Repository: tongsu-brown/KMORFS

# KMORFS-db

**Kinetic Modeling Of Residual Film Stress** — Database-driven version.

A physics-informed machine learning framework for modeling residual stress evolution in thin film materials deposited by magnetron sputtering, thermal evaporation, and e-beam evaporation. Uses a CSV database backend with 258 experiments across 54 materials from 24 published data sources.

## Quick Start

### Step 1 — Get the code

**Option A: Download ZIP (no Git required)**

1. Go to **https://github.com/tongsu-brown/KMORFS**
2. Click the green **`<> Code`** button → **Download ZIP**
3. Extract the ZIP to any folder (e.g. `C:\Users\you\KMORFS`)

**Option B: Clone with Git**

If you have Git installed, open a terminal and run:

```bash
git clone https://github.com/tongsu-brown/KMORFS.git
cd KMORFS
```

> Don't have Git? Download it from https://git-scm.com/downloads, or just use Option A above.

---

### Step 3 — Launch the GUI (recommended)

```bash
python kmorfs_gui.py
```

The GUI provides a four-panel launcher (one button per mode) with a live output log.
See [GUI Launcher](#gui-launcher) for details.

---

### Step 4 — Or run a fitting script directly

```bash

# General mode: fit Cr, V, W stress-thickness curves
cd general_stress_thickness
python fit_general_stress.py

# Alloy mode: fit Cr-W binary alloys with rule of mixtures
cd alloy_extension_stress_thickness
python fit_alloy_stress.py

# Incremental mode: fit all examples (Ti-Zr-N, Mo, Ni) in one go
cd incremental_stress
python fit_incremental_stress.py --all
```

### Step 5 — Try a ready-made example

The `example/` folder inside each mode contains **ready-to-run example mainfiles** you
can copy-paste to get started immediately — no Python knowledge needed.

**How to use an example mainfile:**

1. Browse to the example folder for your mode (see table below).
2. Copy the example file you want (e.g. `mainfile_example_CrVW.xlsx`).
3. Paste it into the **mode's main folder** (next to `fit_*.py`) and rename it
   **`mainfile.xlsx`**, replacing the existing one.
4. Press **Run** in the GUI (or run `python fit_general_stress.py` from the terminal).

> **Tip:** Keep a backup of the original `mainfile.xlsx` before overwriting it.

#### General Stress-Thickness examples (`general_stress_thickness/example/`)

| File | Materials | Datasets |
|------|-----------|----------|
| `mainfile_example_Cr.xlsx` | Cr only | 6 |
| `mainfile_example_CrVW.xlsx` | Cr + V + W | 20 |
| `mainfile_example_Mo.xlsx` | Mo only | 5 |

Data files for these examples are already included in
`general_stress_thickness/mainfile_data/` — no extra download needed.

#### Alloy Extension examples (`alloy_extension_stress_thickness/example/`)

| File | Materials (pure → alloy) | Datasets |
|------|--------------------------|----------|
| `mainfile_example_CrW_alloy.xlsx` | Cr, W, Cr3W (25%W), CrW (50%W) | 23 |
| `mainfile_example_WV_alloy.xlsx` | W, V, WV3 (75%V), WV (50%V), WV2 (67%V) | 31 |

> **Pure elements must always appear before alloys** in the mainfile rows — the
> example files are already ordered correctly.

Data files are already included in
`alloy_extension_stress_thickness/mainfile_data/` — no extra download needed.

## GUI Launcher

`kmorfs_gui.py` provides a clean desktop interface for launching all four fitting modes without using the command line.

```bash
python kmorfs_gui.py
```

[View screenshot](kmorfs_gui_screenshot.png)

**Layout:**

```
┌─────────────────────────────────────────────────────────┐
│  KMORFS — Kinetic Model of Residual Film Stress         │

## Tutorial: Fitting Your Own Data

### Step 1: Add your data to the database

Add rows to `data/source.csv` with your experiment metadata:

| material | Tm_K | data_source | R | T | P | Alloy_type |
|---|---|---|---|---|---|---|
| MyMetal | 1800 | MyLab | 0.1 | 295 | 0.3 | Single element |

Add your thickness/stress-thickness data points to `data/all_experiments.csv`:

| material | data_source | R | T | P | thickness | stressthickness |
|---|---|---|---|---|---|---|
| MyMetal | MyLab | 0.1 | 295 | 0.3 | 10.0 | -0.5 |
| MyMetal | MyLab | 0.1 | 295 | 0.3 | 20.0 | -1.2 |
| ... | ... | ... | ... | ... | ... | ... |

Each experiment should have 4-10 thickness/stress-thickness data points.

### Step 3: Check results

Results are saved to the `output/` directory:
- `optimized_parameters.csv` — Fitted model parameters per dataset
- `fitting_result.jpg` — Comparison plots at 300 DPI

## Database Coverage

The experiment database contains **258 experiments** across:

- **54 materials**: Pure metals (Ag, Co, Cr, Cu, Fe, Mo, Ni, Pt, Ti, V, W) and binary alloys (Cr-W, V-W, V-Mo, Cu-Ni, Cu-V, Fe-Cr, Fe-Pt, Fe-W, Ag-Cu, Ti-W)
- **24 data sources**: Abermann, Chason, Chocyk, Fillon, Floro, Flototto, Friesen, Fu, Hoffman, Johnson, Kaub, Klokholm, Koch, Koenig, Lumbeeck, Pletea, Scheeweis, Seel, Shull, Su, Thurner, Winau, Yu, Zhou
- **3 deposition methods**: Magnetron sputtering (196 experiments), thermal evaporation (51), e-beam evaporation (11)

File: alloy_extension_stress_thickness/mainfile_data/Cr3W_2mTorr0.08nm_s.txt
thickness	StressThickness	R	T	P	Melting_T
65.95712	70.71580743	0.08	295	0.27	2559
77.46768	79.79258839	0.08	295	0.27	2559
89.14224	88.56248333	0.08	295	0.27	2559
100.72472	96.6804301	0.08	295	0.27	2559
112.23256	103.9022911	0.08	295	0.27	2559
123.6632	110.6397929	0.08	295	0.27	2559
135.1524	116.948714	0.08	295	0.27	2559
146.62824	122.8988772	0.08	295	0.27	2559
158.12816	128.2168175	0.08	295	0.27	2559
169.58544	133.0718611	0.08	295	0.27	2559
181.064	137.5454269	0.08	295	0.27	2559
192.53456	141.7930991	0.08	295	0.27	2559
204.04248	145.7022094	0.08	295	0.27	2559
215.55568	149.4109633	0.08	295	0.27	2559
227.05816	152.9382926	0.08	295	0.27	2559
238.57392	156.2324184	0.08	295	0.27	2559
250.16992	159.3688531	0.08	295	0.27	2559
261.84296	162.5275057	0.08	295	0.27	2559
273.70816	165.2296854	0.08	295	0.27	2559
285.83976	168.1709795	0.08	295	0.27	2559
297.6836	170.673242	0.08	295	0.27	2559
309.194	173.6490918	0.08	295	0.27	2559
320.72072	176.8860556	0.08	295	0.27	2559
332.2632	179.7423921	0.08	295	0.27	2559
343.8536	182.8559192	0.08	295	0.27	2559
355.49224	186.1193817	0.08	295	0.27	2559
366.99744	189.5019161	0.08	295	0.27	2559
378.48656	192.9144194	0.08	295	0.27	2559
389.9812	196.2257102	0.08	295	0.27	2559
401.4784	199.8254492	0.08	295	0.27	2559

File: alloy_extension_stress_thickness/mainfile_data/Cr3W_2mTorr0.12nm_s.txt
thickness	StressThickness	R	T	P	Melting_T
67.30308	90.25583842	0.12	295	0.27	2559
77.12724	100.7406427	0.12	295	0.27	2559
86.97612	111.0973952	0.12	295	0.27	2559
96.79656	122.0487702	0.12	295	0.27	2559
106.64904	131.6149234	0.12	295	0.27	2559
116.46924	140.3370865	0.12	295	0.27	2559
126.26592	148.583652	0.12	295	0.27	2559
136.09428	156.5142275	0.12	295	0.27	2559
145.94688	164.2726226	0.12	295	0.27	2559
155.8152	171.8622818	0.12	295	0.27	2559
165.67176	178.8545406	0.12	295	0.27	2559
175.54428	185.7352378	0.12	295	0.27	2559
185.3928	192.1956234	0.12	295	0.27	2559
195.26532	198.3893539	0.12	295	0.27	2559
205.15368	204.5164631	0.12	295	0.27	2559
215.0862	210.4115863	0.12	295	0.27	2559
225.06252	215.8844098	0.12	295	0.27	2559
235.03884	221.0933819	0.12	295	0.27	2559
245.05548	226.3849001	0.12	295	0.27	2559
255.10788	231.655557	0.12	295	0.27	2559
265.1922	236.9671419	0.12	295	0.27	2559
275.30064	242.1888989	0.12	295	0.27	2559
285.48096	247.1323365	0.12	295	0.27	2559
295.36944	251.8183048	0.12	295	0.27	2559
305.21796	256.7370144	0.12	295	0.27	2559
315.09432	261.1818504	0.12	295	0.27	2559
324.95868	265.9752476	0.12	295	0.27	2559
335.11944	270.6862996	0.12	295	0.27	2559
345.04788	274.9330143	0.12	295	0.27	2559
355.03224	280.0248937	0.12	295	0.27	2559
365.04876	284.6491338	0.12	295	0.27	2559
375.0612	289.4017577	0.12	295	0.27	2559
385.09752	293.9727727	0.12	295	0.27	2559
394.97004	298.6833698	0.12	295	0.27	2559

File: alloy_extension_stress_thickness/mainfile_data/Cr3W_2mTorr0.24nm_s.txt
thickness	StressThickness	R	T	P	Melting_T
62.10288	84.89893117	0.24	295	0.27	2559
69.17208	93.53847654	0.24	295	0.27	2559
76.23408	101.7361444	0.24	295	0.27	2559
83.29536	109.9436023	0.24	295	0.27	2559
91.53408	118.5745187	0.24	295	0.27	2559
98.57904	127.2063104	0.24	295	0.27	2559
106.8144	135.8393246	0.24	295	0.27	2559
113.85216	143.1713089	0.24	295	0.27	2559
121.43496	150.98796	0.24	295	0.27	2559
128.47968	158.2435596	0.24	295	0.27	2559
135.51792	165.6193508	0.24	295	0.27	2559
142.57128	173.2014194	0.24	295	0.27	2559
154.88832	184.7097117	0.24	295	0.27	2559
164.24256	193.1425109	0.24	295	0.27	2559
171.35208	199.8856852	0.24	295	0.27	2559
178.42128	206.2198523	0.24	295	0.27	2559
185.42688	212.712934	0.24	295	0.27	2559
192.456	218.9244908	0.24	295	0.27	2559
199.47768	225.3222945	0.24	295	0.27	2559
206.49888	231.1956721	0.24	295	0.27	2559
213.55272	236.8681308	0.24	295	0.27	2559
220.5984	242.7147615	0.24	295	0.27	2559
227.65152	249.086312	0.24	295	0.27	2559
235.26456	254.783391	0.24	295	0.27	2559
242.358	260.5109136	0.24	295	0.27	2559
249.4272	266.0721994	0.24	295	0.27	2559
256.51296	271.5915787	0.24	295	0.27	2559
263.63064	276.9897301	0.24	295	0.27	2559
270.73176	281.9012291	0.24	295	0.27	2559
278.60136	286.6791973	0.24	295	0.27	2559
285.71832	291.2756672	0.24	295	0.27	2559
292.80432	296.6345452	0.24	295	0.27	2559
300.01776	301.7545021	0.24	295	0.27	2559
307.15104	306.3767146	0.24	295	0.27	2559
314.3004	311.5692842	0.24	295	0.27	2559
321.52944	316.3827883	0.24	295	0.27	2559
328.77504	321.1252683	0.24	295	0.27	2559
335.98056	326.0506187	0.24	295	0.27	2559
343.26576	330.7834776	0.24	295	0.27	2559
350.59944	336.2058805	0.24	295	0.27	2559
358.53672	340.8798997	0.24	295	0.27	2559
365.95848	345.8183295	0.24	295	0.27	2559
374.32608	351.4410546	0.24	295	0.27	2559
381.3876	356.5293499	0.24	295	0.27	2559
388.49712	360.696083	0.24	295	0.27	2559
395.58216	365.5429939	0.24	295	0.27	2559

File: alloy_extension_stress_thickness/mainfile_data/Cr3W_2mTorr0.36nm_s.txt
thickness	StressThickness	R	T	P	Melting_T
64.629	72.79038956	0.36	295	0.27	2559
70.54236	78.96959449	0.36	295	0.27	2559
76.46868	84.69943357	0.36	295	0.27	2559
82.41876	90.03217395	0.36	295	0.27	2559
88.34364	95.59089796	0.36	295	0.27	2559
94.34232	101.0468159	0.36	295	0.27	2559
100.3878	106.4267255	0.36	295	0.27	2559
106.33788	111.6965567	0.36	295	0.27	2559
112.31172	116.8514879	0.36	295	0.27	2559
118.3212	121.9369585	0.36	295	0.27	2559
124.3548	126.6973157	0.36	295	0.27	2559
130.29336	131.4171531	0.36	295	0.27	2559
136.38672	136.5505306	0.36	295	0.27	2559
142.43292	141.4149734	0.36	295	0.27	2559
148.49028	145.94948	0.36	295	0.27	2559
154.57248	150.5577528	0.36	295	0.27	2559
160.60572	154.5356009	0.36	295	0.27	2559
166.72356	158.7600912	0.36	295	0.27	2559
172.83024	162.8393894	0.36	295	0.27	2559
178.97148	167.4440331	0.36	295	0.27	2559
185.10192	171.4318799	0.36	295	0.27	2559
191.20716	175.5274391	0.36	295	0.27	2559
197.36136	179.9027581	0.36	295	0.27	2559
203.46732	184.0402012	0.36	295	0.27	2559
209.60892	187.7747841	0.36	295	0.27	2559
215.76276	191.5629723	0.36	295	0.27	2559
221.92848	195.5472008	0.36	295	0.27	2559
228.15396	199.8027835	0.36	295	0.27	2559
234.3798	203.462906	0.36	295	0.27	2559
240.55812	207.5506196	0.36	295	0.27	2559
246.74796	211.2119803	0.36	295	0.27	2559
253.04544	215.2637303	0.36	295	0.27	2559
259.30656	218.6306853	0.36	295	0.27	2559
265.581	222.7694039	0.36	295	0.27	2559
271.92672	226.8341702	0.36	295	0.27	2559
278.2962	230.4778822	0.36	295	0.27	2559
284.75028	234.2030252	0.36	295	0.27	2559
291.28788	238.3482074	0.36	295	0.27	2559
297.86112	242.2053776	0.36	295	0.27	2559
304.12332	245.8463718	0.36	295	0.27	2559
310.14504	249.3136936	0.36	295	0.27	2559
316.14264	253.1182274	0.36	295	0.27	2559
322.27272	256.3487958	0.36	295	0.27	2559
328.31856	259.7794914	0.36	295	0.27	2559
334.4724	263.1633602	0.36	295	0.27	2559
340.578	266.8307966	0.36	295	0.27	2559
346.73112	270.6404759	0.36	295	0.27	2559
352.87308	273.9721526	0.36	295	0.27	2559
359.17128	277.3955923	0.36	295	0.27	2559
365.52924	280.8191945	0.36	295	0.27	2559
371.93436	284.4946196	0.36	295	0.27	2559
378.38844	288.2562298	0.36	295	0.27	2559
384.91452	291.7290934	0.36	295	0.27	2559
391.58316	295.251269	0.36	295	0.27	2559
398.33712	299.0275623	0.36	295	0.27	2559

File: alloy_extension_stress_thickness/mainfile_data/Cr3W_2mTorr0.48nm_s.txt
thickness	StressThickness	R	T	P	Melting_T
63.58224	63.96338952	0.48	295	0.27	2559
73.86	73.40190749	0.48	295	0.27	2559
85.07184	82.63169495	0.48	295	0.27	2559
95.34768	90.60362652	0.48	295	0.27	2559
105.62208	98.89513623	0.48	295	0.27	2559
115.89072	106.8315867	0.48	295	0.27	2559
126.16512	114.3317382	0.48	295	0.27	2559
136.43664	121.8357015	0.48	295	0.27	2559
146.70432	129.5940652	0.48	295	0.27	2559
156.97296	136.7087112	0.48	295	0.27	2559
167.24208	143.6379338	0.48	295	0.27	2559
177.5136	151.1926563	0.48	295	0.27	2559
187.7712	157.9496249	0.48	295	0.27	2559
198.03552	164.4471449	0.48	295	0.27	2559
208.29744	171.4712237	0.48	295	0.27	2559
218.55792	178.1774327	0.48	295	0.27	2559
228.82176	184.3230817	0.48	295	0.27	2559
239.08176	190.7013145	0.48	295	0.27	2559
249.34464	196.0310258	0.48	295	0.27	2559
259.61376	202.50891	0.48	295	0.27	2559
269.87808	208.8707748	0.48	295	0.27	2559
280.13616	214.3799867	0.48	295	0.27	2559
290.39712	219.7566999	0.48	295	0.27	2559
300.65472	225.5104479	0.48	295	0.27	2559
310.90992	231.506003	0.48	295	0.27	2559
321.16944	236.8333199	0.48	295	0.27	2559
331.41936	243.4498083	0.48	295	0.27	2559
341.66976	247.9360047	0.48	295	0.27	2559
351.92016	253.9393181	0.48	295	0.27	2559
362.17056	259.2850399	0.48	295	0.27	2559
372.4224	265.1274449	0.48	295	0.27	2559
382.67376	270.6825649	0.48	295	0.27	2559
392.928	276.2783497	0.48	295	0.27	2559

File: alloy_extension_stress_thickness/mainfile_data/Cr3W_2mTorr0.6nm_s.txt
thickness	StressThickness	R	T	P	Melting_T
62.0142	42.80556146	0.6	295	0.27	2559
70.194	48.02687806	0.6	295	0.27	2559
78.372	52.55947276	0.6	295	0.27	2559
86.5494	57.48456179	0.6	295	0.27	2559
94.7262	61.52345777	0.6	295	0.27	2559
102.9024	66.45308926	0.6	295	0.27	2559
111.078	71.34305058	0.6	295	0.27	2559
119.2518	75.37754279	0.6	295	0.27	2559
127.4286	79.94167723	0.6	295	0.27	2559
135.6024	83.95543549	0.6	295	0.27	2559
143.775	88.44996871	0.6	295	0.27	2559
151.947	93.26274686	0.6	295	0.27	2559
160.1196	97.02364833	0.6	295	0.27	2559
168.2904	100.504661	0.6	295	0.27	2559
176.4618	104.4506647	0.6	295	0.27	2559
184.6326	108.6946115	0.6	295	0.27	2559
192.8016	112.9487135	0.6	295	0.27	2559
200.9706	116.6416048	0.6	295	0.27	2559
209.139	119.9310506	0.6	295	0.27	2559
217.302	123.9116043	0.6	295	0.27	2559
225.4662	127.2216056	0.6	295	0.27	2559
233.631	131.3035795	0.6	295	0.27	2559
241.797	135.4184867	0.6	295	0.27	2559
249.9618	138.491853	0.6	295	0.27	2559
258.1248	142.3969485	0.6	295	0.27	2559
266.289	145.9682681	0.6	295	0.27	2559
274.4544	149.4721242	0.6	295	0.27	2559
282.6186	152.58748	0.6	295	0.27	2559
290.7804	156.3687306	0.6	295	0.27	2559
298.941	160.2927075	0.6	295	0.27	2559
307.1022	163.8121386	0.6	295	0.27	2559
315.2628	167.6670383	0.6	295	0.27	2559
323.424	170.7505879	0.6	295	0.27	2559
331.5846	173.9654948	0.6	295	0.27	2559
339.7428	177.2356979	0.6	295	0.27	2559
347.901	181.5268521	0.6	295	0.27	2559
356.058	184.2809579	0.6	295	0.27	2559
364.2174	187.814339	0.6	295	0.27	2559
372.3786	191.8963999	0.6	295	0.27	2559
380.5356	194.6420269	0.6	295	0.27	2559
388.695	197.9893764	0.6	295	0.27	2559
396.8544	201.985154	0.6	295	0.27	2559

File: alloy_extension_stress_thickness/mainfile_data/CrW_2mTorr0.24nm_s.txt
thickness	StressThickness	R	T	P	Melting_T
64.11744	-59.62585123	0.24	295	0.27	2938
73.28208	-67.51645723	0.24	295	0.27	2938
82.42296	-74.79279185	0.24	295	0.27	2938
91.5876	-80.96184852	0.24	295	0.27	2938
100.7844	-86.78498598	0.24	295	0.27	2938
109.94112	-92.23648722	0.24	295	0.27	2938
119.06544	-97.44675228	0.24	295	0.27	2938
128.21424	-102.4402234	0.24	295	0.27	2938
137.41896	-108.3347686	0.24	295	0.27	2938
146.55192	-114.1872999	0.24	295	0.27	2938
155.70072	-120.0822265	0.24	295	0.27	2938
164.88912	-125.7970262	0.24	295	0.27	2938
174.02184	-131.7796002	0.24	295	0.27	2938
183.1548	-138.3074292	0.24	295	0.27	2938
192.36768	-145.2249208	0.24	295	0.27	2938
201.53232	-152.3270479	0.24	295	0.27	2938
210.68904	-159.9649997	0.24	295	0.27	2938
219.88584	-168.1247047	0.24	295	0.27	2938
229.01064	-176.6324106	0.24	295	0.27	2938
238.77504	-185.8613621	0.24	295	0.27	2938
248.11536	-194.9448997	0.24	295	0.27	2938
257.35224	-203.8423051	0.24	295	0.27	2938
266.51712	-213.2453957	0.24	295	0.27	2938
275.7216	-223.3106808	0.24	295	0.27	2938
284.89464	-233.1093721	0.24	295	0.27	2938
294.13896	-244.0167904	0.24	295	0.27	2938
303.90744	-255.4842101	0.24	295	0.27	2938
313.11192	-266.437115	0.24	295	0.27	2938
322.31664	-277.1888504	0.24	295	0.27	2938
331.53744	-288.0197214	0.24	295	0.27	2938
340.72608	-299.0554265	0.24	295	0.27	2938
349.93848	-310.0576825	0.24	295	0.27	2938
359.11152	-321.3105764	0.24	295	0.27	2938
368.29224	-332.1217917	0.24	295	0.27	2938
377.48904	-343.6292012	0.24	295	0.27	2938
386.70168	-355.2583789	0.24	295	0.27	2938
396.9456	-368.3920841	0.24	295	0.27	2938

File: alloy_extension_stress_thickness/mainfile_data/CrW_2mTorr0.36nm_s.txt
thickness	StressThickness	R	T	P	Melting_T
68.03568	-88.80973661	0.36	295	0.27	2938
76.32504	-99.05889832	0.36	295	0.27	2938
85.72968	-109.5496243	0.36	295	0.27	2938
94.53456	-119.0265795	0.36	295	0.27	2938
103.63932	-128.4971108	0.36	295	0.27	2938
117.4446	-142.1618092	0.36	295	0.27	2938
125.685	-151.2010363	0.36	295	0.27	2938
134.01036	-159.2287648	0.36	295	0.27	2938
142.32348	-166.9448848	0.36	295	0.27	2938
150.68448	-175.1114634	0.36	295	0.27	2938
160.18488	-184.7785851	0.36	295	0.27	2938
170.2638	-195.6441338	0.36	295	0.27	2938
178.5168	-204.5490964	0.36	295	0.27	2938
186.72228	-213.5023523	0.36	295	0.27	2938
194.97492	-222.826996	0.36	295	0.27	2938
203.24016	-231.9405955	0.36	295	0.27	2938
211.48092	-241.2280301	0.36	295	0.27	2938
220.72536	-251.5944761	0.36	295	0.27	2938
229.92264	-262.3121256	0.36	295	0.27	2938
239.94288	-274.3799896	0.36	295	0.27	2938
248.20812	-284.5657424	0.36	295	0.27	2938
257.30316	-295.6309457	0.36	295	0.27	2938
265.52088	-306.7484374	0.36	295	0.27	2938
273.76164	-317.9330333	0.36	295	0.27	2938
282.02688	-328.5153566	0.36	295	0.27	2938
291.12948	-340.5156918	0.36	295	0.27	2938
299.41812	-352.2426643	0.36	295	0.27	2938
308.48256	-363.9168734	0.36	295	0.27	2938
316.73556	-374.9909922	0.36	295	0.27	2938
325.00044	-386.1750312	0.36	295	0.27	2938
333.3258	-397.0248094	0.36	295	0.27	2938
341.5788	-407.9645996	0.36	295	0.27	2938
349.83144	-419.3525247	0.36	295	0.27	2938
358.07292	-430.902223	0.36	295	0.27	2938
366.39756	-442.9173031	0.36	295	0.27	2938
374.71104	-455.3192885	0.36	295	0.27	2938
383.84316	-468.7601915	0.36	295	0.27	2938
392.1444	-481.1288686	0.36	295	0.27	2938
400.44528	-493.7946186	0.36	295	0.27	2938

File: alloy_extension_stress_thickness/mainfile_data/CrW_2mTorr0.48nm_s.txt
thickness	StressThickness	R	T	P	Melting_T
65.95104	-81.83235694	0.48	295	0.27	2938
73.78896	-91.59423854	0.48	295	0.27	2938
81.56208	-101.016403	0.48	295	0.27	2938
89.4312	-109.9572968	0.48	295	0.27	2938
97.26816	-118.468608	0.48	295	0.27	2938
105.08928	-126.5579528	0.48	295	0.27	2938
112.92672	-134.6841398	0.48	295	0.27	2938
120.71616	-142.6014729	0.48	295	0.27	2938
128.53728	-150.0879227	0.48	295	0.27	2938
136.32624	-157.560502	0.48	295	0.27	2938
144.11568	-165.4160502	0.48	295	0.27	2938
151.9848	-173.7722216	0.48	295	0.27	2938
159.80544	-181.638121	0.48	295	0.27	2938
167.56272	-189.1561179	0.48	295	0.27	2938
175.35216	-196.6499346	0.48	295	0.27	2938
183.17376	-204.6467615	0.48	295	0.27	2938
190.9152	-212.6346646	0.48	295	0.27	2938
198.768	-220.8206328	0.48	295	0.27	2938
206.6208	-229.2193397	0.48	295	0.27	2938
214.45824	-237.6793455	0.48	295	0.27	2938
222.34368	-246.2087096	0.48	295	0.27	2938
230.148	-255.5764467	0.48	295	0.27	2938
237.95424	-263.964871	0.48	295	0.27	2938
245.75952	-272.3524847	0.48	295	0.27	2938
253.54848	-281.7936774	0.48	295	0.27	2938
261.38496	-291.3718641	0.48	295	0.27	2938
269.15904	-300.6311199	0.48	295	0.27	2938
277.07616	-310.0691273	0.48	295	0.27	2938
284.89728	-319.5777036	0.48	295	0.27	2938
292.70256	-328.8746847	0.48	295	0.27	2938
300.53952	-338.5957165	0.48	295	0.27	2938
308.37648	-347.8025554	0.48	295	0.27	2938
316.23024	-357.0766089	0.48	295	0.27	2938
324.05136	-365.8790424	0.48	295	0.27	2938
331.93632	-374.8890987	0.48	295	0.27	2938
339.7896	-384.1801721	0.48	295	0.27	2938
347.65872	-393.7577108	0.48	295	0.27	2938
355.54416	-403.4734262	0.48	295	0.27	2938
363.39744	-413.6478678	0.48	295	0.27	2938
372.28992	-424.4226012	0.48	295	0.27	2938
380.0952	-434.420299	0.48	295	0.27	2938
387.99648	-444.317132	0.48	295	0.27	2938
395.7696	-454.3153581	0.48	295	0.27	2938

File: alloy_extension_stress_thickness/mainfile_data/CrW_2mTorr0.6nm_s.txt
thickness	StressThickness	R	T	P	Melting_T
62.1384	-100.289106	0.6	295	0.27	2938
77.2524	-131.6339766	0.6	295	0.27	2938
92.3586	-163.4599942	0.6	295	0.27	2938
107.4678	-194.6613095	0.6	295	0.27	2938
123.7368	-228.8182914	0.6	295	0.27	2938
141.1674	-263.7092445	0.6	295	0.27	2938
158.6004	-296.6955166	0.6	295	0.27	2938
174.8592	-329.6880517	0.6	295	0.27	2938
189.9546	-359.4693334	0.6	295	0.27	2938
205.0548	-388.7911465	0.6	295	0.27	2938
220.1556	-418.0517602	0.6	295	0.27	2938
237.5778	-450.146398	0.6	295	0.27	2938
252.6726	-480.636739	0.6	295	0.27	2938
267.7656	-509.8083572	0.6	295	0.27	2938
282.8604	-537.5043702	0.6	295	0.27	2938
297.9558	-565.844438	0.6	295	0.27	2938
313.0434	-594.9474968	0.6	295	0.27	2938
328.1304	-623.4552451	0.6	295	0.27	2938
343.2204	-652.7840763	0.6	295	0.27	2938
372.2364	-695.7411037	0.6	295	0.27	2938
387.3222	-736.0811686	0.6	295	0.27	2938

File: alloy_extension_stress_thickness/mainfile_data/Cr_2mTorr_0.6nm_s.txt
thickness	StressThickness	R	T	P	Melting_T
69.5562	193.3847942	0.6	295	0.27	2180
77.7396	213.0601696	0.6	295	0.27	2180
85.923	231.5693305	0.6	295	0.27	2180
94.1064	250.3554141	0.6	295	0.27	2180
102.2874	267.5008997	0.6	295	0.27	2180
110.4648	283.7928787	0.6	295	0.27	2180
118.6446	301.0965211	0.6	295	0.27	2180
126.8268	317.7082461	0.6	295	0.27	2180
135.006	332.9172095	0.6	295	0.27	2180
143.1828	349.3303376	0.6	295	0.27	2180
151.3584	365.6380949	0.6	295	0.27	2180
159.5322	382.6711975	0.6	295	0.27	2180
167.7066	399.3901744	0.6	295	0.27	2180
175.8828	415.2920181	0.6	295	0.27	2180
184.0548	432.1130396	0.6	295	0.27	2180
192.2274	448.1391457	0.6	295	0.27	2180
200.3994	464.2059794	0.6	295	0.27	2180
208.5678	479.8362	0.6	295	0.27	2180

File: alloy_extension_stress_thickness/mainfile_data/Mo_0.28nm.s_0.27Pa.txt
thickness	StressThickness	R	T	P	Melting_T
77.51352	-11.93796896	0.28	295	0.27	2896
83.47108	-12.93393543	0.28	295	0.27	2896
89.42808	-15.17877823	0.28	295	0.27	2896
95.38284	-16.66926125	0.28	295	0.27	2896
101.33956	-18.57315813	0.28	295	0.27	2896
107.29432	-19.77370766	0.28	295	0.27	2896
113.246	-21.61985439	0.28	295	0.27	2896
119.20188	-22.56844947	0.28	295	0.27	2896
125.1544	-24.09142533	0.28	295	0.27	2896
131.10832	-25.45091455	0.28	295	0.27	2896
137.0628	-27.09662788	0.28	295	0.27	2896
143.01728	-28.24103911	0.28	295	0.27	2896
148.97008	-29.52645264	0.28	295	0.27	2896
154.93044	-30.81840894	0.28	295	0.27	2896
160.88604	-32.20808588	0.28	295	0.27	2896
166.84164	-33.18376806	0.28	295	0.27	2896
172.79668	-34.36991146	0.28	295	0.27	2896
178.75312	-34.98216525	0.28	295	0.27	2896
184.71096	-36.0912576	0.28	295	0.27	2896
190.66936	-36.34343956	0.28	295	0.27	2896
196.63364	-37.30201633	0.28	295	0.27	2896
202.587	-38.52806026	0.28	295	0.27	2896
208.54008	-39.09860678	0.28	295	0.27	2896
214.49596	-39.70975888	0.28	295	0.27	2896
220.44988	-40.53456511	0.28	295	0.27	2896
226.4038	-41.11442137	0.28	295	0.27	2896
232.35632	-41.85101785	0.28	295	0.27	2896
238.30884	-42.18571729	0.28	295	0.27	2896
244.80232	-42.72908899	0.28	295	0.27	2896
250.75484	-43.10556761	0.28	295	0.27	2896
256.70764	-43.61005273	0.28	295	0.27	2896
262.6568	-43.51677211	0.28	295	0.27	2896
268.60848	-43.87477241	0.28	295	0.27	2896
274.56016	-44.35528349	0.28	295	0.27	2896
280.51184	-44.19020415	0.28	295	0.27	2896
286.46464	-44.29746397	0.28	295	0.27	2896
292.41716	-44.65912621	0.28	295	0.27	2896
298.36996	-44.63164707	0.28	295	0.27	2896
304.32528	-44.42303391	0.28	295	0.27	2896
310.27696	-44.36056596	0.28	295	0.27	2896
316.23004	-44.2023888	0.28	295	0.27	2896
322.18312	-44.06066355	0.28	295	0.27	2896
328.13984	-44.33049687	0.28	295	0.27	2896
334.09656	-44.83084571	0.28	295	0.27	2896
340.05076	-43.97824617	0.28	295	0.27	2896
346.00804	-44.33402377	0.28	295	0.27	2896
351.95328	-44.34863207	0.28	295	0.27	2896
357.89936	-44.14430914	0.28	295	0.27	2896
363.84404	-43.73600726	0.28	295	0.27	2896
369.80076	-43.38995091	0.28	295	0.27	2896
375.75496	-42.99826966	0.28	295	0.27	2896
381.70916	-42.95644351	0.28	295	0.27	2896
387.66672	-42.44072748	0.28	295	0.27	2896
393.62456	-42.23210146	0.28	295	0.27	2896

File: alloy_extension_stress_thickness/mainfile_data/Mo_0.36nm.s_0.27Pa.txt
thickness	StressThickness	R	T	P	Melting_T
63.7434	-29.36127629	0.36	295	0.27	2896
68.62536	-31.99864541	0.36	295	0.27	2896
73.50984	-35.85963534	0.36	295	0.27	2896
78.39	-39.68821573	0.36	295	0.27	2896
83.26908	-42.36279245	0.36	295	0.27	2896
88.15032	-46.04484542	0.36	295	0.27	2896
93.0276	-48.6519734	0.36	295	0.27	2896
97.9074	-51.55546196	0.36	295	0.27	2896
102.7908	-54.59408429	0.36	295	0.27	2896
107.67384	-57.31878498	0.36	295	0.27	2896
112.5612	-59.91044828	0.36	295	0.27	2896
117.45036	-63.02946459	0.36	295	0.27	2896
122.3388	-66.09086474	0.36	295	0.27	2896
127.22868	-68.20113535	0.36	295	0.27	2896
132.11604	-70.86165084	0.36	295	0.27	2896
137.0052	-73.70981992	0.36	295	0.27	2896
141.89112	-76.08219247	0.36	295	0.27	2896
146.7774	-79.3553388	0.36	295	0.27	2896
151.6626	-80.4916527	0.36	295	0.27	2896
156.55032	-83.32327206	0.36	295	0.27	2896
162.13464	-85.95765427	0.36	295	0.27	2896
168.41628	-88.9817607	0.36	295	0.27	2896
175.39632	-91.52568199	0.36	295	0.27	2896
181.67904	-95.39091972	0.36	295	0.27	2896
187.95708	-97.70835877	0.36	295	0.27	2896
192.84192	-98.87596821	0.36	295	0.27	2896
197.72496	-101.6222374	0.36	295	0.27	2896
202.61088	-103.4358758	0.36	295	0.27	2896
207.4914	-105.1150594	0.36	295	0.27	2896
212.373	-106.9816656	0.36	295	0.27	2896
217.25712	-108.816108	0.36	295	0.27	2896
222.13944	-110.2552471	0.36	295	0.27	2896
227.02248	-112.1714862	0.36	295	0.27	2896
231.9048	-113.8258043	0.36	295	0.27	2896
237.48264	-115.8176416	0.36	295	0.27	2896
243.75708	-118.1960156	0.36	295	0.27	2896
250.03512	-120.1652991	0.36	295	0.27	2896
254.91348	-122.2598912	0.36	295	0.27	2896
259.79292	-124.3543714	0.36	295	0.27	2896
266.75604	-126.6116189	0.36	295	0.27	2896
273.72276	-127.4070243	0.36	295	0.27	2896
281.38068	-130.4043574	0.36	295	0.27	2896
286.24968	-131.5297114	0.36	295	0.27	2896
291.1194	-132.3628726	0.36	295	0.27	2896
295.99056	-133.6300743	0.36	295	0.27	2896
300.8628	-135.059118	0.36	295	0.27	2896
305.73432	-135.9880505	0.36	295	0.27	2896
310.6116	-137.0781175	0.36	295	0.27	2896
315.48744	-137.9913768	0.36	295	0.27	2896
320.36328	-139.3184802	0.36	295	0.27	2896
325.23732	-139.2465845	0.36	295	0.27	2896
330.1092	-140.2781762	0.36	295	0.27	2896
334.98144	-141.467648	0.36	295	0.27	2896
339.85296	-142.9906299	0.36	295	0.27	2896
344.72484	-143.1757032	0.36	295	0.27	2896
349.59924	-144.5542244	0.36	295	0.27	2896
354.46572	-144.9169144	0.36	295	0.27	2896
359.33616	-145.9360408	0.36	295	0.27	2896
364.20732	-146.2630245	0.36	295	0.27	2896
369.07848	-146.2426495	0.36	295	0.27	2896
373.94856	-147.5812554	0.36	295	0.27	2896
380.21004	-148.2546893	0.36	295	0.27	2896
385.08372	-148.9147167	0.36	295	0.27	2896
390.64572	-149.3494921	0.36	295	0.27	2896
397.60308	-150.344856	0.36	295	0.27	2896

File: alloy_extension_stress_thickness/mainfile_data/V_0.08nm.s_0.27Pa.txt
thickness,StressThickness,R,T,P,Melting_T
41.91664,44.26108578,0.08,295,0.27,2183
45.1556,49.23610519,0.08,295,0.27,2183
48.54936,54.27059044,0.08,295,0.27,2183
51.94392,58.9895681,0.08,295,0.27,2183
55.18288,63.31192274,0.08,295,0.27,2183
58.4212,68.01161706,0.08,295,0.27,2183
61.65896,71.896456,0.08,295,0.27,2183
64.89592,75.4043396,0.08,295,0.27,2183
68.13384,79.72544248,0.08,295,0.27,2183
72.29816,85.60656784,0.08,295,0.27,2183
80.00776,93.541176,0.08,295,0.27,2183
85.86264,99.98104375,0.08,295,0.27,2183
95.26096,108.0001062,0.08,295,0.27,2183
104.19072,116.270837,0.08,295,0.27,2183
115.12336,124.8960327,0.08,295,0.27,2183
128.66816,139.4556092,0.08,295,0.27,2183
148.76816,150.3857456,0.08,295,0.27,2183
152.00112,153.9387674,0.08,295,0.27,2183
155.23144,156.2729251,0.08,295,0.27,2183
158.4604,158.3465961,0.08,295,0.27,2183
161.69032,160.8173581,0.08,295,0.27,2183
164.91984,162.9585366,0.08,295,0.27,2183
168.14904,164.7310667,0.08,295,0.27,2183
171.37616,166.8577282,0.08,295,0.27,2183
174.60448,169.6828263,0.08,295,0.27,2183
177.8332,171.7003455,0.08,295,0.27,2183
181.06064,173.5780979,0.08,295,0.27,2183
184.28896,175.0162279,0.08,295,0.27,2183
187.5148,177.5047829,0.08,295,0.27,2183
190.74152,179.1043408,0.08,295,0.27,2183
193.96776,181.545894,0.08,295,0.27,2183
197.19344,183.8220594,0.08,295,0.27,2183
200.42216,186.1672071,0.08,295,0.27,2183
203.64976,188.3872666,0.08,295,0.27,2183
206.87648,190.0755009,0.08,295,0.27,2183
210.1024,192.3272957,0.08,295,0.27,2183
213.32744,194.5797706,0.08,295,0.27,2183
217.01656,198.2741893,0.08,295,0.27,2183
221.166,202.3502594,0.08,295,0.27,2183
226.64264,206.994956,0.08,295,0.27,2183
229.86728,208.7405667,0.08,295,0.27,2183
233.0916,211.0349185,0.08,295,0.27,2183
236.31568,214.2409395,0.08,295,0.27,2183
240.58856,216.6365812,0.08,295,0.27,2183
243.8116,217.7752384,0.08,295,0.27,2183
247.03496,219.8555952,0.08,295,0.27,2183
250.25736,221.8074207,0.08,295,0.27,2183
253.74312,223.9005029,0.08,295,0.27,2183
256.96664,227.7744873,0.08,295,0.27,2183
260.18912,232.1676828,0.08,295,0.27,2183

File: alloy_extension_stress_thickness/mainfile_data/V_0.10nm.s_0.27Pa.txt
thickness,StressThickness,R,T,P,Melting_T
41.8012,33.364706,0.1,295,0.27,2183
44.7028,37.47068333,0.1,295,0.27,2183
47.6057,42.06113933,0.1,295,0.27,2183
50.5071,46.52246933,0.1,295,0.27,2183
53.4062,50.49119133,0.1,295,0.27,2183
56.3067,54.86523933,0.1,295,0.27,2183
59.2051,59.223626,0.1,295,0.27,2183
62.1048,63.68340267,0.1,295,0.27,2183
65.0034,68.22521933,0.1,295,0.27,2183
67.9009,72.52941,0.1,295,0.27,2183
70.8007,76.80831467,0.1,295,0.27,2183
73.8924,80.86162067,0.1,295,0.27,2183
76.7913,85.316498,0.1,295,0.27,2183
79.6901,89.082106,0.1,295,0.27,2183
82.5889,92.87631667,0.1,295,0.27,2183
85.4845,96.60979667,0.1,295,0.27,2183
88.3798,100.8691633,0.1,295,0.27,2183
91.2754,104.43458,0.1,295,0.27,2183
94.1701,107.83676,0.1,295,0.27,2183
97.0638,111.32898,0.1,295,0.27,2183
99.9572,114.90026,0.1,295,0.27,2183
102.8503,118.5995867,0.1,295,0.27,2183
105.7439,122.1387933,0.1,295,0.27,2183
108.6363,125.2013667,0.1,295,0.27,2183
111.5303,128.72632,0.1,295,0.27,2183
114.4222,132.01402,0.1,295,0.27,2183
117.3131,135.1201933,0.1,295,0.27,2183
120.2041,137.8284933,0.1,295,0.27,2183
123.094,141.3753067,0.1,295,0.27,2183
125.9838,144.3629,0.1,295,0.27,2183
128.8737,147.71096,0.1,295,0.27,2183
131.7652,150.76134,0.1,295,0.27,2183
134.656,153.3418933,0.1,295,0.27,2183
137.5477,156.0185533,0.1,295,0.27,2183
140.4379,159.156,0.1,295,0.27,2183
143.3254,161.82514,0.1,295,0.27,2183
146.2145,164.3447667,0.1,295,0.27,2183
149.1013,167.2035467,0.1,295,0.27,2183
151.9886,169.9443067,0.1,295,0.27,2183
154.8778,172.5631133,0.1,295,0.27,2183
157.7679,175.2881267,0.1,295,0.27,2183
160.6578,177.6130933,0.1,295,0.27,2183
163.5463,179.9329667,0.1,295,0.27,2183
166.4359,182.2971467,0.1,295,0.27,2183
169.325,184.95938,0.1,295,0.27,2183
172.2149,187.11956,0.1,295,0.27,2183
175.1053,189.4601733,0.1,295,0.27,2183
177.9934,191.5010067,0.1,295,0.27,2183
180.8823,194.08654,0.1,295,0.27,2183
183.7708,196.0814867,0.1,295,0.27,2183

File: alloy_extension_stress_thickness/mainfile_data/V_0.16nm.s_0.27Pa.txt
thickness,StressThickness,R,T,P,Melting_T
41.29504,38.93692779,0.16,295,0.27,2183
44.06832,44.93151259,0.16,295,0.27,2183
47.1488,50.57880961,0.16,295,0.27,2183
49.92208,55.72849844,0.16,295,0.27,2183
53.30976,61.90495081,0.16,295,0.27,2183
56.69776,68.50202154,0.16,295,0.27,2183
61.31664,76.87137111,0.16,295,0.27,2183
66.55248,88.11177897,0.16,295,0.27,2183
101.44,144.1461498,0.16,295,0.27,2183
105.43968,154.5804357,0.16,295,0.27,2183
108.21184,157.9104072,0.16,295,0.27,2183
110.98128,161.5296643,0.16,295,0.27,2183
113.75152,164.9397111,0.16,295,0.27,2183
116.5216,168.9116271,0.16,295,0.27,2183
119.29136,171.7006654,0.16,295,0.27,2183
122.06416,175.601056,0.16,295,0.27,2183
124.8336,178.8742077,0.16,295,0.27,2183
127.60288,181.9548035,0.16,295,0.27,2183
130.37264,185.4606533,0.16,295,0.27,2183
133.14288,188.5939265,0.16,295,0.27,2183
135.91232,191.8257652,0.16,295,0.27,2183
138.68304,195.680872,0.16,295,0.27,2183
141.45248,198.3078426,0.16,295,0.27,2183
144.22224,201.2632278,0.16,295,0.27,2183
146.99056,204.8241497,0.16,295,0.27,2183
149.7616,207.8895695,0.16,295,0.27,2183
152.53072,210.4049367,0.16,295,0.27,2183
155.3,213.7368895,0.16,295,0.27,2183
158.07024,217.1291239,0.16,295,0.27,2183
160.84304,219.9818277,0.16,295,0.27,2183
163.612,222.6571845,0.16,295,0.27,2183
166.38144,225.6539865,0.16,295,0.27,2183
169.14992,228.3419724,0.16,295,0.27,2183
171.91808,231.5448269,0.16,295,0.27,2183
174.68672,234.6303303,0.16,295,0.27,2183
177.45488,238.3286164,0.16,295,0.27,2183
180.22288,241.2400581,0.16,295,0.27,2183
182.99056,243.8808053,0.16,295,0.27,2183
185.75904,247.6526806,0.16,295,0.27,2183
188.52752,250.6910234,0.16,295,0.27,2183
191.29584,253.771287,0.16,295,0.27,2183
194.06464,257.4197938,0.16,295,0.27,2183
196.83392,261.0487591,0.16,295,0.27,2183
199.6024,263.9790278,0.16,295,0.27,2183
202.37104,267.8826635,0.16,295,0.27,2183
205.13968,270.5525261,0.16,295,0.27,2183
207.90848,273.749761,0.16,295,0.27,2183
210.67616,277.2035323,0.16,295,0.27,2183
213.44464,280.2536381,0.16,295,0.27,2183
216.21392,283.2274614,0.16,295,0.27,2183
218.9816,286.8392614,0.16,295,0.27,2183
221.74864,289.5491273,0.16,295,0.27,2183

File: alloy_extension_stress_thickness/mainfile_data/V_0.26nm.s_0.27Pa.txt
thickness,StressThickness,R,T,P,Melting_T
46.61384,55.39424889,0.26,295,0.27,2183
54.18868,68.05089765,0.26,295,0.27,2183
61.76612,79.93902596,0.26,295,0.27,2183
69.34694,92.20658475,0.26,295,0.27,2183
76.93114,103.72227,0.26,295,0.27,2183
84.52002,114.8869997,0.26,295,0.27,2183
92.09512,125.3233622,0.26,295,0.27,2183
99.6645,136.1952681,0.26,295,0.27,2183
107.23154,146.405251,0.26,295,0.27,2183
114.7952,156.4775142,0.26,295,0.27,2183
122.36198,166.9117653,0.26,295,0.27,2183
129.9285,176.3824011,0.26,295,0.27,2183
137.49502,186.2607276,0.26,295,0.27,2183
145.06466,195.6224083,0.26,295,0.27,2183
152.6356,204.7697473,0.26,295,0.27,2183
160.20342,213.8996098,0.26,295,0.27,2183
167.77202,222.8543777,0.26,295,0.27,2183
175.33516,231.3923859,0.26,295,0.27,2183
182.90506,240.6156543,0.26,295,0.27,2183
190.46872,249.0118365,0.26,295,0.27,2183
198.02796,257.6906503,0.26,295,0.27,2183
205.58174,265.6639759,0.26,295,0.27,2183
213.13656,274.4312742,0.26,295,0.27,2183
220.69034,283.0138474,0.26,295,0.27,2183
228.24438,291.2709151,0.26,295,0.27,2183
235.79946,299.3338333,0.26,295,0.27,2183
243.35428,307.3354608,0.26,295,0.27,2183
250.90832,315.1877552,0.26,295,0.27,2183
258.46288,323.2045774,0.26,295,0.27,2183
266.01692,330.9603745,0.26,295,0.27,2183
273.5707,339.4138008,0.26,295,0.27,2183
281.62758,347.1392715,0.26,295,0.27,2183
289.17824,354.7323483,0.26,295,0.27,2183
296.7263,363.0740303,0.26,295,0.27,2183
304.27202,370.4697656,0.26,295,0.27,2183
311.8167,378.3092064,0.26,295,0.27,2183
319.36658,385.6472312,0.26,295,0.27,2183
326.91958,393.0451972,0.26,295,0.27,2183
334.47128,400.989803,0.26,295,0.27,2183
342.0352,409.2142987,0.26,295,0.27,2183
349.59548,416.3293747,0.26,295,0.27,2183
357.15446,423.5341598,0.26,295,0.27,2183
364.70928,430.3950848,0.26,295,0.27,2183
372.2654,437.4056692,0.26,295,0.27,2183
379.81814,444.2817723,0.26,295,0.27,2183
387.37166,451.2076682,0.26,295,0.27,2183
394.92076,458.3247925,0.26,295,0.27,2183

File: alloy_extension_stress_thickness/mainfile_data/V_0.36nm.s_0.27Pa.txt
thickness,StressThickness,R,T,P,Melting_T
46.22148,51.52334885,0.36,295,0.27,2183
52.49952,61.25845972,0.36,295,0.27,2183
58.77684,70.95741947,0.36,295,0.27,2183
65.0574,80.98611423,0.36,295,0.27,2183
71.33436,89.6624759,0.36,295,0.27,2183
77.60844,98.55103184,0.36,295,0.27,2183
83.88036,106.2775034,0.36,295,0.27,2183
90.1494,113.7111948,0.36,295,0.27,2183
96.41916,120.087584,0.36,295,0.27,2183
102.69036,127.4072085,0.36,295,0.27,2183
108.9594,133.7677614,0.36,295,0.27,2183
115.2288,139.3879434,0.36,295,0.27,2183
121.49388,144.8316641,0.36,295,0.27,2183
127.75932,150.019743,0.36,295,0.27,2183
134.0262,156.022714,0.36,295,0.27,2183
140.28804,161.1456089,0.36,295,0.27,2183
146.55708,165.9906782,0.36,295,0.27,2183
152.82468,171.0985545,0.36,295,0.27,2183
159.08688,175.9865466,0.36,295,0.27,2183
165.34656,181.4033089,0.36,295,0.27,2183
171.60696,186.8281639,0.36,295,0.27,2183
177.87312,191.8528081,0.36,295,0.27,2183
184.1328,197.6398144,0.36,295,0.27,2183
190.38996,202.5534812,0.36,295,0.27,2183
196.65072,208.25669,0.36,295,0.27,2183
204.30252,214.4609795,0.36,295,0.27,2183
211.25844,222.8573891,0.36,295,0.27,2183
217.51992,229.0814962,0.36,295,0.27,2183
223.78104,233.9976009,0.36,295,0.27,2183
230.03856,239.1888722,0.36,295,0.27,2183
236.29752,244.9495401,0.36,295,0.27,2183
242.55432,250.3290972,0.36,295,0.27,2183
248.8086,256.6889859,0.36,295,0.27,2183
255.0708,261.6674491,0.36,295,0.27,2183
261.33012,267.5132126,0.36,295,0.27,2183
267.58836,272.7346943,0.36,295,0.27,2183
273.84732,278.3531055,0.36,295,0.27,2183
280.10412,283.7730815,0.36,295,0.27,2183
286.3638,289.388304,0.36,295,0.27,2183
292.62204,295.3824512,0.36,295,0.27,2183
298.881,301.3003934,0.36,295,0.27,2183
305.13888,306.2575153,0.36,295,0.27,2183
311.39316,312.2419775,0.36,295,0.27,2183
317.64996,318.9967407,0.36,295,0.27,2183
323.90748,324.8136808,0.36,295,0.27,2183
330.16356,329.3900563,0.36,295,0.27,2183
336.42396,334.6287463,0.36,295,0.27,2183
342.6822,340.1316462,0.36,295,0.27,2183
348.94368,346.3484038,0.36,295,0.27,2183
355.20516,351.2150286,0.36,295,0.27,2183
361.4652,356.681221,0.36,295,0.27,2183
367.72884,362.4778295,0.36,295,0.27,2183
373.98708,367.6008841,0.36,295,0.27,2183
380.24424,373.3312866,0.36,295,0.27,2183
386.50176,378.8035796,0.36,295,0.27,2183
392.7546,384.0641849,0.36,295,0.27,2183
399.01104,389.4314936,0.36,295,0.27,2183

File: alloy_extension_stress_thickness/mainfile_data/WV2_0.09nm.s_0.27Pa.txt
thickness	StressThickness	R	T	P	Melting_T
70.44858	-10.50417002	0.09	295	0.27	2682
76.88286	-11.04346377	0.09	295	0.27	2682
83.31624	-11.8121135	0.09	295	0.27	2682
89.74251	-12.32028793	0.09	295	0.27	2682
96.17301	-12.92315093	0.09	295	0.27	2682
102.60387	-13.4479975	0.09	295	0.27	2682
109.03464	-14.23989976	0.09	295	0.27	2682
115.4655	-14.8348085	0.09	295	0.27	2682
121.89105	-15.56628153	0.09	295	0.27	2682
128.30706	-16.00159542	0.09	295	0.27	2682
134.71929	-16.87769949	0.09	295	0.27	2682
141.13242	-17.73671102	0.09	295	0.27	2682
147.54357	-18.39176462	0.09	295	0.27	2682
153.95382	-19.48039845	0.09	295	0.27	2682
160.36425	-19.98175408	0.09	295	0.27	2682
166.77432	-20.97391241	0.09	295	0.27	2682
173.18367	-21.80714496	0.09	295	0.27	2682
179.59257	-22.74653642	0.09	295	0.27	2682
186.00354	-23.53565586	0.09	295	0.27	2682
192.4146	-24.54136246	0.09	295	0.27	2682
198.82404	-25.53805761	0.09	295	0.27	2682
205.2324	-26.55775174	0.09	295	0.27	2682
211.63986	-27.59889996	0.09	295	0.27	2682
218.04552	-28.54718495	0.09	295	0.27	2682
224.44794	-29.80970557	0.09	295	0.27	2682
230.85117	-30.79913034	0.09	295	0.27	2682
237.25332	-31.9625438	0.09	295	0.27	2682
243.65556	-33.24418708	0.09	295	0.27	2682
250.056	-34.35535641	0.09	295	0.27	2682
256.8024	-35.74282829	0.09	295	0.27	2682
264.24162	-37.09866647	0.09	295	0.27	2682
270.64242	-38.1183831	0.09	295	0.27	2682
277.21467	-39.58643914	0.09	295	0.27	2682
284.13702	-41.0045008	0.09	295	0.27	2682
290.54052	-41.99256371	0.09	295	0.27	2682
297.29007	-43.29481383	0.09	295	0.27	2682
304.38423	-44.65148083	0.09	295	0.27	2682
310.78368	-46.01037321	0.09	295	0.27	2682
317.18502	-47.5268992	0.09	295	0.27	2682
323.58375	-48.72580304	0.09	295	0.27	2682
329.98086	-49.93610345	0.09	295	0.27	2682
336.38202	-51.00406499	0.09	295	0.27	2682
342.78219	-52.75445299	0.09	295	0.27	2682
349.18155	-54.49762454	0.09	295	0.27	2682
355.581	-56.09533188	0.09	295	0.27	2682
361.98513	-57.09824248	0.09	295	0.27	2682
368.38755	-58.43206448	0.09	295	0.27	2682
374.79519	-59.98533525	0.09	295	0.27	2682
381.20004	-61.01405562	0.09	295	0.27	2682
387.60399	-62.24332055	0.09	295	0.27	2682
394.00704	-63.40109926	0.09	295	0.27	2682

File: alloy_extension_stress_thickness/mainfile_data/WV2_0.15nm.s_0.27Pa.txt
thickness	StressThickness	R	T	P	Melting_T
67.57455	-13.97602221	0.15	295	0.27	2682
73.96935	-15.70395581	0.15	295	0.27	2682
80.0715	-16.76541045	0.15	295	0.27	2682
86.1741	-18.4087723	0.15	295	0.27	2682
92.27445	-19.94143966	0.15	295	0.27	2682
98.3706	-21.09287029	0.15	295	0.27	2682
104.4663	-22.49153533	0.15	295	0.27	2682
110.559	-23.92833532	0.15	295	0.27	2682
116.65215	-25.28148648	0.15	295	0.27	2682
122.74515	-25.92426848	0.15	295	0.27	2682
128.8395	-27.480972	0.15	295	0.27	2682
134.92965	-29.03591533	0.15	295	0.27	2682
141.0192	-29.65071646	0.15	295	0.27	2682
147.11235	-30.6538646	0.15	295	0.27	2682
153.20325	-31.55102784	0.15	295	0.27	2682
159.5838	-33.3173086	0.15	295	0.27	2682
165.96285	-34.68821579	0.15	295	0.27	2682
172.6287	-36.03754565	0.15	295	0.27	2682
178.71825	-37.24144211	0.15	295	0.27	2682
184.80615	-38.56733254	0.15	295	0.27	2682
191.1813	-39.7694462	0.15	295	0.27	2682
197.2659	-41.07322549	0.15	295	0.27	2682
203.3508	-43.07590421	0.15	295	0.27	2682
209.43435	-44.20866291	0.15	295	0.27	2682
215.51835	-45.7256902	0.15	295	0.27	2682
221.60385	-47.16864862	0.15	295	0.27	2682
227.6874	-48.97132865	0.15	295	0.27	2682
233.77545	-50.53271888	0.15	295	0.27	2682
240.1566	-52.15254357	0.15	295	0.27	2682
246.82545	-54.03467726	0.15	295	0.27	2682
252.9132	-55.96348199	0.15	295	0.27	2682
258.9996	-57.42062103	0.15	295	0.27	2682
265.08765	-59.06904708	0.15	295	0.27	2682
271.1742	-60.85036393	0.15	295	0.27	2682
277.2573	-62.63794433	0.15	295	0.27	2682
283.3428	-63.91004788	0.15	295	0.27	2682
289.4289	-65.88889273	0.15	295	0.27	2682
295.5135	-67.69147739	0.15	295	0.27	2682
301.599	-69.59705039	0.15	295	0.27	2682
307.68285	-71.18117672	0.15	295	0.27	2682
313.76595	-73.37396748	0.15	295	0.27	2682
319.8456	-75.29999152	0.15	295	0.27	2682
325.92675	-76.88350362	0.15	295	0.27	2682
332.0094	-79.16817518	0.15	295	0.27	2682
338.6598	-81.39701287	0.15	295	0.27	2682
344.7417	-83.14867457	0.15	295	0.27	2682
350.8206	-85.33890867	0.15	295	0.27	2682
356.89905	-86.80372437	0.15	295	0.27	2682
362.97645	-88.61643755	0.15	295	0.27	2682
369.0549	-90.31766991	0.15	295	0.27	2682
375.13215	-92.33786504	0.15	295	0.27	2682
381.20895	-93.99476176	0.15	295	0.27	2682
387.2844	-95.97870287	0.15	295	0.27	2682
393.36345	-97.80996719	0.15	295	0.27	2682

File: alloy_extension_stress_thickness/mainfile_data/WV2_0.21nm.s_0.27Pa.txt
thickness	StressThickness	R	T	P	Melting_T
63.61131	-14.08214713	0.21	295	0.27	2682
72.62598	-15.63485261	0.21	295	0.27	2682
80.81451	-16.89285421	0.21	295	0.27	2682
86.94672	-18.31707633	0.21	295	0.27	2682
93.89289	-18.9435292	0.21	295	0.27	2682
100.42641	-20.30787318	0.21	295	0.27	2682
108.18318	-22.07251556	0.21	295	0.27	2682
115.12494	-23.14633337	0.21	295	0.27	2682
124.10454	-25.46817893	0.21	295	0.27	2682
131.45013	-26.76801405	0.21	295	0.27	2682
139.19934	-28.41047816	0.21	295	0.27	2682
145.31601	-29.88294524	0.21	295	0.27	2682
151.43457	-31.25081589	0.21	295	0.27	2682
157.55544	-33.15724318	0.21	295	0.27	2682
163.67295	-34.96825338	0.21	295	0.27	2682
170.19933	-36.37187254	0.21	295	0.27	2682
176.72109	-38.15010133	0.21	295	0.27	2682
183.24327	-40.00256502	0.21	295	0.27	2682
189.35658	-41.11980961	0.21	295	0.27	2682
195.46968	-43.09562655	0.21	295	0.27	2682
201.58257	-45.14017251	0.21	295	0.27	2682
207.6963	-46.85656313	0.21	295	0.27	2682
213.81108	-48.76332749	0.21	295	0.27	2682
219.92544	-50.51669809	0.21	295	0.27	2682
226.03833	-52.21569432	0.21	295	0.27	2682
232.15479	-53.96637534	0.21	295	0.27	2682
238.26642	-55.86038387	0.21	295	0.27	2682
244.38183	-58.10004403	0.21	295	0.27	2682
250.49661	-59.9146345	0.21	295	0.27	2682
256.60782	-61.73537028	0.21	295	0.27	2682
262.71945	-63.80270445	0.21	295	0.27	2682
268.83108	-65.52379472	0.21	295	0.27	2682
275.34948	-67.74838468	0.21	295	0.27	2682
281.45901	-69.92694551	0.21	295	0.27	2682
287.56917	-72.05780424	0.21	295	0.27	2682
293.68101	-74.07159004	0.21	295	0.27	2682
299.78928	-76.02981786	0.21	295	0.27	2682
305.89902	-78.3005629	0.21	295	0.27	2682
312.00918	-80.20025372	0.21	295	0.27	2682
318.11871	-82.26630217	0.21	295	0.27	2682
324.22803	-84.3375662	0.21	295	0.27	2682
330.33819	-85.80811537	0.21	295	0.27	2682
336.44478	-88.19430111	0.21	295	0.27	2682
342.55515	-90.4275067	0.21	295	0.27	2682
348.663	-92.61288678	0.21	295	0.27	2682
354.7698	-94.51282467	0.21	295	0.27	2682
360.87471	-96.60665831	0.21	295	0.27	2682
366.98886	-98.44487599	0.21	295	0.27	2682
373.09818	-101.0175425	0.21	295	0.27	2682
379.20372	-102.6870201	0.21	295	0.27	2682
385.71855	-105.7850901	0.21	295	0.27	2682
391.8243	-107.4257075	0.21	295	0.27	2682

File: alloy_extension_stress_thickness/mainfile_data/WV2_0.27nm.s_0.27Pa.txt
thickness	StressThickness	R	T	P	Melting_T
59.75046	-16.94415408	0.27	295	0.27	2682
65.51226	-18.78427646	0.27	295	0.27	2682
71.26974	-20.11592954	0.27	295	0.27	2682
77.02803	-21.41063645	0.27	295	0.27	2682
82.78524	-22.90302427	0.27	295	0.27	2682
88.54434	-23.86984568	0.27	295	0.27	2682
94.29966	-25.39923749	0.27	295	0.27	2682
100.05363	-26.89455907	0.27	295	0.27	2682
105.80463	-28.72110002	0.27	295	0.27	2682
112.08159	-29.98016318	0.27	295	0.27	2682
118.35666	-31.48114202	0.27	295	0.27	2682
127.24533	-33.23709117	0.27	295	0.27	2682
135.60534	-35.59241706	0.27	295	0.27	2682
143.96616	-38.06698888	0.27	295	0.27	2682
152.85213	-39.72266666	0.27	295	0.27	2682
160.69077	-42.50849619	0.27	295	0.27	2682
166.43961	-43.98851106	0.27	295	0.27	2682
172.18629	-44.83556459	0.27	295	0.27	2682
177.9327	-46.98022107	0.27	295	0.27	2682
183.67668	-48.3464072	0.27	295	0.27	2682
189.42309	-50.00368242	0.27	295	0.27	2682
197.25903	-52.2203237	0.27	295	0.27	2682
205.61661	-54.57493433	0.27	295	0.27	2682
211.36113	-56.52866281	0.27	295	0.27	2682
217.10889	-58.28647981	0.27	295	0.27	2682
222.85503	-59.65408009	0.27	295	0.27	2682
228.59928	-62.12985368	0.27	295	0.27	2682
234.86598	-63.31179729	0.27	295	0.27	2682
240.60888	-65.48811454	0.27	295	0.27	2682
247.39749	-67.83257644	0.27	295	0.27	2682
253.14012	-69.30994397	0.27	295	0.27	2682
258.88491	-71.27793094	0.27	295	0.27	2682
264.63078	-73.29970348	0.27	295	0.27	2682
271.94076	-75.62309051	0.27	295	0.27	2682
278.7291	-78.24117716	0.27	295	0.27	2682
286.038	-80.15424306	0.27	295	0.27	2682
293.86962	-83.11993609	0.27	295	0.27	2682
301.17528	-84.98791051	0.27	295	0.27	2682
309.00123	-87.97225671	0.27	295	0.27	2682
314.73954	-89.81269742	0.27	295	0.27	2682
320.48082	-92.06937541	0.27	295	0.27	2682
327.26295	-93.92000241	0.27	295	0.27	2682
333.52506	-96.7335597	0.27	295	0.27	2682
339.26472	-98.39570927	0.27	295	0.27	2682
345.00276	-100.2183892	0.27	295	0.27	2682
350.74269	-102.7103862	0.27	295	0.27	2682
356.48289	-105.2267886	0.27	295	0.27	2682
362.22012	-106.57901	0.27	295	0.27	2682
367.96086	-109.2917885	0.27	295	0.27	2682
373.69917	-111.0589366	0.27	295	0.27	2682
379.44099	-113.0956418	0.27	295	0.27	2682
385.18254	-114.8901173	0.27	295	0.27	2682
390.92004	-117.1907834	0.27	295	0.27	2682
396.65943	-119.1332319	0.27	295	0.27	2682
