Repository: tongsu-brown/KMORFS

# KMORFS-db

**Kinetic Modeling Of Residual Film Stress** — Database-driven version.

A physics-informed machine learning framework for modeling residual stress evolution in thin film materials deposited by magnetron sputtering, thermal evaporation, and e-beam evaporation. Uses a CSV database backend with 258 experiments across 54 materials from 24 published data sources.

## Quick Start

## Tutorial: Fitting Your Own Data

### Step 1: Add your data to the database

Add rows to `data/source.csv` with your experiment metadata:

| material | Tm_K | data_source | R | T | P | Alloy_type |
|---|---|---|---|---|---|---|
| MyMetal | 1800 | MyLab | 0.1 | 295 | 0.3 | Single element |

File: alloy_extension_stress_thickness/mainfile_data/WV2_0.36nm.s_0.27Pa.txt
thickness	StressThickness	R	T	P	Melting_T
60.4944	-22.83043524	0.36	295	0.27	2682
66.0924	-25.10914927	0.36	295	0.27	2682
70.99128	-27.11356263	0.36	295	0.27	2682
75.89088	-28.95417868	0.36	295	0.27	2682
80.78904	-30.65321741	0.36	295	0.27	2682
85.68576	-33.43440345	0.36	295	0.27	2682
90.58248	-34.8686616	0.36	295	0.27	2682
95.47992	-37.02916907	0.36	295	0.27	2682
100.37628	-38.60694561	0.36	295	0.27	2682
105.2712	-41.37025981	0.36	295	0.27	2682
110.1654	-42.83155189	0.36	295	0.27	2682
115.06068	-44.63733778	0.36	295	0.27	2682
119.95452	-46.65746302	0.36	295	0.27	2682
124.8462	-48.41429226	0.36	295	0.27	2682
129.7404	-50.538634	0.36	295	0.27	2682
134.63532	-52.41942497	0.36	295	0.27	2682
139.53024	-54.33098389	0.36	295	0.27	2682
144.4194	-56.43825428	0.36	295	0.27	2682
149.31216	-57.9626192	0.36	295	0.27	2682
155.6064	-60.04518507	0.36	295	0.27	2682
161.19828	-62.63330274	0.36	295	0.27	2682
167.48964	-63.92194969	0.36	295	0.27	2682
173.08296	-66.45112593	0.36	295	0.27	2682
177.975	-68.61404953	0.36	295	0.27	2682
182.86416	-70.22944583	0.36	295	0.27	2682
189.153	-72.69298613	0.36	295	0.27	2682
194.04468	-74.83893454	0.36	295	0.27	2682
199.63476	-77.09086168	0.36	295	0.27	2682
206.6256	-78.79542473	0.36	295	0.27	2682
211.51944	-81.04906839	0.36	295	0.27	2682
217.11132	-83.77575608	0.36	295	0.27	2682
222.003	-85.22931363	0.36	295	0.27	2682
228.99204	-87.39502182	0.36	295	0.27	2682
233.88408	-89.1666874	0.36	295	0.27	2682
238.77648	-91.26181984	0.36	295	0.27	2682
245.06604	-93.61279749	0.36	295	0.27	2682
251.3538	-96.14738065	0.36	295	0.27	2682
256.24152	-97.28162578	0.36	295	0.27	2682
261.1296	-99.6089078	0.36	295	0.27	2682
266.71644	-102.3294236	0.36	295	0.27	2682
271.60524	-104.1517563	0.36	295	0.27	2682
276.4944	-105.910628	0.36	295	0.27	2682
281.38536	-107.660827	0.36	295	0.27	2682
286.27776	-109.3882428	0.36	295	0.27	2682
291.1644	-111.1644473	0.36	295	0.27	2682
296.0514	-113.2412516	0.36	295	0.27	2682
300.93984	-115.8703824	0.36	295	0.27	2682
305.8308	-118.2608383	0.36	295	0.27	2682
310.72212	-119.5263487	0.36	295	0.27	2682
316.30572	-121.3505756	0.36	295	0.27	2682
321.19128	-123.7040569	0.36	295	0.27	2682
326.0808	-125.1750343	0.36	295	0.27	2682
330.9696	-127.4047571	0.36	295	0.27	2682
335.8566	-129.3663004	0.36	295	0.27	2682
340.74576	-131.6581733	0.36	295	0.27	2682
345.63096	-133.6164913	0.36	295	0.27	2682
350.51976	-135.7586563	0.36	295	0.27	2682
355.40496	-137.3938446	0.36	295	0.27	2682
360.2898	-139.1264975	0.36	295	0.27	2682
365.17644	-141.5431611	0.36	295	0.27	2682
370.06128	-143.521499	0.36	295	0.27	2682
374.94684	-145.7269206	0.36	295	0.27	2682
379.8342	-147.936763	0.36	295	0.27	2682
384.71868	-150.0947693	0.36	295	0.27	2682
389.60172	-151.5451872	0.36	295	0.27	2682
394.4844	-154.1394417	0.36	295	0.27	2682

File: alloy_extension_stress_thickness/mainfile_data/WV3_0.08nm.s_0.27Pa.txt
thickness	StressThickness	R	T	P	Melting_T
75.33968	30.64024381	0.08	295	0.27	2561
81.70776	34.32779464	0.08	295	0.27	2561
88.07096	37.73878851	0.08	295	0.27	2561
94.4352	41.42600045	0.08	295	0.27	2561
100.79952	44.73118853	0.08	295	0.27	2561
107.15784	48.18028383	0.08	295	0.27	2561
113.5116	51.38621911	0.08	295	0.27	2561
119.85656	54.65989085	0.08	295	0.27	2561
126.19696	58.24810609	0.08	295	0.27	2561
132.54368	61.86233554	0.08	295	0.27	2561
138.89352	65.33869367	0.08	295	0.27	2561
145.24312	69.05585219	0.08	295	0.27	2561
151.60136	72.62168244	0.08	295	0.27	2561
157.95632	76.31155756	0.08	295	0.27	2561
164.31032	79.7564556	0.08	295	0.27	2561
170.66112	83.05803081	0.08	295	0.27	2561
177.00936	86.44256751	0.08	295	0.27	2561
183.36224	90.23234155	0.08	295	0.27	2561
189.71408	93.52678951	0.08	295	0.27	2561
196.0664	97.25849797	0.08	295	0.27	2561
202.41792	100.6403321	0.08	295	0.27	2561
208.76848	104.1123918	0.08	295	0.27	2561
215.12344	108.0738638	0.08	295	0.27	2561
221.48096	111.4373269	0.08	295	0.27	2561
227.85512	115.409111	0.08	295	0.27	2561
234.21808	118.2977847	0.08	295	0.27	2561
240.5736	121.2811188	0.08	295	0.27	2561
246.92496	124.6813136	0.08	295	0.27	2561
253.27512	127.9562208	0.08	295	0.27	2561
259.62736	131.3562261	0.08	295	0.27	2561
265.9764	134.4336432	0.08	295	0.27	2561
272.32304	137.7798013	0.08	295	0.27	2561
278.66944	141.0458554	0.08	295	0.27	2561
285.01504	144.6934311	0.08	295	0.27	2561
291.37192	147.8953386	0.08	295	0.27	2561
297.72904	151.1425195	0.08	295	0.27	2561
304.08144	154.3899243	0.08	295	0.27	2561
310.43008	157.733686	0.08	295	0.27	2561
316.78408	160.9292777	0.08	295	0.27	2561
323.13392	164.070035	0.08	295	0.27	2561
329.48072	167.1609081	0.08	295	0.27	2561
335.8264	170.8599918	0.08	295	0.27	2561
342.17504	174.079831	0.08	295	0.27	2561
348.52088	177.2834457	0.08	295	0.27	2561
354.86392	180.6396542	0.08	295	0.27	2561
361.20896	184.036671	0.08	295	0.27	2561
367.55224	187.3042932	0.08	295	0.27	2561
373.90072	190.8775557	0.08	295	0.27	2561
380.24504	194.0985034	0.08	295	0.27	2561
386.59208	197.6460682	0.08	295	0.27	2561
392.936	200.8646702	0.08	295	0.27	2561

File: alloy_extension_stress_thickness/mainfile_data/WV3_0.12nm.s_0.27Pa.txt
thickness	StressThickness	R	T	P	Melting_T
69.762	13.66975536	0.12	295	0.27	2561
76.04016	16.47462513	0.12	295	0.27	2561
82.31736	19.26143643	0.12	295	0.27	2561
88.5942	21.87169321	0.12	295	0.27	2561
96.03156	24.81825508	0.12	295	0.27	2561
102.7686	27.8817337	0.12	295	0.27	2561
109.0428	30.51303515	0.12	295	0.27	2561
115.31364	33.24320254	0.12	295	0.27	2561
121.5834	35.81455441	0.12	295	0.27	2561
130.17768	39.34179554	0.12	295	0.27	2561
139.6908	42.95865525	0.12	295	0.27	2561
147.34908	45.91143282	0.12	295	0.27	2561
155.70264	49.42485257	0.12	295	0.27	2561
161.96748	51.71534049	0.12	295	0.27	2561
168.2322	54.09408765	0.12	295	0.27	2561
175.42284	57.01192275	0.12	295	0.27	2561
181.68648	59.81583142	0.12	295	0.27	2561
187.94868	61.90286392	0.12	295	0.27	2561
194.20908	64.41894224	0.12	295	0.27	2561
201.16308	67.36335173	0.12	295	0.27	2561
207.42144	70.8555699	0.12	295	0.27	2561
215.5302	76.81950904	0.12	295	0.27	2561
222.48396	79.5826868	0.12	295	0.27	2561
228.97392	81.73297661	0.12	295	0.27	2561
235.23084	84.45955662	0.12	295	0.27	2561
241.48968	86.77395098	0.12	295	0.27	2561
247.74984	89.16561878	0.12	295	0.27	2561
254.00868	91.31266623	0.12	295	0.27	2561
260.26488	93.79597788	0.12	295	0.27	2561
266.5206	96.43897099	0.12	295	0.27	2561
273.24024	99.23385097	0.12	295	0.27	2561
279.50076	101.9148926	0.12	295	0.27	2561
285.7596	104.1275736	0.12	295	0.27	2561
292.02072	106.7532127	0.12	295	0.27	2561
298.27908	109.1206353	0.12	295	0.27	2561
304.53792	111.3989098	0.12	295	0.27	2561
310.7952	113.6625688	0.12	295	0.27	2561
317.05224	116.3148621	0.12	295	0.27	2561
323.3112	118.8570419	0.12	295	0.27	2561
329.5698	121.3683089	0.12	295	0.27	2561
335.829	123.7338226	0.12	295	0.27	2561
342.08592	126.2591273	0.12	295	0.27	2561
348.34332	128.528197	0.12	295	0.27	2561
354.59952	131.1142415	0.12	295	0.27	2561
360.85536	133.7211528	0.12	295	0.27	2561
367.1088	136.1054104	0.12	295	0.27	2561
373.3644	138.7530549	0.12	295	0.27	2561
379.6218	140.6443557	0.12	295	0.27	2561
385.87872	143.2828248	0.12	295	0.27	2561
392.13528	145.9231878	0.12	295	0.27	2561

File: alloy_extension_stress_thickness/mainfile_data/WV3_0.20nm.s_0.27Pa.txt
thickness	StressThickness	R	T	P	Melting_T
65.9418	13.67687013	0.2	295	0.27	2561
72.14	15.52233693	0.2	295	0.27	2561
79.1134	17.21296982	0.2	295	0.27	2561
86.0884	18.24066465	0.2	295	0.27	2561
93.4472	19.47672368	0.2	295	0.27	2561
101.1908	21.70237784	0.2	295	0.27	2561
106.226	23.49801819	0.2	295	0.27	2561
113.193	24.43073715	0.2	295	0.27	2561
120.1614	25.42435794	0.2	295	0.27	2561
126.3516	26.21295655	0.2	295	0.27	2561
133.3236	27.75950623	0.2	295	0.27	2561
140.2892	27.84278645	0.2	295	0.27	2561
147.2564	29.91889534	0.2	295	0.27	2561
152.6718	31.49532799	0.2	295	0.27	2561
158.4786	32.72101357	0.2	295	0.27	2561
164.6692	32.96285008	0.2	295	0.27	2561
171.2514	34.1740271	0.2	295	0.27	2561
178.607	35.40484302	0.2	295	0.27	2561
184.798	35.32289916	0.2	295	0.27	2561
189.0552	36.28117159	0.2	295	0.27	2561
196.4158	34.35302769	0.2	295	0.27	2561
203.7674	25.27462842	0.2	295	0.27	2561
211.5054	37.8801356	0.2	295	0.27	2561
218.4684	39.68427069	0.2	295	0.27	2561
225.4286	40.43190094	0.2	295	0.27	2561
230.8438	40.11999925	0.2	295	0.27	2561
237.8058	40.5212619	0.2	295	0.27	2561
244.767	42.02818853	0.2	295	0.27	2561
252.1142	42.68341659	0.2	295	0.27	2561
259.072	43.38826165	0.2	295	0.27	2561
266.8046	44.11487231	0.2	295	0.27	2561
273.3748	44.13067907	0.2	295	0.27	2561
279.945	44.99702541	0.2	295	0.27	2561
286.5158	45.89606176	0.2	295	0.27	2561
293.0856	47.18730487	0.2	295	0.27	2561
300.0478	46.50611456	0.2	295	0.27	2561
307.3964	47.71303046	0.2	295	0.27	2561
313.9696	48.77552458	0.2	295	0.27	2561
320.9208	48.35105625	0.2	295	0.27	2561
327.1054	48.4227741	0.2	295	0.27	2561
332.5182	49.93552288	0.2	295	0.27	2561
336.7706	50.11082754	0.2	295	0.27	2561
341.0282	50.35233869	0.2	295	0.27	2561
345.2878	50.48104387	0.2	295	0.27	2561
349.5478	50.77956594	0.2	295	0.27	2561
353.8078	51.00956758	0.2	295	0.27	2561
358.0608	51.28553354	0.2	295	0.27	2561
362.3172	51.81736765	0.2	295	0.27	2561
366.9568	52.15645438	0.2	295	0.27	2561
371.2138	52.11995401	0.2	295	0.27	2561
375.468	52.41939802	0.2	295	0.27	2561
379.724	52.39859696	0.2	295	0.27	2561
383.9804	52.75133579	0.2	295	0.27	2561
388.234	53.0817887	0.2	295	0.27	2561
392.4868	53.05547471	0.2	295	0.27	2561
396.7398	52.94707455	0.2	295	0.27	2561

File: alloy_extension_stress_thickness/mainfile_data/WV3_0.28nm.s_0.27Pa.txt
thickness	StressThickness	R	T	P	Melting_T
83.5282	9.914112543	0.28	295	0.27	2561
90.56292	10.56821598	0.28	295	0.27	2561
97.59484	11.9706213	0.28	295	0.27	2561
104.08636	12.31384875	0.28	295	0.27	2561
110.57592	13.40741369	0.28	295	0.27	2561
116.52172	13.82517932	0.28	295	0.27	2561
122.47032	14.52218564	0.28	295	0.27	2561
129.49832	15.27429989	0.28	295	0.27	2561
135.44608	16.05560278	0.28	295	0.27	2561
141.3958	16.41057227	0.28	295	0.27	2561
147.34188	17.29603114	0.28	295	0.27	2561
153.82808	17.73415564	0.28	295	0.27	2561
160.31428	18.27074859	0.28	295	0.27	2561
166.80356	18.92118538	0.28	295	0.27	2561
173.838	19.22612921	0.28	295	0.27	2561
180.3256	20.04180617	0.28	295	0.27	2561
187.89484	20.55525869	0.28	295	0.27	2561
194.92452	21.05676486	0.28	295	0.27	2561
200.86948	21.25494044	0.28	295	0.27	2561
206.81472	21.54803792	0.28	295	0.27	2561
213.83852	21.92570702	0.28	295	0.27	2561
220.32276	22.43695702	0.28	295	0.27	2561
227.8878	23.58996453	0.28	295	0.27	2561
234.37204	23.76037864	0.28	295	0.27	2561
240.8532	24.12395104	0.28	295	0.27	2561
248.41768	24.46542534	0.28	295	0.27	2561
254.36152	24.99766004	0.28	295	0.27	2561
260.3048	25.67581031	0.28	295	0.27	2561
266.25228	25.68724675	0.28	295	0.27	2561
272.19752	26.44802951	0.28	295	0.27	2561
278.14416	26.38477428	0.28	295	0.27	2561
284.09024	27.33362865	0.28	295	0.27	2561
290.03436	27.67852703	0.28	295	0.27	2561
296.51692	27.95733694	0.28	295	0.27	2561
304.08532	28.59319485	0.28	295	0.27	2561
310.5704	29.20966377	0.28	295	0.27	2561
316.51368	29.03390329	0.28	295	0.27	2561
322.45836	29.48852088	0.28	295	0.27	2561
328.40304	30.14288363	0.28	295	0.27	2561
334.34408	30.1624903	0.28	295	0.27	2561
340.28484	31.03648625	0.28	295	0.27	2561
346.22392	30.68938381	0.28	295	0.27	2561
352.16664	32.02697948	0.28	295	0.27	2561
358.11076	31.88239138	0.28	295	0.27	2561
364.0546	32.71996198	0.28	295	0.27	2561
369.99648	33.2134976	0.28	295	0.27	2561
375.93696	33.36421549	0.28	295	0.27	2561
381.88052	33.82576195	0.28	295	0.27	2561
387.82072	34.19591023	0.28	295	0.27	2561
393.76484	34.65448308	0.28	295	0.27	2561

File: alloy_extension_stress_thickness/mainfile_data/WV3_0.36nm.s_0.27Pa.txt
thickness	StressThickness	R	T	P	Melting_T
72.71496	9.499124668	0.36	295	0.27	2561
79.0056	10.47252081	0.36	295	0.27	2561
85.2912	10.53192291	0.36	295	0.27	2561
91.57824	10.8855839	0.36	295	0.27	2561
97.8642	11.4855859	0.36	295	0.27	2561
104.14836	12.01379944	0.36	295	0.27	2561
110.43396	12.25894236	0.36	295	0.27	2561
116.71992	12.4835999	0.36	295	0.27	2561
123.00084	12.62821655	0.36	295	0.27	2561
129.28284	13.17809329	0.36	295	0.27	2561
135.56772	13.74369512	0.36	295	0.27	2561
141.85404	13.59333691	0.36	295	0.27	2561
148.14036	13.68497837	0.36	295	0.27	2561
154.4256	14.24890829	0.36	295	0.27	2561
160.71552	14.28137439	0.36	295	0.27	2561
167.00328	14.48491019	0.36	295	0.27	2561
173.29212	14.47916792	0.36	295	0.27	2561
179.57772	14.16855305	0.36	295	0.27	2561
185.85864	14.03798496	0.36	295	0.27	2561
192.1356	14.20472315	0.36	295	0.27	2561
198.41904	14.63915707	0.36	295	0.27	2561
204.70284	14.33957232	0.36	295	0.27	2561
210.98376	13.85099136	0.36	295	0.27	2561
217.2636	13.80898665	0.36	295	0.27	2561
223.54164	13.64727262	0.36	295	0.27	2561
229.82436	13.34822057	0.36	295	0.27	2561
236.1042	13.08379011	0.36	295	0.27	2561
242.38224	13.15722231	0.36	295	0.27	2561
248.65992	12.29464958	0.36	295	0.27	2561
254.93724	12.23202565	0.36	295	0.27	2561
261.21852	11.58304436	0.36	295	0.27	2561
267.49296	11.03147926	0.36	295	0.27	2561
273.76992	11.2412211	0.36	295	0.27	2561
280.044	10.96606823	0.36	295	0.27	2561
286.31988	10.21664218	0.36	295	0.27	2561
292.59504	9.982994846	0.36	295	0.27	2561
298.87308	9.671791245	0.36	295	0.27	2561
305.16336	9.864032232	0.36	295	0.27	2561
311.44968	9.106099616	0.36	295	0.27	2561
317.73492	8.805032259	0.36	295	0.27	2561
324.027	8.48771264	0.36	295	0.27	2561
330.3126	8.434183065	0.36	295	0.27	2561
336.5946	7.243744055	0.36	295	0.27	2561
342.87696	7.423144264	0.36	295	0.27	2561
349.15536	6.806809437	0.36	295	0.27	2561
355.4406	6.734715904	0.36	295	0.27	2561
361.73052	6.297903705	0.36	295	0.27	2561
368.01936	5.698899088	0.36	295	0.27	2561
374.30784	5.651202627	0.36	295	0.27	2561
380.59776	5.415777451	0.36	295	0.27	2561
386.8884	4.738983338	0.36	295	0.27	2561
393.17832	4.248353375	0.36	295	0.27	2561

File: alloy_extension_stress_thickness/mainfile_data/WV_0.04nm.s_0.27Pa.txt
thickness	StressThickness	R	T	P	Melting_T
81.02764	-134.495507	0.04	295	0.27	2939
89.39152	-145.4425169	0.04	295	0.27	2939
96.11312	-154.403661	0.04	295	0.27	2939
102.59048	-162.9299668	0.04	295	0.27	2939
108.91392	-171.0841035	0.04	295	0.27	2939
115.30152	-179.354686	0.04	295	0.27	2939
121.91552	-187.3021011	0.04	295	0.27	2939
128.5506	-194.5256034	0.04	295	0.27	2939
134.86536	-202.7778359	0.04	295	0.27	2939
141.17596	-209.8016981	0.04	295	0.27	2939
147.48472	-217.4402114	0.04	295	0.27	2939
153.78652	-224.869838	0.04	295	0.27	2939
160.23852	-232.2086264	0.04	295	0.27	2939
166.79084	-239.3130295	0.04	295	0.27	2939
173.3392	-246.9397571	0.04	295	0.27	2939
179.64412	-254.2410668	0.04	295	0.27	2939
185.94256	-261.9415512	0.04	295	0.27	2939
192.23664	-268.7744678	0.04	295	0.27	2939
198.62984	-275.4734199	0.04	295	0.27	2939
204.93744	-282.4742048	0.04	295	0.27	2939
211.23144	-288.5164106	0.04	295	0.27	2939
217.53188	-294.6348355	0.04	295	0.27	2939
223.8284	-300.6594085	0.04	295	0.27	2939
230.1292	-306.6001413	0.04	295	0.27	2939
236.44112	-312.4042914	0.04	295	0.27	2939
242.7488	-318.4429471	0.04	295	0.27	2939
249.04224	-324.0679536	0.04	295	0.27	2939
255.34164	-329.5786504	0.04	295	0.27	2939
261.63272	-335.3582296	0.04	295	0.27	2939
267.92552	-340.6420169	0.04	295	0.27	2939
274.2978	-345.9932267	0.04	295	0.27	2939
280.8364	-351.3268438	0.04	295	0.27	2939
287.13836	-357.0338556	0.04	295	0.27	2939
293.43148	-362.5394614	0.04	295	0.27	2939
299.71868	-367.855873	0.04	295	0.27	2939
306.01092	-373.0426871	0.04	295	0.27	2939
312.29756	-378.8165943	0.04	295	0.27	2939
318.73808	-383.7306921	0.04	295	0.27	2939
325.02568	-388.5887307	0.04	295	0.27	2939
331.54852	-393.8143098	0.04	295	0.27	2939
337.83892	-399.3827843	0.04	295	0.27	2939
344.12416	-404.4473945	0.04	295	0.27	2939
350.40952	-408.6987747	0.04	295	0.27	2939
356.69688	-413.0289386	0.04	295	0.27	2939
362.9886	-418.2968898	0.04	295	0.27	2939
369.2742	-423.265727	0.04	295	0.27	2939
375.55904	-428.5620538	0.04	295	0.27	2939
381.84412	-433.9250035	0.04	295	0.27	2939
388.13276	-438.7817834	0.04	295	0.27	2939
394.42256	-443.6149055	0.04	295	0.27	2939

File: alloy_extension_stress_thickness/mainfile_data/WV_0.08nm.s_0.27Pa.txt
thickness	StressThickness	R	T	P	Melting_T
41.24456	-59.53991094	0.08	295	0.27	2939
44.54648	-64.33445736	0.08	295	0.27	2939
47.84696	-69.04746742	0.08	295	0.27	2939
51.15184	-74.41228344	0.08	295	0.27	2939
54.45456	-79.27489215	0.08	295	0.27	2939
57.75352	-83.93644004	0.08	295	0.27	2939
61.05072	-88.85803713	0.08	295	0.27	2939
64.35488	-93.98719036	0.08	295	0.27	2939
67.65248	-98.37050553	0.08	295	0.27	2939
70.95032	-102.8656015	0.08	295	0.27	2939
74.24528	-108.0170037	0.08	295	0.27	2939
77.538	-112.5390745	0.08	295	0.27	2939
80.83576	-117.2108083	0.08	295	0.27	2939
84.13096	-121.7203262	0.08	295	0.27	2939
87.42712	-126.4019327	0.08	295	0.27	2939
90.72408	-130.5847822	0.08	295	0.27	2939
94.01976	-134.6152422	0.08	295	0.27	2939
97.31608	-139.3968065	0.08	295	0.27	2939
100.612	-143.8530391	0.08	295	0.27	2939
103.9068	-148.3862832	0.08	295	0.27	2939
107.20176	-152.9774773	0.08	295	0.27	2939
110.49624	-157.0015387	0.08	295	0.27	2939
113.7912	-161.3431598	0.08	295	0.27	2939
117.08112	-165.6085212	0.08	295	0.27	2939
120.37616	-170.1265436	0.08	295	0.27	2939
123.66968	-174.7883993	0.08	295	0.27	2939
126.9636	-178.8133316	0.08	295	0.27	2939
130.41064	-183.0883101	0.08	295	0.27	2939
133.69848	-187.5617004	0.08	295	0.27	2939
136.98728	-192.0785008	0.08	295	0.27	2939
140.27608	-196.2994592	0.08	295	0.27	2939
143.56112	-200.3782776	0.08	295	0.27	2939
146.84872	-204.6802356	0.08	295	0.27	2939
150.1396	-209.3658534	0.08	295	0.27	2939
153.4252	-213.0657243	0.08	295	0.27	2939
156.71272	-217.3946686	0.08	295	0.27	2939
160.00224	-221.2738114	0.08	295	0.27	2939
163.28576	-225.9549536	0.08	295	0.27	2939
166.578	-229.7439198	0.08	295	0.27	2939
169.86408	-234.2036562	0.08	295	0.27	2939
173.61536	-238.5576386	0.08	295	0.27	2939
176.89872	-242.6163331	0.08	295	0.27	2939
180.18976	-246.8777386	0.08	295	0.27	2939
183.4712	-251.4192752	0.08	295	0.27	2939
186.75016	-254.7405982	0.08	295	0.27	2939
191.28376	-261.1999246	0.08	295	0.27	2939
196.45376	-267.6751864	0.08	295	0.27	2939
200.0516	-271.9622823	0.08	295	0.27	2939
204.42888	-277.7931595	0.08	295	0.27	2939
211.93976	-286.7785015	0.08	295	0.27	2939

File: alloy_extension_stress_thickness/mainfile_data/WV_0.12nm.s_0.27Pa.txt
thickness	StressThickness	R	T	P	Melting_T
76.41672	-94.20597838	0.12	295	0.27	2939
82.7328	-102.7953248	0.12	295	0.27	2939
89.04768	-110.5000254	0.12	295	0.27	2939
95.36712	-118.1147753	0.12	295	0.27	2939
101.69064	-125.6745901	0.12	295	0.27	2939
108.00624	-133.431807	0.12	295	0.27	2939
114.31884	-140.9120369	0.12	295	0.27	2939
120.63096	-148.2943984	0.12	295	0.27	2939
126.94152	-155.0910027	0.12	295	0.27	2939
133.26648	-163.0988571	0.12	295	0.27	2939
140.2872	-170.942397	0.12	295	0.27	2939
146.60496	-178.7638384	0.12	295	0.27	2939
152.91492	-185.8349829	0.12	295	0.27	2939
159.22104	-193.0842175	0.12	295	0.27	2939
165.5268	-201.0280753	0.12	295	0.27	2939
171.84024	-207.9274641	0.12	295	0.27	2939
178.14876	-215.1671896	0.12	295	0.27	2939
184.452	-222.984475	0.12	295	0.27	2939
190.7544	-230.1689259	0.12	295	0.27	2939
197.0568	-237.5389689	0.12	295	0.27	2939
203.36928	-245.0678247	0.12	295	0.27	2939
209.68044	-252.2376336	0.12	295	0.27	2939
215.98044	-259.7881753	0.12	295	0.27	2939
222.7578	-267.2824193	0.12	295	0.27	2939
229.54092	-275.8184455	0.12	295	0.27	2939
237.01416	-284.3491179	0.12	295	0.27	2939
243.3186	-291.6738716	0.12	295	0.27	2939
249.63024	-299.3717479	0.12	295	0.27	2939
255.93192	-306.4672712	0.12	295	0.27	2939
262.2342	-314.0291885	0.12	295	0.27	2939
268.5396	-321.0596832	0.12	295	0.27	2939
274.84344	-328.2887976	0.12	295	0.27	2939
281.14188	-335.110989	0.12	295	0.27	2939
287.44692	-342.7336398	0.12	295	0.27	2939
293.75772	-350.1151658	0.12	295	0.27	2939
300.0708	-357.2353484	0.12	295	0.27	2939
306.37056	-364.3235652	0.12	295	0.27	2939
312.66756	-371.3464994	0.12	295	0.27	2939
318.97536	-378.9552156	0.12	295	0.27	2939
325.27272	-385.490059	0.12	295	0.27	2939
331.56972	-392.7989608	0.12	295	0.27	2939
337.86624	-400.0768688	0.12	295	0.27	2939
344.17764	-406.9323725	0.12	295	0.27	2939
350.49984	-414.4792564	0.12	295	0.27	2939
356.80056	-421.6089483	0.12	295	0.27	2939
363.09852	-428.3975327	0.12	295	0.27	2939
369.405	-435.1180623	0.12	295	0.27	2939
375.70224	-442.2507842	0.12	295	0.27	2939
381.99732	-449.5754952	0.12	295	0.27	2939
388.29324	-455.9720193	0.12	295	0.27	2939
394.59084	-463.2440945	0.12	295	0.27	2939
400.89144	-469.4667264	0.12	295	0.27	2939

File: alloy_extension_stress_thickness/mainfile_data/WV_0.16nm.s_0.27Pa.txt
thickness	StressThickness	R	T	P	Melting_T
72.50096	-102.4216539	0.16	295	0.27	2939
79.04464	-111.2872601	0.16	295	0.27	2939
86.21072	-121.2521737	0.16	295	0.27	2939
93.37728	-131.512091	0.16	295	0.27	2939
99.92032	-140.2066691	0.16	295	0.27	2939
106.4632	-149.4251141	0.16	295	0.27	2939
113.6304	-158.8452441	0.16	295	0.27	2939
120.48912	-168.2671549	0.16	295	0.27	2939
129.20752	-179.6454819	0.16	295	0.27	2939
136.36816	-188.3055462	0.16	295	0.27	2939
142.91232	-196.3666716	0.16	295	0.27	2939
149.46032	-204.695764	0.16	295	0.27	2939
155.99888	-212.7884593	0.16	295	0.27	2939
162.53568	-220.8973613	0.16	295	0.27	2939
169.08016	-229.0651524	0.16	295	0.27	2939
175.61984	-237.3542672	0.16	295	0.27	2939
182.15504	-245.0012056	0.16	295	0.27	2939
188.69136	-253.8656646	0.16	295	0.27	2939
195.22768	-261.1349461	0.16	295	0.27	2939
201.7712	-268.854945	0.16	295	0.27	2939
208.30944	-276.7973348	0.16	295	0.27	2939
214.84368	-285.1893941	0.16	295	0.27	2939
221.3792	-292.3709969	0.16	295	0.27	2939
227.9152	-301.4366261	0.16	295	0.27	2939
234.76976	-309.0784787	0.16	295	0.27	2939
241.3016	-316.8070311	0.16	295	0.27	2939
247.83392	-324.1822499	0.16	295	0.27	2939
254.3664	-332.5001764	0.16	295	0.27	2939
261.20912	-339.6007844	0.16	295	0.27	2939
267.74768	-348.1310319	0.16	295	0.27	2939
274.2792	-355.2749734	0.16	295	0.27	2939
280.81312	-363.3205849	0.16	295	0.27	2939
287.35424	-370.9370378	0.16	295	0.27	2939
293.884	-378.4956466	0.16	295	0.27	2939
300.41264	-386.4513985	0.16	295	0.27	2939
309.43232	-396.4000272	0.16	295	0.27	2939
315.96528	-404.0838601	0.16	295	0.27	2939
322.49248	-411.9987839	0.16	295	0.27	2939
329.01856	-418.9560496	0.16	295	0.27	2939
335.54448	-427.0583622	0.16	295	0.27	2939
342.39552	-433.8005967	0.16	295	0.27	2939
348.92256	-441.5292621	0.16	295	0.27	2939
355.75952	-449.7774453	0.16	295	0.27	2939
362.28608	-456.7872679	0.16	295	0.27	2939
368.8152	-464.1177796	0.16	295	0.27	2939
375.34288	-471.4298806	0.16	295	0.27	2939
381.87456	-478.4730971	0.16	295	0.27	2939
388.40176	-486.3433835	0.16	295	0.27	2939
395.8656	-494.2005687	0.16	295	0.27	2939
402.39264	-501.4615505	0.16	295	0.27	2939

File: alloy_extension_stress_thickness/mainfile_data/WV_0.28nm.s_0.27Pa.txt
thickness	StressThickness	R	T	P	Melting_T
57.28296	-89.54245107	0.28	295	0.27	2939
62.18464	-97.98174744	0.28	295	0.27	2939
67.0852	-105.9698247	0.28	295	0.27	2939
71.98828	-114.5734501	0.28	295	0.27	2939
77.43736	-123.6538316	0.28	295	0.27	2939
82.33904	-131.5702987	0.28	295	0.27	2939
87.24268	-139.3129175	0.28	295	0.27	2939
92.14576	-147.6745371	0.28	295	0.27	2939
98.13804	-156.5128401	0.28	295	0.27	2939
103.04084	-163.954658	0.28	295	0.27	2939
107.94168	-171.9190204	0.28	295	0.27	2939
112.8442	-179.5417158	0.28	295	0.27	2939
117.74644	-187.7250746	0.28	295	0.27	2939
122.6498	-195.8789579	0.28	295	0.27	2939
127.55428	-203.1111589	0.28	295	0.27	2939
133.00336	-211.4324645	0.28	295	0.27	2939
137.90476	-219.2090556	0.28	295	0.27	2939
142.80504	-225.754412	0.28	295	0.27	2939
147.70588	-233.2863212	0.28	295	0.27	2939
152.60504	-241.0134197	0.28	295	0.27	2939
157.50532	-248.5226407	0.28	295	0.27	2939
162.95216	-255.655293	0.28	295	0.27	2939
167.85132	-263.4157253	0.28	295	0.27	2939
172.74908	-270.8529082	0.28	295	0.27	2939
177.65132	-278.4832961	0.28	295	0.27	2939
182.5488	-285.7444698	0.28	295	0.27	2939
187.44656	-293.6289024	0.28	295	0.27	2939
192.34516	-301.3524562	0.28	295	0.27	2939
197.24236	-308.4467693	0.28	295	0.27	2939
202.1376	-316.1493419	0.28	295	0.27	2939
207.032	-323.0967421	0.28	295	0.27	2939
211.92584	-330.246436	0.28	295	0.27	2939
216.81968	-337.486171	0.28	295	0.27	2939
221.71576	-344.2542643	0.28	295	0.27	2939
226.6082	-351.8792227	0.28	295	0.27	2939
231.50176	-358.8319955	0.28	295	0.27	2939
236.3942	-365.4460656	0.28	295	0.27	2939
241.28412	-373.1315034	0.28	295	0.27	2939
246.17684	-380.6073519	0.28	295	0.27	2939
283.90348	-421.7571693	0.28	295	0.27	2939
288.79368	-445.1432393	0.28	295	0.27	2939
293.68752	-452.2430767	0.28	295	0.27	2939
298.58164	-459.6054785	0.28	295	0.27	2939
303.47436	-465.7682527	0.28	295	0.27	2939
308.36652	-472.6008308	0.28	295	0.27	2939
313.25784	-479.4784661	0.28	295	0.27	2939
318.15028	-486.4907016	0.28	295	0.27	2939
323.04468	-493.291004	0.28	295	0.27	2939
327.9374	-499.8352646	0.28	295	0.27	2939
332.83124	-506.6266256	0.28	295	0.27	2939
337.72368	-513.1426949	0.28	295	0.27	2939
343.7028	-522.0349879	0.28	295	0.27	2939
361.10424	-541.9427925	0.28	295	0.27	2939
369.26456	-556.0281162	0.28	295	0.27	2939

File: alloy_extension_stress_thickness/mainfile_data/WV_0.36nm.s_0.27Pa.txt
thickness	StressThickness	R	T	P	Melting_T
59.89032	-96.45247072	0.36	295	0.27	2939
66.20184	-107.1177854	0.36	295	0.27	2939
72.51048	-118.6604619	0.36	295	0.27	2939
78.81768	-128.5070371	0.36	295	0.27	2939
85.1238	-139.5513839	0.36	295	0.27	2939
91.4274	-149.9800767	0.36	295	0.27	2939
97.73136	-160.4228534	0.36	295	0.27	2939
104.03388	-171.3060644	0.36	295	0.27	2939
110.33568	-181.4334581	0.36	295	0.27	2939
116.63856	-191.3521496	0.36	295	0.27	2939
122.94288	-201.1773461	0.36	295	0.27	2939
129.24396	-210.470403	0.36	295	0.27	2939
135.54324	-219.9293832	0.36	295	0.27	2939
141.84036	-229.3701208	0.36	295	0.27	2939
148.14072	-239.0467778	0.36	295	0.27	2939
154.4382	-247.9915124	0.36	295	0.27	2939
160.72956	-257.4781583	0.36	295	0.27	2939
167.0274	-266.4176443	0.36	295	0.27	2939
173.32272	-275.6526453	0.36	295	0.27	2939
180.32328	-285.3673107	0.36	295	0.27	2939
186.6168	-295.4996415	0.36	295	0.27	2939
193.61484	-307.0251346	0.36	295	0.27	2939
199.91304	-315.5825992	0.36	295	0.27	2939
206.20728	-325.0232171	0.36	295	0.27	2939
212.49972	-334.1830304	0.36	295	0.27	2939
218.79468	-343.6437655	0.36	295	0.27	2939
225.08604	-352.7819894	0.36	295	0.27	2939
231.3792	-361.4385446	0.36	295	0.27	2939
237.66588	-370.6480107	0.36	295	0.27	2939
244.65276	-380.9624698	0.36	295	0.27	2939
250.94088	-389.947567	0.36	295	0.27	2939
257.2254	-398.5470321	0.36	295	0.27	2939
263.51172	-407.6578796	0.36	295	0.27	2939
269.79768	-416.4997476	0.36	295	0.27	2939
276.08256	-425.6197969	0.36	295	0.27	2939
283.06296	-436.0655278	0.36	295	0.27	2939
292.83264	-449.1217136	0.36	295	0.27	2939
299.11284	-459.3081833	0.36	295	0.27	2939
305.39268	-467.8494784	0.36	295	0.27	2939
311.6754	-476.2245169	0.36	295	0.27	2939
317.95524	-484.9088577	0.36	295	0.27	2939
324.23148	-493.2498345	0.36	295	0.27	2939
330.50772	-502.194712	0.36	295	0.27	2939
336.78432	-511.4020556	0.36	295	0.27	2939
343.05732	-519.5505576	0.36	295	0.27	2939
349.3314	-528.8071683	0.36	295	0.27	2939
357.003	-538.4139761	0.36	295	0.27	2939
363.27816	-546.9351347	0.36	295	0.27	2939
369.56016	-556.0457185	0.36	295	0.27	2939
375.83856	-565.0550481	0.36	295	0.27	2939
382.11444	-573.9045238	0.36	295	0.27	2939
389.09196	-583.9158097	0.36	295	0.27	2939
395.3646	-591.8052903	0.36	295	0.27	2939
401.63256	-601.2131277	0.36	295	0.27	2939
408.5946	-610.5120324	0.36	295	0.27	2939

File: alloy_extension_stress_thickness/mainfile_data/W_2mTorr0.6nm_s.txt
thickness,StressThickness,R,T,P,Melting_T
113.502,-185.7362675,0.6,295,0.27,3695
129.9306,-218.189624,0.6,295,0.27,3695
145.1676,-247.0172205,0.6,295,0.27,3695
160.4016,-274.6704318,0.6,295,0.27,3695
175.635,-301.5958156,0.6,295,0.27,3695
193.203,-331.2882472,0.6,295,0.27,3695
208.4208,-359.5868959,0.6,295,0.27,3695
223.6326,-388.7808985,0.6,295,0.27,3695
238.8396,-418.6879267,0.6,295,0.27,3695
254.0466,-448.6503882,0.6,295,0.27,3695
271.5744,-473.0808632,0.6,295,0.27,3695
286.7706,-494.7929466,0.6,295,0.27,3695
301.9794,-517.5852469,0.6,295,0.27,3695
317.1792,-541.9839638,0.6,295,0.27,3695
332.376,-568.4026322,0.6,295,0.27,3695
347.5716,-594.9973058,0.6,295,0.27,3695
362.7576,-621.9907915,0.6,295,0.27,3695
377.94,-649.2105358,0.6,295,0.27,3695
393.1266,-675.6404385,0.6,295,0.27,3695
