Repository: tongsu-brown/KMORFS

# KMORFS-db

**Kinetic Modeling Of Residual Film Stress** — Database-driven version.

A physics-informed machine learning framework for modeling residual stress evolution in thin film materials deposited by magnetron sputtering, thermal evaporation, and e-beam evaporation. Uses a CSV database backend with 258 experiments across 54 materials from 24 published data sources.

## Quick Start

### Step 1 — Get the code

**Option A: Download ZIP (no Git required)**

1. Go to **https://github.com/tongsu-brown/KMORFS**
2. Click the green **`<> Code`** button → **Download ZIP**
3. Extract the ZIP to any folder (e.g. `C:\Users\you\KMORFS`)

**Option B: Clone with Git**

If you have Git installed, open a terminal and run:

```bash
git clone https://github.com/tongsu-brown/KMORFS.git
cd KMORFS
```

> Don't have Git? Download it from https://git-scm.com/downloads, or just use Option A above.

---

### Step 3 — Launch the GUI (recommended)

```bash
python kmorfs_gui.py
```

The GUI provides a four-panel launcher (one button per mode) with a live output log.
See [GUI Launcher](#gui-launcher) for details.

---

### Step 4 — Or run a fitting script directly

```bash

# General mode: fit Cr, V, W stress-thickness curves
cd general_stress_thickness
python fit_general_stress.py

# Alloy mode: fit Cr-W binary alloys with rule of mixtures
cd alloy_extension_stress_thickness
python fit_alloy_stress.py

# Incremental mode: fit all examples (Ti-Zr-N, Mo, Ni) in one go
cd incremental_stress
python fit_incremental_stress.py --all
```

### Step 5 — Try a ready-made example

The `example/` folder inside each mode contains **ready-to-run example mainfiles** you
can copy-paste to get started immediately — no Python knowledge needed.

**How to use an example mainfile:**

1. Browse to the example folder for your mode (see table below).
2. Copy the example file you want (e.g. `mainfile_example_CrVW.xlsx`).
3. Paste it into the **mode's main folder** (next to `fit_*.py`) and rename it
   **`mainfile.xlsx`**, replacing the existing one.
4. Press **Run** in the GUI (or run `python fit_general_stress.py` from the terminal).

> **Tip:** Keep a backup of the original `mainfile.xlsx` before overwriting it.

#### General Stress-Thickness examples (`general_stress_thickness/example/`)

| File | Materials | Datasets |
|------|-----------|----------|
| `mainfile_example_Cr.xlsx` | Cr only | 6 |
| `mainfile_example_CrVW.xlsx` | Cr + V + W | 20 |
| `mainfile_example_Mo.xlsx` | Mo only | 5 |

Data files for these examples are already included in
`general_stress_thickness/mainfile_data/` — no extra download needed.

#### Alloy Extension examples (`alloy_extension_stress_thickness/example/`)

| File | Materials (pure → alloy) | Datasets |
|------|--------------------------|----------|
| `mainfile_example_CrW_alloy.xlsx` | Cr, W, Cr3W (25%W), CrW (50%W) | 23 |
| `mainfile_example_WV_alloy.xlsx` | W, V, WV3 (75%V), WV (50%V), WV2 (67%V) | 31 |

> **Pure elements must always appear before alloys** in the mainfile rows — the
> example files are already ordered correctly.

Data files are already included in
`alloy_extension_stress_thickness/mainfile_data/` — no extra download needed.

## GUI Launcher

`kmorfs_gui.py` provides a clean desktop interface for launching all four fitting modes without using the command line.

```bash
python kmorfs_gui.py
```

[View screenshot](kmorfs_gui_screenshot.png)

**Layout:**

```
┌─────────────────────────────────────────────────────────┐
│  KMORFS — Kinetic Model of Residual Film Stress         │

## Tutorial: Fitting Your Own Data

### Step 1: Add your data to the database

Add rows to `data/source.csv` with your experiment metadata:

| material | Tm_K | data_source | R | T | P | Alloy_type |
|---|---|---|---|---|---|---|
| MyMetal | 1800 | MyLab | 0.1 | 295 | 0.3 | Single element |

Add your thickness/stress-thickness data points to `data/all_experiments.csv`:

| material | data_source | R | T | P | thickness | stressthickness |
|---|---|---|---|---|---|---|
| MyMetal | MyLab | 0.1 | 295 | 0.3 | 10.0 | -0.5 |
| MyMetal | MyLab | 0.1 | 295 | 0.3 | 20.0 | -1.2 |
| ... | ... | ... | ... | ... | ... | ... |

Each experiment should have 4-10 thickness/stress-thickness data points.

### Step 3: Check results

Results are saved to the `output/` directory:
- `optimized_parameters.csv` — Fitted model parameters per dataset
- `fitting_result.jpg` — Comparison plots at 300 DPI

## Database Coverage

The experiment database contains **258 experiments** across:

- **54 materials**: Pure metals (Ag, Co, Cr, Cu, Fe, Mo, Ni, Pt, Ti, V, W) and binary alloys (Cr-W, V-W, V-Mo, Cu-Ni, Cu-V, Fe-Cr, Fe-Pt, Fe-W, Ag-Cu, Ti-W)
- **24 data sources**: Abermann, Chason, Chocyk, Fillon, Floro, Flototto, Friesen, Fu, Hoffman, Johnson, Kaub, Klokholm, Koch, Koenig, Lumbeeck, Pletea, Scheeweis, Seel, Shull, Su, Thurner, Winau, Yu, Zhou
- **3 deposition methods**: Magnetron sputtering (196 experiments), thermal evaporation (51), e-beam evaporation (11)

File: alloy_extension_stress_thickness/mainfile_data/CrW_2mTorr0.08nm_s.txt
thickness	StressThickness	R	T	P	Melting_T
67.77432	-45.07965956	0.08	295	0.27	2938
85.9356	-59.39598574	0.08	295	0.27	2938
104.07688	-73.5831243	0.08	295	0.27	2938
122.37488	-87.47791433	0.08	295	0.27	2938
140.5124	-100.7762036	0.08	295	0.27	2938
158.6476	-114.2017765	0.08	295	0.27	2938
176.78	-127.5367421	0.08	295	0.27	2938
194.8996	-140.7151076	0.08	295	0.27	2938
213.01112	-154.7296667	0.08	295	0.27	2938
231.1276	-168.9772861	0.08	295	0.27	2938
249.70536	-184.2174715	0.08	295	0.27	2938
267.8176	-199.494582	0.08	295	0.27	2938
285.91696	-215.1167962	0.08	295	0.27	2938
304.00464	-231.4298674	0.08	295	0.27	2938
322.08496	-248.3835012	0.08	295	0.27	2938
341.39032	-266.4264244	0.08	295	0.27	2938
359.91616	-284.3637165	0.08	295	0.27	2938
381.21472	-304.4790759	0.08	295	0.27	2938
399.26576	-322.6723396	0.08	295	0.27	2938

File: alloy_extension_stress_thickness/mainfile_data/CrW_2mTorr0.12nm_s.txt
thickness	StressThickness	R	T	P	Melting_T
66.52632	-38.06313345	0.12	295	0.27	2938
76.38252	-42.65013731	0.12	295	0.27	2938
86.3232	-47.32111114	0.12	295	0.27	2938
96.46344	-51.08955548	0.12	295	0.27	2938
106.84788	-54.70411023	0.12	295	0.27	2938
117.5238	-58.76727827	0.12	295	0.27	2938
129.12852	-63.30148268	0.12	295	0.27	2938
138.99288	-67.70925263	0.12	295	0.27	2938
148.87344	-72.33112461	0.12	295	0.27	2938
158.778	-77.5432063	0.12	295	0.27	2938
170.3862	-83.53949726	0.12	295	0.27	2938
183.702	-91.66553798	0.12	295	0.27	2938
201.35808	-101.882183	0.12	295	0.27	2938
212.6682	-109.855665	0.12	295	0.27	2938
226.29984	-120.8617205	0.12	295	0.27	2938
240.77976	-132.3956384	0.12	295	0.27	2938
250.62036	-141.5181592	0.12	295	0.27	2938
260.49264	-150.4653406	0.12	295	0.27	2938
270.35316	-159.8008581	0.12	295	0.27	2938
280.20552	-169.6716076	0.12	295	0.27	2938
290.06208	-179.4422215	0.12	295	0.27	2938
299.92668	-189.469615	0.12	295	0.27	2938
309.80304	-200.2482826	0.12	295	0.27	2938
319.67964	-211.052731	0.12	295	0.27	2938
329.55612	-222.7289357	0.12	295	0.27	2938
339.41652	-233.5574096	0.12	295	0.27	2938
349.28484	-244.2992442	0.12	295	0.27	2938
359.14932	-255.2924668	0.12	295	0.27	2938
368.98992	-266.6114812	0.12	295	0.27	2938
378.83436	-277.7383528	0.12	295	0.27	2938
388.69092	-289.5922651	0.12	295	0.27	2938
398.54316	-301.8688181	0.12	295	0.27	2938

File: alloy_extension_stress_thickness/mainfile_data/Cr_2mTorr_0.08nm_s.txt
thickness	StressThickness	R	T	P	Melting_T
72.46232	172.5089702	0.08	295	0.27	2180
92.776	211.0192101	0.08	295	0.27	2180
113.54064	244.6904197	0.08	295	0.27	2180
133.97952	273.9395724	0.08	295	0.27	2180
154.23056	300.1243002	0.08	295	0.27	2180
174.4616	324.2715702	0.08	295	0.27	2180
194.69232	345.8095035	0.08	295	0.27	2180
214.92776	365.7512783	0.08	295	0.27	2180
235.16896	384.1031428	0.08	295	0.27	2180
255.71704	401.4355962	0.08	295	0.27	2180
275.96088	417.121855	0.08	295	0.27	2180
296.34936	432.1569802	0.08	295	0.27	2180
316.73464	446.6851563	0.08	295	0.27	2180
336.98568	461.4131496	0.08	295	0.27	2180
357.6952	475.6880081	0.08	295	0.27	2180
377.9368	489.3266185	0.08	295	0.27	2180
398.48056	502.2829328	0.08	295	0.27	2180

File: alloy_extension_stress_thickness/mainfile_data/Cr_2mTorr_0.12nm_s.txt
thickness	StressThickness	R	T	P	Melting_T
63.711	172.777542	0.12	295	0.27	2180
81.2106	208.1944823	0.12	295	0.27	2180
98.70324	238.408211	0.12	295	0.27	2180
116.42256	265.0314625	0.12	295	0.27	2180
133.90908	288.524909	0.12	295	0.27	2180
151.39008	309.2143779	0.12	295	0.27	2180
168.86532	328.6164659	0.12	295	0.27	2180
186.33504	346.5085585	0.12	295	0.27	2180
203.80056	363.8195305	0.12	295	0.27	2180
221.4918	379.1672499	0.12	295	0.27	2180
238.94592	393.5925573	0.12	295	0.27	2180
256.39572	406.5480694	0.12	295	0.27	2180
273.84276	417.9094408	0.12	295	0.27	2180
291.28068	427.4998165	0.12	295	0.27	2180
308.71572	438.2825566	0.12	295	0.27	2180
326.37768	448.5303357	0.12	295	0.27	2180
344.03784	458.9643653	0.12	295	0.27	2180
361.46184	469.2770178	0.12	295	0.27	2180
378.882	479.3379849	0.12	295	0.27	2180
396.30564	488.6723321	0.12	295	0.27	2180
413.25816	491.8133526	0.12	295	0.27	2180

File: alloy_extension_stress_thickness/mainfile_data/Cr_2mTorr_0.24nm_s.txt
thickness	StressThickness	R	T	P	Melting_T
61.632	166.2756111	0.24	295	0.27	2180
74.2752	196.3011065	0.24	295	0.27	2180
86.91192	224.283651	0.24	295	0.27	2180
99.546	250.9643379	0.24	295	0.27	2180
112.6428	275.9968343	0.24	295	0.27	2180
125.26584	299.933763	0.24	295	0.27	2180
137.8824	321.1883007	0.24	295	0.27	2180
150.48984	342.3484654	0.24	295	0.27	2180
163.56072	363.8551998	0.24	295	0.27	2180
177.55632	385.2558475	0.24	295	0.27	2180
190.62192	404.3898397	0.24	295	0.27	2180
203.68224	422.5877602	0.24	295	0.27	2180
216.2724	438.9451874	0.24	295	0.27	2180
229.32864	455.359533	0.24	295	0.27	2180
241.91472	470.2523396	0.24	295	0.27	2180

File: alloy_extension_stress_thickness/mainfile_data/Mo_0.08nm.s_0.27Pa.txt
thickness	StressThickness	R	T	P	Melting_T
63.71776	28.74336094	0.08	295	0.27	2896
70.07536	32.09114708	0.08	295	0.27	2896
76.43344	35.57786268	0.08	295	0.27	2896
82.7892	39.5177042	0.08	295	0.27	2896
89.14304	43.55733234	0.08	295	0.27	2896
95.4976	48.04720544	0.08	295	0.27	2896
101.85008	52.43155081	0.08	295	0.27	2896
108.20248	56.98469227	0.08	295	0.27	2896
114.55208	61.85928035	0.08	295	0.27	2896
120.89984	66.76472755	0.08	295	0.27	2896
127.24704	71.78914082	0.08	295	0.27	2896
133.59408	76.93057261	0.08	295	0.27	2896
139.94008	82.07449362	0.08	295	0.27	2896
146.28672	87.73292325	0.08	295	0.27	2896
152.63552	93.34256883	0.08	295	0.27	2896
158.9836	99.14971107	0.08	295	0.27	2896
165.33392	105.5420905	0.08	295	0.27	2896
171.6808	111.09724	0.08	295	0.27	2896
178.0264	116.5843612	0.08	295	0.27	2896
184.37304	122.6592381	0.08	295	0.27	2896
190.71832	128.356512	0.08	295	0.27	2896
197.05984	133.923259	0.08	295	0.27	2896
203.40064	139.8425437	0.08	295	0.27	2896
209.74112	145.7686654	0.08	295	0.27	2896
216.07992	151.5645282	0.08	295	0.27	2896
222.4188	157.6747243	0.08	295	0.27	2896
228.75736	163.5718858	0.08	295	0.27	2896
235.09728	169.6593695	0.08	295	0.27	2896
241.43704	175.7261245	0.08	295	0.27	2896
247.77552	181.9562421	0.08	295	0.27	2896
254.11488	188.3029096	0.08	295	0.27	2896
260.45392	194.3437159	0.08	295	0.27	2896
266.79264	200.4155305	0.08	295	0.27	2896
273.13192	206.6046525	0.08	295	0.27	2896
279.47088	212.7761348	0.08	295	0.27	2896
285.80872	218.5252866	0.08	295	0.27	2896
292.146	224.6687495	0.08	295	0.27	2896
298.48328	230.8665353	0.08	295	0.27	2896
304.82072	236.9943064	0.08	295	0.27	2896
311.15776	242.502832	0.08	295	0.27	2896
317.494	248.379389	0.08	295	0.27	2896
323.82984	254.4636818	0.08	295	0.27	2896
330.3204	260.2510091	0.08	295	0.27	2896
336.65568	265.9819001	0.08	295	0.27	2896
342.9904	271.6080987	0.08	295	0.27	2896
349.47496	277.7712388	0.08	295	0.27	2896
355.8096	283.6021758	0.08	295	0.27	2896
362.1452	289.2800702	0.08	295	0.27	2896
368.63552	294.9296566	0.08	295	0.27	2896
374.96936	300.54607	0.08	295	0.27	2896
381.30256	305.9354893	0.08	295	0.27	2896
387.6356	311.7268761	0.08	295	0.27	2896
393.97176	317.2273054	0.08	295	0.27	2896

File: alloy_extension_stress_thickness/mainfile_data/V_0.02nm.s_0.27Pa.txt
thickness	StressThickness	R	T	P	Melting_T
38.4751	31.62761608	0.02	295	0.27	2183
41.28012	35.48084691	0.02	295	0.27	2183
44.08542	38.91516848	0.02	295	0.27	2183
46.89038	42.63051694	0.02	295	0.27	2183
49.695	46.16760576	0.02	295	0.27	2183
52.49932	49.47377326	0.02	295	0.27	2183
55.3798	52.58514397	0.02	295	0.27	2183
58.1833	55.38471729	0.02	295	0.27	2183
60.98682	58.32126994	0.02	295	0.27	2183
64.01972	61.16085139	0.02	295	0.27	2183
67.4364	64.51084754	0.02	295	0.27	2183
71.16062	67.86792076	0.02	295	0.27	2183
75.53658	71.3312275	0.02	295	0.27	2183
79.45162	74.64516123	0.02	295	0.27	2183
83.5583	77.66109641	0.02	295	0.27	2183
86.7822	79.94822245	0.02	295	0.27	2183
89.77574	82.05366086	0.02	295	0.27	2183
92.76872	84.07339313	0.02	295	0.27	2183
95.99286	86.0270847	0.02	295	0.27	2183
98.79414	87.87044383	0.02	295	0.27	2183
101.59598	89.65988784	0.02	295	0.27	2183
104.39714	91.35835021	0.02	295	0.27	2183
107.19832	93.04138789	0.02	295	0.27	2183
109.99872	94.80718599	0.02	295	0.27	2183
112.7988	96.22671674	0.02	295	0.27	2183
115.5995	97.8705893	0.02	295	0.27	2183
118.39984	99.38559669	0.02	295	0.27	2183
121.19988	100.9199494	0.02	295	0.27	2183
124.00034	102.3394193	0.02	295	0.27	2183
126.80066	103.7487232	0.02	295	0.27	2183
129.60052	105.0884435	0.02	295	0.27	2183
132.4002	106.5516773	0.02	295	0.27	2183
135.20062	107.9219222	0.02	295	0.27	2183
138.00106	109.1801489	0.02	295	0.27	2183
140.80104	110.5250943	0.02	295	0.27	2183
143.60102	111.882517	0.02	295	0.27	2183
146.40074	113.0694842	0.02	295	0.27	2183
149.20054	114.1813492	0.02	295	0.27	2183
152.00044	115.6264814	0.02	295	0.27	2183
154.80044	116.8155914	0.02	295	0.27	2183
157.60036	118.0189918	0.02	295	0.27	2183
160.40014	119.1394911	0.02	295	0.27	2183
163.19896	120.5000883	0.02	295	0.27	2183
165.99788	121.6174872	0.02	295	0.27	2183
168.79664	122.8170115	0.02	295	0.27	2183
171.59568	124.0127573	0.02	295	0.27	2183
174.43328	124.8119954	0.02	295	0.27	2183
177.23264	126.0668426	0.02	295	0.27	2183

File: alloy_extension_stress_thickness/mainfile_data/W_2mTorr0.08nm_s.txt
thickness,StressThickness,R,T,P,Melting_T
119.83032,-186.844954,0.08,295,0.27,3695
138.24104,-225.2560062,0.08,295,0.27,3695
156.95192,-260.6002361,0.08,295,0.27,3695
175.50056,-293.0859809,0.08,295,0.27,3695
193.58584,-321.9116513,0.08,295,0.27,3695
211.66312,-349.7888932,0.08,295,0.27,3695
229.88936,-378.2594973,0.08,295,0.27,3695
248.41144,-407.0686614,0.08,295,0.27,3695
268.17072,-437.7287977,0.08,295,0.27,3695
314.92904,-502.7711372,0.08,295,0.27,3695
344.24184,-542.4808686,0.08,295,0.27,3695
362.59336,-567.6190339,0.08,295,0.27,3695
380.64056,-592.3352407,0.08,295,0.27,3695
398.68944,-616.7266664,0.08,295,0.27,3695

File: alloy_extension_stress_thickness/mainfile_data/W_2mTorr0.12nm_s.txt
thickness,StressThickness,R,T,P,Melting_T
120.6876,-174.3632407,0.12,295,0.27,3695
138.17112,-204.2461435,0.12,295,0.27,3695
155.88648,-232.8497938,0.12,295,0.27,3695
176.16036,-262.6430706,0.12,295,0.27,3695
193.63368,-290.1572492,0.12,295,0.27,3695
211.10052,-317.2676488,0.12,295,0.27,3695
232.51728,-352.8936906,0.12,295,0.27,3695
263.24472,-398.5539011,0.12,295,0.27,3695
280.93404,-427.3121823,0.12,295,0.27,3695
