Repository: tongsu-brown/KMORFS

# KMORFS-db

**Kinetic Modeling Of Residual Film Stress** — Database-driven version.

A physics-informed machine learning framework for modeling residual stress evolution in thin film materials deposited by magnetron sputtering, thermal evaporation, and e-beam evaporation. Uses a CSV database backend with 258 experiments across 54 materials from 24 published data sources.

## Quick Start

### Step 1 — Get the code

**Option A: Download ZIP (no Git required)**

1. Go to **https://github.com/tongsu-brown/KMORFS**
2. Click the green **`<> Code`** button → **Download ZIP**
3. Extract the ZIP to any folder (e.g. `C:\Users\you\KMORFS`)

**Option B: Clone with Git**

If you have Git installed, open a terminal and run:

```bash
git clone https://github.com/tongsu-brown/KMORFS.git
cd KMORFS
```

> Don't have Git? Download it from https://git-scm.com/downloads, or just use Option A above.

---

### Step 3 — Launch the GUI (recommended)

```bash
python kmorfs_gui.py
```

The GUI provides a four-panel launcher (one button per mode) with a live output log.
See [GUI Launcher](#gui-launcher) for details.

---

### Step 4 — Or run a fitting script directly

```bash

# General mode: fit Cr, V, W stress-thickness curves
cd general_stress_thickness
python fit_general_stress.py

# Alloy mode: fit Cr-W binary alloys with rule of mixtures
cd alloy_extension_stress_thickness
python fit_alloy_stress.py

# Incremental mode: fit all examples (Ti-Zr-N, Mo, Ni) in one go
cd incremental_stress
python fit_incremental_stress.py --all
```

### Step 5 — Try a ready-made example

The `example/` folder inside each mode contains **ready-to-run example mainfiles** you
can copy-paste to get started immediately — no Python knowledge needed.

**How to use an example mainfile:**

1. Browse to the example folder for your mode (see table below).
2. Copy the example file you want (e.g. `mainfile_example_CrVW.xlsx`).
3. Paste it into the **mode's main folder** (next to `fit_*.py`) and rename it
   **`mainfile.xlsx`**, replacing the existing one.
4. Press **Run** in the GUI (or run `python fit_general_stress.py` from the terminal).

> **Tip:** Keep a backup of the original `mainfile.xlsx` before overwriting it.

#### General Stress-Thickness examples (`general_stress_thickness/example/`)

| File | Materials | Datasets |
|------|-----------|----------|
| `mainfile_example_Cr.xlsx` | Cr only | 6 |
| `mainfile_example_CrVW.xlsx` | Cr + V + W | 20 |
| `mainfile_example_Mo.xlsx` | Mo only | 5 |

Data files for these examples are already included in
`general_stress_thickness/mainfile_data/` — no extra download needed.

#### Alloy Extension examples (`alloy_extension_stress_thickness/example/`)

| File | Materials (pure → alloy) | Datasets |
|------|--------------------------|----------|
| `mainfile_example_CrW_alloy.xlsx` | Cr, W, Cr3W (25%W), CrW (50%W) | 23 |
| `mainfile_example_WV_alloy.xlsx` | W, V, WV3 (75%V), WV (50%V), WV2 (67%V) | 31 |

> **Pure elements must always appear before alloys** in the mainfile rows — the
> example files are already ordered correctly.

Data files are already included in
`alloy_extension_stress_thickness/mainfile_data/` — no extra download needed.

## GUI Launcher

`kmorfs_gui.py` provides a clean desktop interface for launching all four fitting modes without using the command line.

```bash
python kmorfs_gui.py
```

[View screenshot](kmorfs_gui_screenshot.png)

**Layout:**

```
┌─────────────────────────────────────────────────────────┐
│  KMORFS — Kinetic Model of Residual Film Stress         │

## Tutorial: Fitting Your Own Data

### Step 1: Add your data to the database

Add rows to `data/source.csv` with your experiment metadata:

| material | Tm_K | data_source | R | T | P | Alloy_type |
|---|---|---|---|---|---|---|
| MyMetal | 1800 | MyLab | 0.1 | 295 | 0.3 | Single element |

Add your thickness/stress-thickness data points to `data/all_experiments.csv`:

| material | data_source | R | T | P | thickness | stressthickness |
|---|---|---|---|---|---|---|
| MyMetal | MyLab | 0.1 | 295 | 0.3 | 10.0 | -0.5 |
| MyMetal | MyLab | 0.1 | 295 | 0.3 | 20.0 | -1.2 |
| ... | ... | ... | ... | ... | ... | ... |

Each experiment should have 4-10 thickness/stress-thickness data points.

### Step 3: Check results

Results are saved to the `output/` directory:
- `optimized_parameters.csv` — Fitted model parameters per dataset
- `fitting_result.jpg` — Comparison plots at 300 DPI

## Database Coverage

The experiment database contains **258 experiments** across:

- **54 materials**: Pure metals (Ag, Co, Cr, Cu, Fe, Mo, Ni, Pt, Ti, V, W) and binary alloys (Cr-W, V-W, V-Mo, Cu-Ni, Cu-V, Fe-Cr, Fe-Pt, Fe-W, Ag-Cu, Ti-W)
- **24 data sources**: Abermann, Chason, Chocyk, Fillon, Floro, Flototto, Friesen, Fu, Hoffman, Johnson, Kaub, Klokholm, Koch, Koenig, Lumbeeck, Pletea, Scheeweis, Seel, Shull, Su, Thurner, Winau, Yu, Zhou
- **3 deposition methods**: Magnetron sputtering (196 experiments), thermal evaporation (51), e-beam evaporation (11)

File: data/all_experiments.csv (part 1 of 23)
material,data_source,thickness,stressthickness,R,T,P
Ag,Abermann,4.515358362,0.006794627,0.1,300,0
Ag,Abermann,15.51194539,1.120455898,0.1,300,0
Ag,Abermann,24.69624573,2.088251871,0.1,300,0
Ag,Abermann,35.17064846,1.339793969,0.1,300,0
Ag,Abermann,45.42235495,0.641908288,0.1,300,0
Ag,Abermann,54.75255973,0.144033566,0.1,300,0
Ag,Abermann,65.11945392,-0.235103485,0.1,300,0
Ag,Abermann,75.87030717,-0.680949995,0.1,300,0
Ag,Abermann,85.00853242,-1.098451639,0.1,300,0
Ag,Abermann,94.37713311,-1.470199142,0.1,300,0
Ag,Abermann,100.1365188,-1.702492407,0.1,300,0
Ag,Chason,4.916672286,0.359947143,0.2,193,0
Ag,Chason,15.00638462,1.464383077,0.2,193,0
Ag,Chason,24.98064286,3.638892857,0.2,193,0
Ag,Chason,35.07746154,6.557207692,0.2,193,0
Ag,Chason,44.94958333,9.810958333,0.2,193,0
Ag,Chason,55.08192857,13.62657143,0.2,193,0
Ag,Chason,65.12515385,17.21623077,0.2,193,0
Ag,Chason,75.08992857,20.86392857,0.2,193,0
Ag,Chason,85.02146154,24.72669231,0.2,193,0
Ag,Chason,94.98121429,28.60528571,0.2,193,0
Ag,Chason,5.08236425,0.114741639,0.2,223,0
Ag,Chason,14.9669,0.934835667,0.2,223,0
Ag,Chason,25.02723333,2.624406667,0.2,223,0
Ag,Chason,35.36425926,5.370477778,0.2,223,0
Ag,Chason,45.08953333,7.62713,0.2,223,0
Ag,Chason,55.10796667,9.25168,0.2,223,0
Ag,Chason,65.18851852,10.5550037,0.2,223,0
Ag,Chason,74.89635714,11.69753571,0.2,223,0
Ag,Chason,85.00082759,12.76006897,0.2,223,0
Ag,Chason,95.55763636,13.94568182,0.2,223,0
Ag,Chason,4.835872276,-0.021210828,0.2,238,0
Ag,Chason,14.92956667,0.598175667,0.2,238,0
Ag,Chason,25.313,1.866569231,0.2,238,0
Ag,Chason,35.02382143,3.030689286,0.2,238,0
Ag,Chason,44.98028571,4.365175,0.2,238,0
Ag,Chason,54.8888,5.023366667,0.2,238,0
Ag,Chason,64.95233333,5.277263333,0.2,238,0
Ag,Chason,75.01583333,5.36534,0.2,238,0
Ag,Chason,85.0795,5.422916667,0.2,238,0
Ag,Chason,94.97527586,5.438096552,0.2,238,0
Ag,Chason,4.927421793,0.061132714,0.2,253,0
Ag,Chason,14.90626667,0.656236333,0.2,253,0
Ag,Chason,24.8715,1.872743333,0.2,253,0
Ag,Chason,35.00390323,2.710516129,0.2,253,0
Ag,Chason,45.13246667,2.774296667,0.2,253,0
Ag,Chason,55.097,2.566976667,0.2,253,0
Ag,Chason,65.06396667,2.336656667,0.2,253,0
Ag,Chason,75.03066667,2.060723333,0.2,253,0
Ag,Chason,84.99543333,1.83277,0.2,253,0
Ag,Chason,94.98486207,1.670534483,0.2,253,0
Ag,Chason,4.85732,0.013930603,0.2,303,0
Ag,Chason,14.86833333,0.210339667,0.2,303,0
Ag,Chason,25.11556667,1.467089333,0.2,303,0
Ag,Chason,35.13436667,2.136353333,0.2,303,0
Ag,Chason,45.14453333,1.552063333,0.2,303,0
Ag,Chason,55.1544,1.025720333,0.2,303,0
Ag,Chason,64.99768966,0.605011379,0.2,303,0
Ag,Chason,74.8408,0.245547667,0.2,303,0
Ag,Chason,84.8509,-0.065168733,0.2,303,0
Ag,Chason,94.44692593,-0.323793704,0.2,303,0
Ag,Flototto,3.975535168,-0.028028969,0.035,325,0
Ag,Flototto,14.80122324,-0.08417234,0.035,325,0
Ag,Flototto,26.05504587,0.088956652,0.035,325,0
Ag,Flototto,35.50458716,0.34785166,0.035,325,0
Ag,Flototto,43.76146789,0.757048316,0.035,325,0
Ag,Flototto,54.86238532,0.965977498,0.035,325,0
Ag,Flototto,66.33027523,0.727238374,0.035,325,0
Ag,Flototto,75.59633028,0.416629426,0.035,325,0
Ag,Flototto,85.2293578,0.084569938,0.035,325,0
Ag,Flototto,95.04587156,-0.225979864,0.035,325,0
Ag,Flototto,105.6880734,-0.493461003,0.035,325,0
Ag,Flototto,115.0458716,-0.696610236,0.035,325,0
Ag,Flototto,123.5779817,-0.910593176,0.035,325,0
Ag,Flototto,136.5137615,-1.188572856,0.035,325,0
Ag,Flototto,2.749299615,-0.169090909,0.065,325,0
Ag,Flototto,14.97560402,-0.271428571,0.065,325,0
Ag,Flototto,25.83898186,-0.201623377,0.065,325,0
Ag,Flototto,35.66134718,-0.012662338,0.065,325,0
Ag,Flototto,44.78101438,0.269025974,0.065,325,0
Ag,Flototto,54.37899157,0.558225108,0.065,325,0
Ag,Flototto,65.04940303,0.712337662,0.065,325,0
Ag,Flototto,75.21240011,0.656883117,0.065,325,0
Ag,Flototto,85.29291624,0.487012987,0.065,325,0
Ag,Flototto,94.62234653,0.291428571,0.065,325,0
Ag,Flototto,104.5476638,0.102597403,0.065,325,0
Ag,Flototto,114.5977367,-0.062824675,0.065,325,0
Ag,Koch,5.603139614,1.172557394,0.1,110,0
Ag,Koch,14.83178946,3.54866287,0.1,110,0
Ag,Koch,24.37668475,7.094212127,0.1,110,0
Ag,Koch,34.85100982,11.35889298,0.1,110,0
Ag,Koch,44.83418123,15.46507043,0.1,110,0
Ag,Koch,55.491757,20.0165808,0.1,110,0
Ag,Koch,66.23103012,24.63394033,0.1,110,0
Ag,Koch,74.82318482,28.14819364,0.1,110,0
Ag,Koch,84.07957707,32.08848588,0.1,110,0
Ag,Koch,94.46164653,36.36353646,0.1,110,0
Ag,Koch,100.1904799,38.52819813,0.1,110,0
Ag,Koch,5.061076384,0.102652282,0.1,300,0
Ag,Koch,14.61890017,1.326981131,0.1,300,0
Ag,Koch,24.2164791,1.184390561,0.1,300,0
Ag,Koch,34.15738149,0.604206215,0.1,300,0
Ag,Koch,44.86652402,0.073428487,0.1,300,0
Ag,Koch,56.15579703,-0.342519032,0.1,300,0
Ag,Koch,65.92500178,-0.69514384,0.1,300,0
Ag,Koch,74.43012254,-0.944610001,0.1,300,0
Ag,Koch,84.02820424,-1.20987766,0.1,300,0
Ag,Koch,93.18183287,-1.361931173,0.1,300,0
Ag,Koch,100.1493242,-1.429805792,0.1,300,0
Ag,Koch,6.291079408,-0.018085534,0.1,400,0
Ag,Koch,15.64851146,0.101826294,0.1,400,0
Ag,Koch,24.32044577,0.816520898,0.1,400,0
Ag,Koch,34.92466995,0.885823039,0.1,400,0
Ag,Koch,46.04269421,0.587901942,0.1,400,0
Ag,Koch,55.94829462,0.288068504,0.1,400,0
Ag,Koch,64.38521755,0.012206658,0.1,400,0
Ag,Koch,73.64166367,-0.227311741,0.1,400,0
Ag,Koch,83.64943513,-0.456882379,0.1,400,0
Ag,Koch,93.58832643,-0.546358365,0.1,400,0
Ag,Koch,100.146092,-0.641167357,0.1,400,0
Ag,Koch,4.857075444,-0.121118488,0.1,520,0
Ag,Koch,16.33564323,-0.891657024,0.1,520,0
Ag,Koch,25.15810477,-3.572273541,0.1,520,0
Ag,Koch,35.74931066,-4.493177703,0.1,520,0
Ag,Koch,45.3101511,-4.004911393,0.1,520,0
Ag,Koch,55.48581349,-3.533200744,0.1,520,0
Ag,Koch,64.80948779,-3.509731928,0.1,520,0
Ag,Koch,74.47533637,-3.64345211,0.1,520,0
Ag,Koch,84.68780907,-3.82012364,0.1,520,0
Ag,Koch,95.51596562,-4.223654413,0.1,520,0
Ag,Koch,4.754994171,-0.213287911,0.1,570,0
Ag,Koch,14.01097342,-0.33889187,0.1,570,0
Ag,Koch,26.86010574,-2.193844167,0.1,570,0
Ag,Koch,35.92415065,-5.487469052,0.1,570,0
Ag,Koch,44.43905757,-8.124757142,0.1,570,0
Ag,Koch,55.71838282,-10.28011748,0.1,570,0
Ag,Koch,66.17344443,-11.31515155,0.1,570,0
Ag,Koch,75.80442198,-11.27367262,0.1,570,0
Ag,Koch,84.1019326,-10.8662633,0.1,570,0
Ag,Koch,95.67785916,-10.39234403,0.1,570,0
Ag,Seel,4.631307712,-0.026368841,0.2,323,0
Ag,Seel,14.99792452,0.042653827,0.2,323,0
Ag,Seel,25.17641622,0.332758006,0.2,323,0
Ag,Seel,34.9536475,0.924824367,0.2,323,0
Ag,Seel,45.58476463,1.044720175,0.2,323,0
Ag,Seel,54.95939098,0.804063251,0.2,323,0
Ag,Seel,64.62637354,0.57692139,0.2,323,0
Ag,Seel,74.3773545,0.421148213,0.2,323,0
Ag,Seel,85.46815893,0.275914976,0.2,323,0
Ag,Seel,95.52478442,0.160774704,0.2,323,0
Ag,Seel,5.309873826,-0.026473007,0.2,473,0
Ag,Seel,14.93810747,0.036906431,0.2,473,0
Ag,Seel,24.4264221,0.157873137,0.2,473,0
Ag,Seel,34.60192459,0.447721927,0.2,473,0
Ag,Seel,44.26236088,0.792273322,0.2,473,0
Ag,Seel,55.47702869,0.974762298,0.2,473,0
Ag,Seel,64.83684599,0.968848145,0.2,473,0
Ag,Seel,74.17802962,0.889380566,0.2,473,0
Ag,Seel,85.24447647,0.791738787,0.2,473,0
Ag,Seel,96.75793579,0.705541545,0.2,473,0
Ag,Shull,4.807656333,0.149203492,0.01,320,0
Ag,Shull,15.4891204,0.619804663,0.01,320,0
Ag,Shull,24.43580579,1.276223204,0.01,320,0
Ag,Shull,34.2602426,1.402435413,0.01,320,0
Ag,Shull,43.99383083,0.932391343,0.01,320,0
Ag,Shull,53.98899285,0.496494659,0.01,320,0
Ag,Shull,64.32750527,0.177871736,0.01,320,0
Ag,Shull,73.96207605,-0.146857801,0.01,320,0
Ag,Shull,83.94803123,-0.460763933,0.01,320,0
Ag,Shull,95.97561655,-0.826269385,0.01,320,0
Ag,Shull,106.0366925,-1.135525185,0.01,320,0
Ag,Shull,115.3398759,-1.402705167,0.01,320,0
Ag,Shull,124.6469296,-1.721167802,0.01,320,0
Ag,Shull,131.1495348,-1.880686466,0.01,320,0
Co,Pletea,19.13161465,4.390017691,0.05,300,0.05
Co,Pletea,30.12211669,6.265565155,0.05,300,0.05
Co,Pletea,42.33378562,8.138536317,0.05,300,0.05
Co,Pletea,54.54545455,10.01150748,0.05,300,0.05
Co,Pletea,67.97829037,11.24899095,0.05,300,0.05
Co,Pletea,80.59701493,11.22236917,0.05,300,0.05
Co,Pletea,94.02985075,13.72567542,0.05,300,0.05
Co,Pletea,109.0909091,15.59263521,0.05,300,0.05
Co,Pletea,126.1872456,18.08821256,0.05,300,0.05
Co,Pletea,142.0624152,21.21927761,0.05,300,0.05
Co,Pletea,156.7164179,22.45418477,0.05,300,0.05
Co,Pletea,170.963365,23.68995071,0.05,300,0.05
Co,Pletea,183.1750339,26.19583326,0.05,300,0.05
Co,Pletea,195.3867028,28.06880442,0.05,300,0.05
Co,Pletea,210.0407056,29.93662298,0.05,300,0.05
Co,Pletea,223.880597,31.80615908,0.05,300,0.05
Co,Pletea,238.1275441,33.6748364,0.05,300,0.05
Co,Pletea,254.816825,35.53836113,0.05,300,0.05
Co,Pletea,271.5061058,38.03479725,0.05,300,0.05
Co,Pletea,285.3459973,39.90433334,0.05,300,0.05
Co,Pletea,297.9647218,41.77644573,0.05,300,0.05
Co,Pletea,19.13161465,-1.939096233,0.05,300,0.2
Co,Pletea,31.34328358,0.566786322,0.05,300,0.2
Co,Pletea,45.59023066,4.334197826,0.05,300,0.2
Co,Pletea,63.50067843,10.62552599,0.05,300,0.2
Co,Pletea,81.41112619,14.38520859,0.05,300,0.2
Co,Pletea,99.72862958,18.14403243,0.05,300,0.2
Co,Pletea,117.6390773,22.53662642,0.05,300,0.2
Co,Pletea,135.1424695,26.93007918,0.05,300,0.2
Co,Pletea,153.8670285,31.95386703,0.05,300,0.2
Co,Pletea,170.1492537,34.45116191,0.05,300,0.2
Co,Pletea,189.2808684,39.47409099,0.05,300,0.2
Co,Pletea,207.5983718,43.23291483,0.05,300,0.2
Co,Pletea,226.3229308,46.3579685,0.05,300,0.2
Co,Pletea,241.7910448,50.7557151,0.05,300,0.2
Co,Pletea,259.7014925,53.8824863,0.05,300,0.2
Co,Pletea,276.797829,57.64388644,0.05,300,0.2
Co,Pletea,297.1506106,62.03132783,0.05,300,0.2
Co,Pletea,18.31750339,8.189203579,0.05,300,0.5
Co,Pletea,32.97150611,10.05702214,0.05,300,0.5
Co,Pletea,49.66078697,13.18636965,0.05,300,0.5
Co,Pletea,67.57123474,17.57896364,0.05,300,0.5
Co,Pletea,82.22523745,21.34551638,0.05,300,0.5
Co,Pletea,98.50746269,27.00736822,0.05,300,0.5
Co,Pletea,116.0108548,33.29955516,0.05,300,0.5
Co,Pletea,133.1071913,38.95968947,0.05,300,0.5
Co,Pletea,150.6105834,47.15061058,0.05,300,0.5
Co,Pletea,168.9280868,54.07399138,0.05,300,0.5
Co,Pletea,185.2103121,62.26748879,0.05,300,0.5
Co,Pletea,201.8995929,69.19430466,0.05,300,0.5
Co,Pletea,218.1818182,74.8561565,0.05,300,0.5
Co,Pletea,233.2428765,81.78640743,0.05,300,0.5
Co,Pletea,247.4898236,88.08546451,0.05,300,0.5
Co,Pletea,262.550882,95.01571544,0.05,300,0.5
Co,Pletea,280.0542741,101.3079024,0.05,300,0.5
Co,Pletea,297.1506106,108.8667709,0.05,300,0.5
Co,Pletea,23.60922659,19.57044467,0.05,300,2
Co,Pletea,33.37856174,34.10679628,0.05,300,2
Co,Pletea,43.96200814,47.37560758,0.05,300,2
Co,Pletea,54.13839891,61.91110042,0.05,300,2
Co,Pletea,65.53595658,78.34275115,0.05,300,2
Co,Pletea,74.89823609,89.08249317,0.05,300,2
Co,Pletea,85.07462687,104.2508974,0.05,300,2
Co,Pletea,94.02985075,116.8902324,0.05,300,2
Co,Pletea,104.2062415,132.0586366,0.05,300,2
Co,Pletea,114.3826323,144.6953953,0.05,300,2
Co,Pletea,124.5590231,156.6992426,0.05,300,2
Co,Pletea,135.1424695,171.2338766,0.05,300,2
Co,Pletea,147.761194,186.3971283,0.05,300,2
Co,Pletea,159.5658073,199.6633633,0.05,300,2
Co,Pletea,169.7421981,212.9330333,0.05,300,2
Co,Pletea,181.953867,227.4642323,0.05,300,2
Co,Pletea,193.7584803,241.3633787,0.05,300,2
Co,Pletea,207.5983718,255.8911427,0.05,300,2
Co,Pletea,219.4029851,269.7902891,0.05,300,2
Co,Pletea,232.4287653,284.3197705,0.05,300,2
Co,Pletea,246.6757123,298.8466757,0.05,300,2
Co,Pletea,262.9579376,315.2680212,0.05,300,2
Co,Pletea,274.3554953,326.6363808,0.05,300,2
Co,Pletea,285.3459973,337.3726878,0.05,300,2
Co,Pletea,300.4070556,351.264964,0.05,300,2
Cr-90W,Zhou,5.118110236,6.263982103,0.1,298,0.27
Cr-90W,Zhou,6.692913386,1.789709172,0.1,298,0.27
Cr-90W,Zhou,9.448818898,-0.447427293,0.1,298,0.27
Cr-90W,Zhou,12.20472441,-2.684563758,0.1,298,0.27
Cr-90W,Zhou,14.96062992,-7.158836689,0.1,298,0.27
Cr-90W,Zhou,18.50393701,-9.395973154,0.1,298,0.27
Cr-90W,Zhou,20.07874016,-13.87024609,0.1,298,0.27
Cr-90W,Zhou,22.83464567,-18.34451902,0.1,298,0.27
Cr-90W,Zhou,25.19685039,-20.58165548,0.1,298,0.27
Cr-90W,Zhou,28.34645669,-25.05592841,0.1,298,0.27
Cr-90W,Zhou,30.70866142,-29.53020134,0.1,298,0.27
Cr-90W,Zhou,32.67716535,-31.76733781,0.1,298,0.27
Cr-90W,Zhou,34.64566929,-36.24161074,0.1,298,0.27
Cr-90W,Zhou,37.00787402,-40.71588367,0.1,298,0.27
Cr-90W,Zhou,38.97637795,-45.1901566,0.1,298,0.27
Cr-90W,Zhou,41.33858268,-47.42729306,0.1,298,0.27
Cr-90W,Zhou,43.7007874,-49.66442953,0.1,298,0.27
Cr-90W,Zhou,45.66929134,-54.13870246,0.1,298,0.27
Cr-90W,Zhou,48.03149606,-58.61297539,0.1,298,0.27
Cr-90W,Zhou,50,-63.08724832,0.1,298,0.27
Cr-90W,Zhou,51.96850394,-67.56152125,0.1,298,0.27
Cr-90W,Zhou,54.72440945,-72.03579418,0.1,298,0.27
Cr-90W,Zhou,57.08661417,-76.51006711,0.1,298,0.27
Cr-90W,Zhou,59.84251969,-83.22147651,0.1,298,0.27
Cr-90W,Zhou,61.81102362,-87.69574944,0.1,298,0.27
Cr-90W,Zhou,63.77952756,-94.40715884,0.1,298,0.27
Cr-90W,Zhou,66.14173228,-101.1185682,0.1,298,0.27
Cr-90W,Zhou,68.50393701,-103.3557047,0.1,298,0.27
Cr-90W,Zhou,72.44094488,-112.3042506,0.1,298,0.27
Cr-90W,Zhou,74.40944882,-114.541387,0.1,298,0.27
Cr-90W,Zhou,76.77165354,-119.01566,0.1,298,0.27
Cr-90W,Zhou,79.13385827,-125.7270694,0.1,298,0.27
Cr-90W,Zhou,81.49606299,-134.6756152,0.1,298,0.27
Cr-90W,Zhou,83.07086614,-139.1498881,0.1,298,0.27
Cr-90W,Zhou,85.82677165,-145.8612975,0.1,298,0.27
Cr-90W,Zhou,88.97637795,-150.3355705,0.1,298,0.27
Cr-90W,Zhou,90.94488189,-157.0469799,0.1,298,0.27
Cr-90W,Zhou,92.91338583,-161.5212528,0.1,298,0.27
Cr-90W,Zhou,94.48818898,-165.9955257,0.1,298,0.27
Cr-90W,Zhou,97.63779528,-170.4697987,0.1,298,0.27
Cr-90W,Zhou,100,-177.1812081,0.1,298,0.27
Cr-90W,Zhou,102.3622047,-181.655481,0.1,298,0.27
Cr-90W,Zhou,105.511811,-188.3668904,0.1,298,0.27
Cr-90W,Zhou,107.480315,-192.8411633,0.1,298,0.27
Cr-90W,Zhou,111.023622,-201.7897092,0.1,298,0.27
Cr-90W,Zhou,114.1732283,-212.9753915,0.1,298,0.27
Cr-90W,Zhou,116.5354331,-219.6868009,0.1,298,0.27
Cr-90W,Zhou,120.0787402,-230.8724832,0.1,298,0.27
Cr-90W,Zhou,121.6535433,-235.3467562,0.1,298,0.27
Cr-90W,Zhou,123.6220472,-242.0581655,0.1,298,0.27
Cr-90W,Zhou,125.984252,-246.5324385,0.1,298,0.27
Cr-90W,Zhou,129.5275591,-251.0067114,0.1,298,0.27
Cr-90W,Zhou,133.0708661,-257.7181208,0.1,298,0.27
Cr-90W,Zhou,135.4330709,-264.4295302,0.1,298,0.27
Cr-90W,Zhou,138.1889764,-271.1409396,0.1,298,0.27
Cr-90W,Zhou,140.5511811,-282.3266219,0.1,298,0.27
Cr-90W,Zhou,143.3070866,-291.2751678,0.1,298,0.27
Cr-90W,Zhou,146.8503937,-297.9865772,0.1,298,0.27
Cr-90W,Zhou,149.6062992,-304.6979866,0.1,298,0.27
Cr-90W,Zhou,151.5748031,-309.1722595,0.1,298,0.27
Cr-90W,Zhou,154.3307087,-318.1208054,0.1,298,0.27
Cr-90W,Zhou,157.480315,-327.0693512,0.1,298,0.27
Cr-90W,Zhou,159.4488189,-333.7807606,0.1,298,0.27
Cr-90W,Zhou,161.8110236,-340.49217,0.1,298,0.27
Cr-90W,Zhou,164.5669291,-347.2035794,0.1,298,0.27
Cr-90W,Zhou,166.9291339,-351.6778523,0.1,298,0.27
Cr-90W,Zhou,169.2913386,-358.3892617,0.1,298,0.27
Cr-90W,Zhou,172.8346457,-369.5749441,0.1,298,0.27
Cr-90W,Zhou,175.1968504,-376.2863535,0.1,298,0.27
Cr-90W,Zhou,177.9527559,-385.2348993,0.1,298,0.27
Cr-90W,Zhou,180.7086614,-389.7091723,0.1,298,0.27
Cr-90W,Zhou,183.0708661,-396.4205817,0.1,298,0.27
Cr-90W,Zhou,185.4330709,-400.8948546,0.1,298,0.27
Cr-90W,Zhou,188.5826772,-409.8434004,0.1,298,0.27
Cr-90W,Zhou,191.7322835,-416.5548098,0.1,298,0.27
Cr-90W,Zhou,193.7007874,-423.2662192,0.1,298,0.27
Cr-90W,Zhou,194.8818898,-425.5033557,0.1,298,0.27
Cr-90W,Zhou,196.8503937,-429.9776286,0.1,298,0.27
Cr-90W,Zhou,199.2125984,-436.689038,0.1,298,0.27
Cr-90W,Zhou,200.3937008,-441.163311,0.1,298,0.27
Cr-33W,Su,11.49108,8.833761356,0.12,295,0.27
Cr-33W,Su,30.423,21.33898908,0.12,295,0.27
Cr-33W,Su,47.9412,29.37944037,0.12,295,0.27
Cr-33W,Su,65.44296,37.35226792,0.12,295,0.27
Cr-33W,Su,82.95792,45.07152035,0.12,295,0.27
Cr-33W,Su,100.46508,53.00668077,0.12,295,0.27
Cr-33W,Su,117.9648,61.2559608,0.12,295,0.27
Cr-33W,Su,135.44964,69.29927849,0.12,295,0.27
Cr-33W,Su,152.92512,76.55176824,0.12,295,0.27
Cr-33W,Su,170.40228,84.20272818,0.12,295,0.27
Cr-33W,Su,187.86528,91.04548569,0.12,295,0.27
Cr-33W,Su,205.3218,97.51804376,0.12,295,0.27
Cr-33W,Su,222.76536,103.9513509,0.12,295,0.27
Cr-33W,Su,240.20124,110.3936274,0.12,295,0.27
Cr-33W,Su,257.63616,116.2212409,0.12,295,0.27
Cr-33W,Su,275.06652,121.649626,0.12,295,0.27
Cr-33W,Su,292.4922,126.6494365,0.12,295,0.27
Cr-33W,Su,309.91524,131.7065861,0.12,295,0.27
Cr-33W,Su,327.34212,136.0715146,0.12,295,0.27
Cr-33W,Su,344.76828,140.9807809,0.12,295,0.27
Cr-33W,Su,362.19072,145.5636244,0.12,295,0.27
Cr-33W,Su,379.61304,149.8442057,0.12,295,0.27
Cr-33W,Su,397.03452,154.0776891,0.12,295,0.27
Cr-33W,Su,9.43296,5.956779962,0.24,295,0.27
Cr-33W,Su,23.49888,10.09921364,0.24,295,0.27
Cr-33W,Su,36.15504,12.97820242,0.24,295,0.27
Cr-33W,Su,48.80328,16.71134326,0.24,295,0.27
Cr-33W,Su,61.44072,20.84034087,0.24,295,0.27
Cr-33W,Su,74.08632,25.9023327,0.24,295,0.27
Cr-33W,Su,86.7408,31.13484118,0.24,295,0.27
Cr-33W,Su,99.39792,36.09046835,0.24,295,0.27
Cr-33W,Su,112.05432,41.03776426,0.24,295,0.27
Cr-33W,Su,124.69944,46.20627663,0.24,295,0.27
Cr-33W,Su,137.33832,50.82394675,0.24,295,0.27
Cr-33W,Su,149.97264,55.53567548,0.24,295,0.27
Cr-33W,Su,162.60264,59.95404226,0.24,295,0.27
Cr-33W,Su,175.22688,64.23770643,0.24,295,0.27
Cr-33W,Su,187.8456,68.39983956,0.24,295,0.27
Cr-33W,Su,200.46456,72.92913253,0.24,295,0.27
Cr-33W,Su,213.07512,77.02256629,0.24,295,0.27
Cr-33W,Su,225.68328,80.89451018,0.24,295,0.27
Cr-33W,Su,238.29504,84.79814672,0.24,295,0.27
Cr-33W,Su,250.90296,88.7537065,0.24,295,0.27
Cr-33W,Su,263.50752,92.52065183,0.24,295,0.27
Cr-33W,Su,276.1116,96.18079086,0.24,295,0.27
Cr-33W,Su,288.71136,99.29463991,0.24,295,0.27
Cr-33W,Su,301.31016,102.8773747,0.24,295,0.27
Cr-33W,Su,313.90896,106.372184,0.24,295,0.27
Cr-33W,Su,326.51352,109.733777,0.24,295,0.27
Cr-33W,Su,339.12072,112.4746252,0.24,295,0.27
Cr-33W,Su,351.71808,115.4425145,0.24,295,0.27
Cr-33W,Su,364.30008,118.0631396,0.24,295,0.27
Cr-33W,Su,376.88472,121.0689886,0.24,295,0.27
Cr-33W,Su,389.47128,123.4360179,0.24,295,0.27
Cr-33W,Su,402.04848,126.2286228,0.24,295,0.27
Cr-33W,Su,9.91404,4.79578361,0.36,295,0.27
Cr-33W,Su,22.572,6.468027324,0.36,295,0.27
Cr-33W,Su,33.82524,7.288015122,0.36,295,0.27
Cr-33W,Su,44.37252,8.472580914,0.36,295,0.27
Cr-33W,Su,56.31876,10.61729675,0.36,295,0.27
Cr-33W,Su,66.86352,12.78932406,0.36,295,0.27
Cr-33W,Su,78.79356,14.21653304,0.36,295,0.27
Cr-33W,Su,89.32572,16.52424086,0.36,295,0.27
Cr-33W,Su,99.85356,19.19451231,0.36,295,0.27
Cr-33W,Su,110.38212,21.67607189,0.36,295,0.27
Cr-33W,Su,120.91248,24.6959121,0.36,295,0.27
Cr-33W,Su,131.43816,27.22056657,0.36,295,0.27
Cr-33W,Su,141.95988,29.39938398,0.36,295,0.27
Cr-33W,Su,152.4816,32.81555471,0.36,295,0.27
Cr-33W,Su,163.00656,34.90007855,0.36,295,0.27
Cr-33W,Su,173.52792,37.73534503,0.36,295,0.27
Cr-33W,Su,184.04676,39.49623871,0.36,295,0.27
Cr-33W,Su,194.5602,41.76713213,0.36,295,0.27
Cr-33W,Su,205.06968,43.61353707,0.36,295,0.27
Cr-33W,Su,215.57556,45.98222706,0.36,295,0.27
Cr-33W,Su,226.08396,48.23017196,0.36,295,0.27
Cr-33W,Su,236.59164,50.2856147,0.36,295,0.27
Cr-33W,Su,247.09428,51.96541733,0.36,295,0.27
Cr-33W,Su,257.59872,53.89779046,0.36,295,0.27
Cr-33W,Su,268.10352,55.8560796,0.36,295,0.27
Cr-33W,Su,278.6094,57.66618651,0.36,295,0.27
Cr-33W,Su,289.11276,59.62416945,0.36,295,0.27
Cr-33W,Su,299.61324,61.28048066,0.36,295,0.27
Cr-33W,Su,310.11768,63.40226147,0.36,295,0.27
Cr-33W,Su,320.61024,64.27440783,0.36,295,0.27
Cr-33W,Su,331.1028,66.25308095,0.36,295,0.27
Cr-33W,Su,341.59176,67.41213335,0.36,295,0.27
Cr-33W,Su,352.78128,69.12107339,0.36,295,0.27
Cr-33W,Su,363.27132,70.33844238,0.36,295,0.27
Cr-33W,Su,373.75956,71.61632584,0.36,295,0.27
Cr-33W,Su,385.64388,73.55121293,0.36,295,0.27
Cr-33W,Su,396.1296,74.68983062,0.36,295,0.27
Cr-33W,Su,406.61568,75.90408092,0.36,295,0.27
Cr-33W,Su,10.13088,4.089400527,0.48,295,0.27
Cr-33W,Su,23.15376,4.305432731,0.48,295,0.27
Cr-33W,Su,34.31808,3.976358565,0.48,295,0.27
Cr-33W,Su,44.55552,3.972649275,0.48,295,0.27
Cr-33W,Su,54.78336,4.917001758,0.48,295,0.27
Cr-33W,Su,65.01072,5.430227462,0.48,295,0.27
Cr-33W,Su,75.24048,6.66658557,0.48,295,0.27
Cr-33W,Su,86.40144,8.010381907,0.48,295,0.27
Cr-33W,Su,96.63216,9.512173154,0.48,295,0.27
Cr-33W,Su,106.8624,10.02557564,0.48,295,0.27
Cr-33W,Su,118.01328,11.68550442,0.48,295,0.27
Cr-33W,Su,128.23824,13.55635348,0.48,295,0.27
Cr-33W,Su,138.46368,13.80476235,0.48,295,0.27
Cr-33W,Su,148.68864,15.86985488,0.48,295,0.27
Cr-33W,Su,158.91792,17.36819891,0.48,295,0.27
Cr-33W,Su,169.1472,18.27452612,0.48,295,0.27
Cr-33W,Su,179.37216,20.06388777,0.48,295,0.27
Cr-33W,Su,189.59952,22.18041682,0.48,295,0.27
Cr-33W,Su,199.8312,22.8602361,0.48,295,0.27
Cr-33W,Su,210.05904,24.71367669,0.48,295,0.27
Cr-33W,Su,220.28688,24.91147419,0.48,295,0.27
Cr-33W,Su,230.50752,27.5566997,0.48,295,0.27
Cr-33W,Su,240.72912,28.46437948,0.48,295,0.27
Cr-33W,Su,250.9488,29.52217239,0.48,295,0.27
Cr-33W,Su,261.17376,31.0849,0.48,295,0.27
Cr-33W,Su,271.39488,32.29849517,0.48,295,0.27
Cr-33W,Su,281.61696,33.24989255,0.48,295,0.27
Cr-33W,Su,291.84144,34.47098121,0.48,295,0.27
Cr-33W,Su,302.06544,35.67610737,0.48,295,0.27
Cr-33W,Su,312.28464,37.0804532,0.48,295,0.27
Cr-33W,Su,322.50336,38.07556463,0.48,295,0.27
Cr-33W,Su,332.72448,38.46115398,0.48,295,0.27
Cr-33W,Su,342.9456,39.9865299,0.48,295,0.27
Cr-33W,Su,353.16768,41.12756419,0.48,295,0.27
Cr-33W,Su,363.38256,41.07306282,0.48,295,0.27
Cr-33W,Su,373.59792,42.28882928,0.48,295,0.27
Cr-33W,Su,383.81376,43.50658682,0.48,295,0.27
Cr-33W,Su,394.02912,44.06594223,0.48,295,0.27
Cr-33W,Su,6.0714,2.535980097,0.6,295,0.27
Cr-33W,Su,18.906,-0.321778973,0.6,295,0.27
Cr-33W,Su,28.2534,-4.719256373,0.6,295,0.27
Cr-33W,Su,36.4314,-7.049084718,0.6,295,0.27
Cr-33W,Su,44.6082,-9.509834513,0.6,295,0.27
Cr-33W,Su,52.7844,-12.01820247,0.6,295,0.27
Cr-33W,Su,60.9612,-13.54460468,0.6,295,0.27
Cr-33W,Su,69.1434,-15.58253028,0.6,295,0.27
Cr-33W,Su,77.3196,-17.85514684,0.6,295,0.27
Cr-33W,Su,85.494,-18.61513176,0.6,295,0.27
Cr-33W,Su,93.6678,-20.77639478,0.6,295,0.27
Cr-33W,Su,101.8416,-22.04243649,0.6,295,0.27
Cr-33W,Su,110.0142,-23.92773739,0.6,295,0.27
Cr-33W,Su,118.185,-25.14901825,0.6,295,0.27
Cr-33W,Su,126.351,-26.81167536,0.6,295,0.27
Cr-33W,Su,134.5194,-28.2263178,0.6,295,0.27
Cr-33W,Su,142.6896,-29.97775035,0.6,295,0.27
Cr-33W,Su,150.855,-31.2605874,0.6,295,0.27
Cr-33W,Su,159.0204,-32.84711923,0.6,295,0.27
Cr-33W,Su,167.1864,-34.74396465,0.6,295,0.27
Cr-33W,Su,175.3518,-36.07306465,0.6,295,0.27
Cr-33W,Su,183.5148,-37.94312227,0.6,295,0.27
Cr-33W,Su,191.6766,-39.67517998,0.6,295,0.27
Cr-33W,Su,199.8396,-41.04590806,0.6,295,0.27
Cr-33W,Su,208.0008,-42.79009208,0.6,295,0.27
Cr-33W,Su,216.1608,-44.47809411,0.6,295,0.27
Cr-33W,Su,224.3208,-46.77129668,0.6,295,0.27
Cr-33W,Su,232.4838,-47.60244788,0.6,295,0.27
Cr-33W,Su,240.6462,-50.14134917,0.6,295,0.27
Cr-33W,Su,248.8068,-51.78135521,0.6,295,0.27
Cr-33W,Su,256.9638,-53.16124999,0.6,295,0.27
Cr-33W,Su,265.1178,-55.38923615,0.6,295,0.27
Cr-33W,Su,274.4376,-57.94150748,0.6,295,0.27
Cr-33W,Su,282.594,-58.77235963,0.6,295,0.27
Cr-33W,Su,290.7498,-60.72145334,0.6,295,0.27
Cr-33W,Su,298.905,-62.92583742,0.6,295,0.27
Cr-33W,Su,307.0596,-64.03487691,0.6,295,0.27
Cr-33W,Su,315.2112,-66.59481108,0.6,295,0.27
Cr-33W,Su,325.6908,-68.71108298,0.6,295,0.27
Cr-33W,Su,333.846,-70.22192538,0.6,295,0.27
Cr-33W,Su,341.9994,-72.26843515,0.6,295,0.27
Cr-33W,Su,351.3174,-73.73842102,0.6,295,0.27
Cr-33W,Su,359.4678,-76.10071671,0.6,295,0.27
Cr-33W,Su,367.6188,-77.19272981,0.6,295,0.27
Cr-33W,Su,375.7692,-79.25699852,0.6,295,0.27
Cr-33W,Su,383.9148,-80.53912853,0.6,295,0.27
Cr-33W,Su,392.0616,-82.09544208,0.6,295,0.27
Cr-33W,Su,400.2126,-84.69547316,0.6,295,0.27
Cr-68W,Zhou,5.118110236,4.026845638,0.1,298,0.27
Cr-68W,Zhou,9.842519685,4.026845638,0.1,298,0.27
Cr-68W,Zhou,13.38582677,-0.447427293,0.1,298,0.27
Cr-68W,Zhou,16.53543307,-4.921700224,0.1,298,0.27
Cr-68W,Zhou,19.29133858,-7.158836689,0.1,298,0.27
Cr-68W,Zhou,21.25984252,-9.395973154,0.1,298,0.27
Cr-68W,Zhou,24.01574803,-18.34451902,0.1,298,0.27
Cr-68W,Zhou,26.37795276,-22.81879195,0.1,298,0.27
Cr-68W,Zhou,28.74015748,-29.53020134,0.1,298,0.27
Cr-68W,Zhou,31.1023622,-36.24161074,0.1,298,0.27
Cr-68W,Zhou,33.46456693,-36.24161074,0.1,298,0.27
Cr-68W,Zhou,35.82677165,-42.95302013,0.1,298,0.27
Cr-68W,Zhou,38.58267717,-45.1901566,0.1,298,0.27
Cr-68W,Zhou,41.73228346,-49.66442953,0.1,298,0.27
Cr-68W,Zhou,44.88188976,-56.37583893,0.1,298,0.27
Cr-68W,Zhou,46.8503937,-60.85011186,0.1,298,0.27
Cr-68W,Zhou,51.18110236,-72.03579418,0.1,298,0.27
Cr-68W,Zhou,53.54330709,-74.27293065,0.1,298,0.27
Cr-68W,Zhou,56.2992126,-83.22147651,0.1,298,0.27
Cr-68W,Zhou,59.84251969,-89.93288591,0.1,298,0.27
Cr-68W,Zhou,62.99212598,-96.6442953,0.1,298,0.27
Cr-68W,Zhou,65.7480315,-101.1185682,0.1,298,0.27
Cr-68W,Zhou,68.8976378,-107.8299776,0.1,298,0.27
Cr-68W,Zhou,72.44094488,-114.541387,0.1,298,0.27
Cr-68W,Zhou,74.80314961,-121.2527964,0.1,298,0.27
Cr-68W,Zhou,76.77165354,-125.7270694,0.1,298,0.27
Cr-68W,Zhou,78.74015748,-130.2013423,0.1,298,0.27
Cr-68W,Zhou,81.49606299,-136.9127517,0.1,298,0.27
Cr-68W,Zhou,84.64566929,-143.6241611,0.1,298,0.27
Cr-68W,Zhou,87.00787402,-148.098434,0.1,298,0.27
Cr-68W,Zhou,90.15748031,-157.0469799,0.1,298,0.27
Cr-68W,Zhou,93.30708661,-163.7583893,0.1,298,0.27
Cr-68W,Zhou,96.8503937,-170.4697987,0.1,298,0.27
Cr-68W,Zhou,100,-177.1812081,0.1,298,0.27
Cr-68W,Zhou,102.3622047,-179.4183445,0.1,298,0.27
Cr-68W,Zhou,103.9370079,-186.1297539,0.1,298,0.27
Cr-68W,Zhou,106.2992126,-190.6040268,0.1,298,0.27
Cr-68W,Zhou,107.8740157,-192.8411633,0.1,298,0.27
Cr-68W,Zhou,110.6299213,-199.5525727,0.1,298,0.27
Cr-68W,Zhou,114.1732283,-206.2639821,0.1,298,0.27
Cr-68W,Zhou,117.3228346,-212.9753915,0.1,298,0.27
Cr-68W,Zhou,119.6850394,-215.212528,0.1,298,0.27
Cr-68W,Zhou,121.6535433,-221.9239374,0.1,298,0.27
Cr-68W,Zhou,124.8031496,-228.6353468,0.1,298,0.27
Cr-68W,Zhou,128.3464567,-237.5838926,0.1,298,0.27
Cr-68W,Zhou,130.3149606,-239.8210291,0.1,298,0.27
Cr-68W,Zhou,132.6771654,-248.7695749,0.1,298,0.27
Cr-68W,Zhou,135.8267717,-255.4809843,0.1,298,0.27
Cr-68W,Zhou,139.7637795,-264.4295302,0.1,298,0.27
Cr-68W,Zhou,143.7007874,-266.6666667,0.1,298,0.27
Cr-68W,Zhou,147.2440945,-280.0894855,0.1,298,0.27
Cr-68W,Zhou,150,-286.8008949,0.1,298,0.27
Cr-68W,Zhou,153.1496063,-291.2751678,0.1,298,0.27
Cr-68W,Zhou,155.9055118,-295.7494407,0.1,298,0.27
Cr-68W,Zhou,159.4488189,-302.4608501,0.1,298,0.27
Cr-68W,Zhou,163.3858268,-315.8836689,0.1,298,0.27
Cr-68W,Zhou,166.5354331,-322.5950783,0.1,298,0.27
Cr-68W,Zhou,170.0787402,-331.5436242,0.1,298,0.27
Cr-68W,Zhou,174.015748,-340.49217,0.1,298,0.27
Cr-68W,Zhou,176.3779528,-347.2035794,0.1,298,0.27
Cr-68W,Zhou,179.9212598,-351.6778523,0.1,298,0.27
Cr-68W,Zhou,183.0708661,-358.3892617,0.1,298,0.27
Cr-68W,Zhou,185.8267717,-365.1006711,0.1,298,0.27
Cr-68W,Zhou,188.976378,-371.8120805,0.1,298,0.27
Cr-68W,Zhou,191.7322835,-378.5234899,0.1,298,0.27
Cr-68W,Zhou,194.488189,-385.2348993,0.1,298,0.27
Cr-68W,Zhou,196.8503937,-391.9463087,0.1,298,0.27
Cr-68W,Zhou,200,-398.6577181,0.1,298,0.27
Cr-25W,Su,19.06928,24.56540328,0.08,295,0.27
Cr-25W,Su,31.52408,38.30304008,0.08,295,0.27
Cr-25W,Su,43.01336,50.1203146,0.08,295,0.27
Cr-25W,Su,54.4892,61.06142017,0.08,295,0.27
Cr-25W,Su,65.95712,70.71580743,0.08,295,0.27
Cr-25W,Su,77.46768,79.79258839,0.08,295,0.27
Cr-25W,Su,89.14224,88.56248333,0.08,295,0.27
Cr-25W,Su,100.72472,96.6804301,0.08,295,0.27
Cr-25W,Su,112.23256,103.9022911,0.08,295,0.27
Cr-25W,Su,123.6632,110.6397929,0.08,295,0.27
Cr-25W,Su,135.1524,116.948714,0.08,295,0.27
Cr-25W,Su,146.62824,122.8988772,0.08,295,0.27
Cr-25W,Su,158.12816,128.2168175,0.08,295,0.27
Cr-25W,Su,169.58544,133.0718611,0.08,295,0.27
Cr-25W,Su,181.064,137.5454269,0.08,295,0.27
Cr-25W,Su,192.53456,141.7930991,0.08,295,0.27
Cr-25W,Su,204.04248,145.7022094,0.08,295,0.27
Cr-25W,Su,215.55568,149.4109633,0.08,295,0.27
Cr-25W,Su,227.05816,152.9382926,0.08,295,0.27
Cr-25W,Su,238.57392,156.2324184,0.08,295,0.27
Cr-25W,Su,250.16992,159.3688531,0.08,295,0.27
Cr-25W,Su,261.84296,162.5275057,0.08,295,0.27
Cr-25W,Su,273.70816,165.2296854,0.08,295,0.27
Cr-25W,Su,285.83976,168.1709795,0.08,295,0.27
Cr-25W,Su,297.6836,170.673242,0.08,295,0.27
Cr-25W,Su,309.194,173.6490918,0.08,295,0.27
Cr-25W,Su,320.72072,176.8860556,0.08,295,0.27
Cr-25W,Su,332.2632,179.7423921,0.08,295,0.27
Cr-25W,Su,343.8536,182.8559192,0.08,295,0.27
Cr-25W,Su,355.49224,186.1193817,0.08,295,0.27
Cr-25W,Su,366.99744,189.5019161,0.08,295,0.27
Cr-25W,Su,378.48656,192.9144194,0.08,295,0.27
Cr-25W,Su,389.9812,196.2257102,0.08,295,0.27
Cr-25W,Su,401.4784,199.8254492,0.08,295,0.27
Cr-25W,Su,6.94164,10.2701901,0.12,295,0.27
Cr-25W,Su,17.62776,28.19575394,0.12,295,0.27
Cr-25W,Su,28.02108,42.56835229,0.12,295,0.27
Cr-25W,Su,37.8456,55.38575999,0.12,295,0.27
Cr-25W,Su,47.65008,67.48938215,0.12,295,0.27
Cr-25W,Su,57.46656,79.005489,0.12,295,0.27
Cr-25W,Su,67.30308,90.25583842,0.12,295,0.27
Cr-25W,Su,77.12724,100.7406427,0.12,295,0.27
Cr-25W,Su,86.97612,111.0973952,0.12,295,0.27
Cr-25W,Su,96.79656,122.0487702,0.12,295,0.27
Cr-25W,Su,106.64904,131.6149234,0.12,295,0.27
Cr-25W,Su,116.46924,140.3370865,0.12,295,0.27
Cr-25W,Su,126.26592,148.583652,0.12,295,0.27
Cr-25W,Su,136.09428,156.5142275,0.12,295,0.27
Cr-25W,Su,145.94688,164.2726226,0.12,295,0.27
Cr-25W,Su,155.8152,171.8622818,0.12,295,0.27
Cr-25W,Su,165.67176,178.8545406,0.12,295,0.27
Cr-25W,Su,175.54428,185.7352378,0.12,295,0.27
Cr-25W,Su,185.3928,192.1956234,0.12,295,0.27
Cr-25W,Su,195.26532,198.3893539,0.12,295,0.27
Cr-25W,Su,205.15368,204.5164631,0.12,295,0.27
Cr-25W,Su,215.0862,210.4115863,0.12,295,0.27
Cr-25W,Su,225.06252,215.8844098,0.12,295,0.27
Cr-25W,Su,235.03884,221.0933819,0.12,295,0.27
Cr-25W,Su,245.05548,226.3849001,0.12,295,0.27
Cr-25W,Su,255.10788,231.655557,0.12,295,0.27
Cr-25W,Su,265.1922,236.9671419,0.12,295,0.27
Cr-25W,Su,275.30064,242.1888989,0.12,295,0.27
Cr-25W,Su,285.48096,247.1323365,0.12,295,0.27
Cr-25W,Su,295.36944,251.8183048,0.12,295,0.27
Cr-25W,Su,305.21796,256.7370144,0.12,295,0.27
Cr-25W,Su,315.09432,261.1818504,0.12,295,0.27
Cr-25W,Su,324.95868,265.9752476,0.12,295,0.27
Cr-25W,Su,335.11944,270.6862996,0.12,295,0.27
Cr-25W,Su,345.04788,274.9330143,0.12,295,0.27
Cr-25W,Su,355.03224,280.0248937,0.12,295,0.27
Cr-25W,Su,365.04876,284.6491338,0.12,295,0.27
Cr-25W,Su,375.0612,289.4017577,0.12,295,0.27
Cr-25W,Su,385.09752,293.9727727,0.12,295,0.27
Cr-25W,Su,394.97004,298.6833698,0.12,295,0.27
Cr-25W,Su,404.85444,303.1293556,0.12,295,0.27
Cr-25W,Su,6.20952,9.342625753,0.24,295,0.27
Cr-25W,Su,14.40024,23.69416474,0.24,295,0.27
Cr-25W,Su,22.05336,34.38210069,0.24,295,0.27
Cr-25W,Su,29.13888,44.06353799,0.24,295,0.27
Cr-25W,Su,37.368,55.00592089,0.24,295,0.27
Cr-25W,Su,46.21176,65.90977237,0.24,295,0.27
Cr-25W,Su,53.27376,75.58480269,0.24,295,0.27
Cr-25W,Su,62.10288,84.89893117,0.24,295,0.27
Cr-25W,Su,69.17208,93.53847654,0.24,295,0.27
Cr-25W,Su,76.23408,101.7361444,0.24,295,0.27
Cr-25W,Su,83.29536,109.9436023,0.24,295,0.27
Cr-25W,Su,91.53408,118.5745187,0.24,295,0.27
Cr-25W,Su,98.57904,127.2063104,0.24,295,0.27
Cr-25W,Su,106.8144,135.8393246,0.24,295,0.27
Cr-25W,Su,113.85216,143.1713089,0.24,295,0.27
Cr-25W,Su,121.43496,150.98796,0.24,295,0.27
Cr-25W,Su,128.47968,158.2435596,0.24,295,0.27
Cr-25W,Su,135.51792,165.6193508,0.24,295,0.27
Cr-25W,Su,142.57128,173.2014194,0.24,295,0.27
Cr-25W,Su,154.88832,184.7097117,0.24,295,0.27
Cr-25W,Su,164.24256,193.1425109,0.24,295,0.27
Cr-25W,Su,171.35208,199.8856852,0.24,295,0.27
Cr-25W,Su,178.42128,206.2198523,0.24,295,0.27
Cr-25W,Su,185.42688,212.712934,0.24,295,0.27
Cr-25W,Su,192.456,218.9244908,0.24,295,0.27
Cr-25W,Su,199.47768,225.3222945,0.24,295,0.27
Cr-25W,Su,206.49888,231.1956721,0.24,295,0.27
Cr-25W,Su,213.55272,236.8681308,0.24,295,0.27
Cr-25W,Su,220.5984,242.7147615,0.24,295,0.27
Cr-25W,Su,227.65152,249.086312,0.24,295,0.27
Cr-25W,Su,235.26456,254.783391,0.24,295,0.27
Cr-25W,Su,242.358,260.5109136,0.24,295,0.27
Cr-25W,Su,249.4272,266.0721994,0.24,295,0.27
Cr-25W,Su,256.51296,271.5915787,0.24,295,0.27
Cr-25W,Su,263.63064,276.9897301,0.24,295,0.27
Cr-25W,Su,270.73176,281.9012291,0.24,295,0.27
Cr-25W,Su,278.60136,286.6791973,0.24,295,0.27
Cr-25W,Su,285.71832,291.2756672,0.24,295,0.27
Cr-25W,Su,292.80432,296.6345452,0.24,295,0.27
Cr-25W,Su,300.01776,301.7545021,0.24,295,0.27
Cr-25W,Su,307.15104,306.3767146,0.24,295,0.27
Cr-25W,Su,314.3004,311.5692842,0.24,295,0.27
Cr-25W,Su,321.52944,316.3827883,0.24,295,0.27
Cr-25W,Su,328.77504,321.1252683,0.24,295,0.27
Cr-25W,Su,335.98056,326.0506187,0.24,295,0.27
Cr-25W,Su,343.26576,330.7834776,0.24,295,0.27
Cr-25W,Su,350.59944,336.2058805,0.24,295,0.27
Cr-25W,Su,358.53672,340.8798997,0.24,295,0.27
Cr-25W,Su,365.95848,345.8183295,0.24,295,0.27
Cr-25W,Su,374.32608,351.4410546,0.24,295,0.27
Cr-25W,Su,381.3876,356.5293499,0.24,295,0.27
Cr-25W,Su,388.49712,360.696083,0.24,295,0.27
Cr-25W,Su,395.58216,365.5429939,0.24,295,0.27
Cr-25W,Su,402.73968,369.7166008,0.24,295,0.27
Cr-25W,Su,3.44952,6.23692066,0.36,295,0.27
Cr-25W,Su,12.95784,18.41044777,0.36,295,0.27
Cr-25W,Su,19.74816,26.99254218,0.36,295,0.27
Cr-25W,Su,25.67376,33.80712566,0.36,295,0.27
Cr-25W,Su,31.58784,40.15999611,0.36,295,0.27
Cr-25W,Su,37.52568,47.27627631,0.36,295,0.27
Cr-25W,Su,45.17676,54.25246307,0.36,295,0.27
Cr-25W,Su,51.10308,60.12586483,0.36,295,0.27
Cr-25W,Su,57.0168,66.07534911,0.36,295,0.27
Cr-25W,Su,64.629,72.79038956,0.36,295,0.27
Cr-25W,Su,70.54236,78.96959449,0.36,295,0.27
Cr-25W,Su,76.46868,84.69943357,0.36,295,0.27
Cr-25W,Su,82.41876,90.03217395,0.36,295,0.27
Cr-25W,Su,88.34364,95.59089796,0.36,295,0.27
Cr-25W,Su,94.34232,101.0468159,0.36,295,0.27
Cr-25W,Su,100.3878,106.4267255,0.36,295,0.27
Cr-25W,Su,106.33788,111.6965567,0.36,295,0.27
Cr-25W,Su,112.31172,116.8514879,0.36,295,0.27
Cr-25W,Su,118.3212,121.9369585,0.36,295,0.27
Cr-25W,Su,124.3548,126.6973157,0.36,295,0.27
Cr-25W,Su,130.29336,131.4171531,0.36,295,0.27
Cr-25W,Su,136.38672,136.5505306,0.36,295,0.27
Cr-25W,Su,142.43292,141.4149734,0.36,295,0.27
Cr-25W,Su,148.49028,145.94948,0.36,295,0.27
Cr-25W,Su,154.57248,150.5577528,0.36,295,0.27
Cr-25W,Su,160.60572,154.5356009,0.36,295,0.27
Cr-25W,Su,166.72356,158.7600912,0.36,295,0.27
Cr-25W,Su,172.83024,162.8393894,0.36,295,0.27
Cr-25W,Su,178.97148,167.4440331,0.36,295,0.27
Cr-25W,Su,185.10192,171.4318799,0.36,295,0.27
Cr-25W,Su,191.20716,175.5274391,0.36,295,0.27
Cr-25W,Su,197.36136,179.9027581,0.36,295,0.27
Cr-25W,Su,203.46732,184.0402012,0.36,295,0.27
Cr-25W,Su,209.60892,187.7747841,0.36,295,0.27
Cr-25W,Su,215.76276,191.5629723,0.36,295,0.27
Cr-25W,Su,221.92848,195.5472008,0.36,295,0.27
Cr-25W,Su,228.15396,199.8027835,0.36,295,0.27
Cr-25W,Su,234.3798,203.462906,0.36,295,0.27
Cr-25W,Su,240.55812,207.5506196,0.36,295,0.27
Cr-25W,Su,246.74796,211.2119803,0.36,295,0.27
Cr-25W,Su,253.04544,215.2637303,0.36,295,0.27
Cr-25W,Su,259.30656,218.6306853,0.36,295,0.27
Cr-25W,Su,265.581,222.7694039,0.36,295,0.27
Cr-25W,Su,271.92672,226.8341702,0.36,295,0.27
Cr-25W,Su,278.2962,230.4778822,0.36,295,0.27
Cr-25W,Su,284.75028,234.2030252,0.36,295,0.27
Cr-25W,Su,291.28788,238.3482074,0.36,295,0.27
Cr-25W,Su,297.86112,242.2053776,0.36,295,0.27
Cr-25W,Su,304.12332,245.8463718,0.36,295,0.27
Cr-25W,Su,310.14504,249.3136936,0.36,295,0.27
Cr-25W,Su,316.14264,253.1182274,0.36,295,0.27
Cr-25W,Su,322.27272,256.3487958,0.36,295,0.27
Cr-25W,Su,328.31856,259.7794914,0.36,295,0.27
Cr-25W,Su,334.4724,263.1633602,0.36,295,0.27
Cr-25W,Su,340.578,266.8307966,0.36,295,0.27
Cr-25W,Su,346.73112,270.6404759,0.36,295,0.27
Cr-25W,Su,352.87308,273.9721526,0.36,295,0.27
Cr-25W,Su,359.17128,277.3955923,0.36,295,0.27
Cr-25W,Su,365.52924,280.8191945,0.36,295,0.27
Cr-25W,Su,371.93436,284.4946196,0.36,295,0.27
Cr-25W,Su,378.38844,288.2562298,0.36,295,0.27
Cr-25W,Su,384.91452,291.7290934,0.36,295,0.27
Cr-25W,Su,391.58316,295.251269,0.36,295,0.27
Cr-25W,Su,398.33712,299.0275623,0.36,295,0.27
Cr-25W,Su,7.5048,9.125341885,0.48,295,0.27
Cr-25W,Su,22.45248,23.27319117,0.48,295,0.27
Cr-25W,Su,32.74128,33.67426088,0.48,295,0.27
Cr-25W,Su,43.0272,44.50419579,0.48,295,0.27
Cr-25W,Su,53.30352,55.41602015,0.48,295,0.27
Cr-25W,Su,63.58224,63.96338952,0.48,295,0.27
Cr-25W,Su,73.86,73.40190749,0.48,295,0.27
Cr-25W,Su,85.07184,82.63169495,0.48,295,0.27
Cr-25W,Su,95.34768,90.60362652,0.48,295,0.27
Cr-25W,Su,105.62208,98.89513623,0.48,295,0.27
Cr-25W,Su,115.89072,106.8315867,0.48,295,0.27
Cr-25W,Su,126.16512,114.3317382,0.48,295,0.27
Cr-25W,Su,136.43664,121.8357015,0.48,295,0.27
Cr-25W,Su,146.70432,129.5940652,0.48,295,0.27
Cr-25W,Su,156.97296,136.7087112,0.48,295,0.27
Cr-25W,Su,167.24208,143.6379338,0.48,295,0.27
Cr-25W,Su,177.5136,151.1926563,0.48,295,0.27
Cr-25W,Su,187.7712,157.9496249,0.48,295,0.27
Cr-25W,Su,198.03552,164.4471449,0.48,295,0.27
Cr-25W,Su,208.29744,171.4712237,0.48,295,0.27
Cr-25W,Su,218.55792,178.1774327,0.48,295,0.27
Cr-25W,Su,228.82176,184.3230817,0.48,295,0.27
Cr-25W,Su,239.08176,190.7013145,0.48,295,0.27
Cr-25W,Su,249.34464,196.0310258,0.48,295,0.27
Cr-25W,Su,259.61376,202.50891,0.48,295,0.27
Cr-25W,Su,269.87808,208.8707748,0.48,295,0.27
Cr-25W,Su,280.13616,214.3799867,0.48,295,0.27
Cr-25W,Su,290.39712,219.7566999,0.48,295,0.27
Cr-25W,Su,300.65472,225.5104479,0.48,295,0.27
Cr-25W,Su,310.90992,231.506003,0.48,295,0.27
Cr-25W,Su,321.16944,236.8333199,0.48,295,0.27
Cr-25W,Su,331.41936,243.4498083,0.48,295,0.27
Cr-25W,Su,341.66976,247.9360047,0.48,295,0.27
Cr-25W,Su,351.92016,253.9393181,0.48,295,0.27
Cr-25W,Su,362.17056,259.2850399,0.48,295,0.27
Cr-25W,Su,372.4224,265.1274449,0.48,295,0.27
Cr-25W,Su,382.67376,270.6825649,0.48,295,0.27
Cr-25W,Su,392.928,276.2783497,0.48,295,0.27
Cr-25W,Su,403.18272,281.1467244,0.48,295,0.27
Cr-25W,Su,5.9298,5.255787944,0.6,295,0.27
Cr-25W,Su,19.9344,15.66937105,0.6,295,0.27
Cr-25W,Su,29.2896,22.61530693,0.6,295,0.27
Cr-25W,Su,37.4724,28.16896808,0.6,295,0.27
Cr-25W,Su,45.6528,32.85733824,0.6,295,0.27
Cr-25W,Su,53.835,37.48740364,0.6,295,0.27
Cr-25W,Su,62.0142,42.80556146,0.6,295,0.27
Cr-25W,Su,70.194,48.02687806,0.6,295,0.27
Cr-25W,Su,78.372,52.55947276,0.6,295,0.27
Cr-25W,Su,86.5494,57.48456179,0.6,295,0.27
Cr-25W,Su,94.7262,61.52345777,0.6,295,0.27
Cr-25W,Su,102.9024,66.45308926,0.6,295,0.27
Cr-25W,Su,111.078,71.34305058,0.6,295,0.27
Cr-25W,Su,119.2518,75.37754279,0.6,295,0.27
Cr-25W,Su,127.4286,79.94167723,0.6,295,0.27
Cr-25W,Su,135.6024,83.95543549,0.6,295,0.27
Cr-25W,Su,143.775,88.44996871,0.6,295,0.27
Cr-25W,Su,151.947,93.26274686,0.6,295,0.27
Cr-25W,Su,160.1196,97.02364833,0.6,295,0.27
Cr-25W,Su,168.2904,100.504661,0.6,295,0.27
Cr-25W,Su,176.4618,104.4506647,0.6,295,0.27
Cr-25W,Su,184.6326,108.6946115,0.6,295,0.27
Cr-25W,Su,192.8016,112.9487135,0.6,295,0.27
Cr-25W,Su,200.9706,116.6416048,0.6,295,0.27
Cr-25W,Su,209.139,119.9310506,0.6,295,0.27
Cr-25W,Su,217.302,123.9116043,0.6,295,0.27
Cr-25W,Su,225.4662,127.2216056,0.6,295,0.27
Cr-25W,Su,233.631,131.3035795,0.6,295,0.27
Cr-25W,Su,241.797,135.4184867,0.6,295,0.27
Cr-25W,Su,249.9618,138.491853,0.6,295,0.27
Cr-25W,Su,258.1248,142.3969485,0.6,295,0.27
Cr-25W,Su,266.289,145.9682681,0.6,295,0.27
Cr-25W,Su,274.4544,149.4721242,0.6,295,0.27
Cr-25W,Su,282.6186,152.58748,0.6,295,0.27
Cr-25W,Su,290.7804,156.3687306,0.6,295,0.27
Cr-25W,Su,298.941,160.2927075,0.6,295,0.27
Cr-25W,Su,307.1022,163.8121386,0.6,295,0.27
Cr-25W,Su,315.2628,167.6670383,0.6,295,0.27
Cr-25W,Su,323.424,170.7505879,0.6,295,0.27
Cr-25W,Su,331.5846,173.9654948,0.6,295,0.27
Cr-25W,Su,339.7428,177.2356979,0.6,295,0.27
Cr-25W,Su,347.901,181.5268521,0.6,295,0.27
Cr-25W,Su,356.058,184.2809579,0.6,295,0.27
Cr-25W,Su,364.2174,187.814339,0.6,295,0.27
Cr-25W,Su,372.3786,191.8963999,0.6,295,0.27
Cr-25W,Su,380.5356,194.6420269,0.6,295,0.27
Cr-25W,Su,388.695,197.9893764,0.6,295,0.27
Cr-25W,Su,396.8544,201.985154,0.6,295,0.27
Cr-20W,Zhou,5.118110236,8.501118568,0.1,298,0.27
Cr-20W,Zhou,10.23622047,8.501118568,0.1,298,0.27
Cr-20W,Zhou,12.5984252,8.501118568,0.1,298,0.27
Cr-20W,Zhou,14.56692913,10.73825503,0.1,298,0.27
Cr-20W,Zhou,16.92913386,10.73825503,0.1,298,0.27
Cr-20W,Zhou,21.65354331,8.501118568,0.1,298,0.27
Cr-20W,Zhou,25.98425197,10.73825503,0.1,298,0.27
Cr-20W,Zhou,28.34645669,10.73825503,0.1,298,0.27
Cr-20W,Zhou,30.70866142,12.9753915,0.1,298,0.27
Cr-20W,Zhou,33.07086614,8.501118568,0.1,298,0.27
Cr-20W,Zhou,35.43307087,8.501118568,0.1,298,0.27
