Repository: tongsu-brown/KMORFS

# KMORFS-db

**Kinetic Modeling Of Residual Film Stress** — Database-driven version.

A physics-informed machine learning framework for modeling residual stress evolution in thin film materials deposited by magnetron sputtering, thermal evaporation, and e-beam evaporation. Uses a CSV database backend with 258 experiments across 54 materials from 24 published data sources.

## Quick Start

## Tutorial: Fitting Your Own Data

### Step 1: Add your data to the database

Add rows to `data/source.csv` with your experiment metadata:

| material | Tm_K | data_source | R | T | P | Alloy_type |
|---|---|---|---|---|---|---|
| MyMetal | 1800 | MyLab | 0.1 | 295 | 0.3 | Single element |

File: data/source.csv
material,Tm_K,electro_negative,data_source,data_reference_doi,R,T,P,deposition_method,Crystal_Structure,Alloy_type,process_pressure,chamber_base_pressure_Pa,target_substrate_distance_cm,number_of_targets,target_power,Ar_flow_rate(sccm),substrate_type,substrate_prep,substrate_rotation ,Temperature_control,notation
Ag,1234.93,,Chason,10.1063/1.4704683,0.2,193,0,Thermal evaporation,FCC,Single element,,,,,,,oxidized Si,,,,
Ag,1234.93,,Chason,10.1063/1.4704683,0.2,223,0,Thermal evaporation,FCC,Single element,,,,,,,oxidized Si,,,,
Ag,1234.93,,Chason,10.1063/1.4704683,0.2,238,0,Thermal evaporation,FCC,Single element,,,,,,,oxidized Si,,,,
Ag,1234.93,,Chason,10.1063/1.4704683,0.2,253,0,Thermal evaporation,FCC,Single element,,,,,,,oxidized Si,,,,
Ag,1234.93,,Chason,10.1063/1.4704683,0.2,303,0,Thermal evaporation,FCC,Single element,,,,,,,oxidized Si,,,,
Ag,1234.93,,Koch,10.1103/PhysRevB.44.3369,0.1,110,0,Thermal evaporation,FCC,Single element,2.00E-07,1.00E-08,,,,,mica(001),dehydroxylated,,,
Ag,1234.93,,Koch,10.1103/PhysRevB.44.3369,0.1,300,0,Thermal evaporation,FCC,Single element,2.00E-07,1.00E-08,,,,,mica(001),dehydroxylated,,,
Ag,1234.93,,Koch,10.1103/PhysRevB.44.3369,0.1,400,0,Thermal evaporation,FCC,Single element,2.00E-07,1.00E-08,,,,,mica(001),dehydroxylated,,,
Ag,1234.93,,Koch,10.1103/PhysRevB.44.3369,0.1,520,0,Thermal evaporation,FCC,Single element,2.00E-07,1.00E-08,,,,,mica(001),dehydroxylated,,,
Ag,1234.93,,Koch,10.1103/PhysRevB.44.3369,0.1,570,0,Thermal evaporation,FCC,Single element,2.00E-07,1.00E-08,,,,,mica(001),dehydroxylated,,,
Ag,1234.93,,Abermann,10.1016/0040-6090(79)90306-7,0.25,300,0,Thermal evaporation,FCC,Single element,,2.70E-05,20,,,,SiO layer,,,,
Ag,1234.93,,Abermann,10.1016/0040-6090(86)90303-2,0.1,300,0,Thermal evaporation,FCC,Single element,4.00E-07,4.00E-08,20,,,,MgF2,,,TRUE,
Ag,1234.93,,Flototto,10.1063/1.4746739,0.035,325,0,Thermal evaporation,FCC,Single element,,3.00E-08,,,,,Si (001) native oxide,"degassed(heating, MBE)",,,
Ag,1234.93,,Flototto,10.1063/1.4746739,0.065,325,0,Thermal evaporation,FCC,Single element,,3.00E-08,,,,,Si (001) native oxide,"degassed(heating, MBE)",,,
Ag,1234.93,,Shull,10.1063/1.363701,0.01,320,0,Thermal evaporation,FCC,Single element,6.70E-07,2.00E-08,,,,,Si (001) native oxide,,,TRUE,
Ag,1234.93,,Seel,10.1063/1.1325379,0.2,323,0,Thermal evaporation,FCC,Single element,,,,,,,oxidized Si,,,,
Ag,1234.93,,Seel,10.1063/1.1325379,0.2,473,0,Thermal evaporation,FCC,Single element,,,,,,,oxidized Si,,,,
Ag-80Cu,1333.202,,Kaub,10.1063/1.5008269,0.071,298,0.27,magnetron sputttering,FCC,Solid solution(phase seperation),0.27,1.33E-05,,2,,10,,,,,
Ag-90Cu,1345.486,,Kaub,10.1063/1.5008269,0.27,298,0.27,magnetron sputttering,FCC,Solid solution,0.27,1.33E-05,,2,,10,,,,,
Ag-95Cu,1351.628,,Kaub,10.1063/1.5008269,0.38,298,0.27,magnetron sputttering,FCC,Solid solution,0.27,1.33E-05,,2,,10,,,,,
Ag-97Cu,1354.0848,,Kaub,10.1063/1.5008269,0.42,298,0.27,magnetron sputttering,FCC,Solid solution,0.27,1.33E-05,,2,,10,,,,,
Co,1768,,Pletea,10.1063/1.2168243,0.05,300,0.05,magnetron sputttering,HCP,Single element,0.05,1.00E-06,17.5,,,10,Si [100] thermal oxide,,,,has 6 Pa
Co,1768,,Pletea,10.1063/1.2168243,0.05,300,0.2,magnetron sputttering,HCP,Single element,0.2,1.00E-06,17.5,,,10,Si [100] thermal oxide,,,,
Co,1768,,Pletea,10.1063/1.2168243,0.05,300,0.5,magnetron sputttering,HCP,Single element,0.5,1.00E-06,17.5,,,10,Si [100] thermal oxide,,,,
Co,1768,,Pletea,10.1063/1.2168243,0.05,300,2,magnetron sputttering,HCP,Single element,2,1.00E-06,17.5,,,10,Si [100] thermal oxide,,,,
Cr,2180,,Thurner,10.1016/0040-6090(90)90072-L,0.087,300,0,Thermal evaporation,BCC,Single element,4.00E-07,2.00E-08,,,,,MgF2,,,,DOI not work
Cr,2180,,Thurner,10.1016/0040-6090(90)90072-L,0.087,473,0,Thermal evaporation,BCC,Single element,4.00E-07,2.00E-08,,,,,MgF2,,,,
Cr,2180,,Thurner,10.1016/0040-6090(90)90306-U,0.087,573,0,Thermal evaporation,BCC,Single element,4.00E-07,2.00E-08,,,,,MgF2,,,,
Cr,2180,,Klokholm,10.1149/1.2411441,0.35,300,0,Thermal evaporation,BCC,Single element,1.30E-04,,,,,,glass,,,,
Cr,2180,,Hoffman,10.1016/0040-6090(77)90137-7,1,298,0.07,magnetron sputttering,BCC,Single element,0.07,,,,,,,,,,Cylinder target
Cr,2180,,Hoffman,10.1016/0040-6090(77)90137-7,1,298,0.27,magnetron sputttering,BCC,Single element,0.27,,,,,,,,,,Cylinder target
Cr,2180,,Hoffman,10.1016/0040-6090(77)90137-7,1,298,0.4,magnetron sputttering,BCC,Single element,0.4,,,,,,,,,,Cylinder target
Cr,2180,,Hoffman,10.1016/0040-6090(77)90137-7,1,298,0.67,magnetron sputttering,BCC,Single element,0.67,,,,,,,,,,Cylinder target
Cr,2180,,Hoffman,10.1016/0040-6090(77)90137-7,1,298,0.15,magnetron sputttering,BCC,Single element,0.15,,,,,,,,,,Cylinder target
Cr,2180,,Hoffman,10.1016/0040-6090(77)90137-7,1,298,1.76,magnetron sputttering,BCC,Single element,1.76,,,,,,,,,,Cylinder target
Cr,2180,,Zhou,10.1016/j.apsusc.2018.08.212,0.11,298,0.27,magnetron sputttering,BCC,Single element,0.27,6.00E-06,,,,,Si [100] thermal oxide,,,,
Cr,2180,,Zhou,10.1016/j.tsf.2016.05.024,0.14,298,0.27,magnetron sputttering,BCC,Single element,0.27,6.00E-06,,,,10,Si (001) native oxide,,,,start at 0.1 nm/s
Cr,2180,refractory,Su,Unpublished,0.08,295,0.27,magnetron sputttering,BCC,Solid solution,0.27,,18,,,15,Si [100]native oxide,,,,
Cr,2180,refractory,Su,Unpublished,0.12,295,0.27,magnetron sputttering,BCC,Solid solution,0.27,,18,,,15,Si [100]native oxide,,,,
Cr,2180,refractory,Su,Unpublished,0.24,295,0.27,magnetron sputttering,BCC,Solid solution,0.27,,18,,,15,Si [100]native oxide,,,,
Cr,2180,refractory,Su,Unpublished,0.36,295,0.27,magnetron sputttering,BCC,Solid solution,0.27,,18,,,15,Si [100]native oxide,,,,
Cr,2180,refractory,Su,Unpublished,0.48,295,0.27,magnetron sputttering,BCC,Solid solution,0.27,,18,,,15,Si [100]native oxide,,,,
Cr,2180,refractory,Su,Unpublished,0.6,295,0.27,magnetron sputttering,BCC,Solid solution,0.27,,18,,,15,Si [100]native oxide,,,,
Cr-90W,3543.5,,Zhou,10.1016/j.apsusc.2018.08.212,0.1,298,0.27,magnetron sputttering,BCC,Solid solution,0.27,6.00E-06,,,,,Si [100] thermal oxide,,,,
Cr-33W,2685,refractory,Su,Unpublished,0.12,295,0.27,magnetron sputttering,BCC,Solid solution,0.27,,18,,,15,Si [100]native oxide,,,,
Cr-33W,2685,refractory,Su,Unpublished,0.24,295,0.27,magnetron sputttering,BCC,Solid solution,0.27,,18,,,15,Si [100]native oxide,,,,
Cr-33W,2685,refractory,Su,Unpublished,0.36,295,0.27,magnetron sputttering,BCC,Solid solution,0.27,,18,,,15,Si [100]native oxide,,,,
Cr-33W,2685,refractory,Su,Unpublished,0.48,295,0.27,magnetron sputttering,BCC,Solid solution,0.27,,18,,,15,Si [100]native oxide,,,,
Cr-33W,2685,refractory,Su,Unpublished,0.6,295,0.27,magnetron sputttering,BCC,Solid solution,0.27,,18,,,15,Si [100]native oxide,,,,
Cr-68W,3210.2,,Zhou,10.1016/j.apsusc.2018.08.212,0.1,298,0.27,magnetron sputttering,BCC,Solid solution,0.27,6.00E-06,,,,,Si [100] thermal oxide,,,,
Cr-25W,2558.75,refractory,Su,Unpublished,0.08,295,0.27,magnetron sputttering,BCC,Solid solution,0.27,,18,,,15,Si [100]native oxide,,,,
Cr-25W,2558.75,refractory,Su,Unpublished,0.12,295,0.27,magnetron sputttering,BCC,Solid solution,0.27,,18,,,15,Si [100]native oxide,,,,
Cr-25W,2558.75,refractory,Su,Unpublished,0.24,295,0.27,magnetron sputttering,BCC,Solid solution,0.27,,18,,,15,Si [100]native oxide,,,,
Cr-25W,2558.75,refractory,Su,Unpublished,0.36,295,0.27,magnetron sputttering,BCC,Solid solution,0.27,,18,,,15,Si [100]native oxide,,,,
Cr-25W,2558.75,refractory,Su,Unpublished,0.48,295,0.27,magnetron sputttering,BCC,Solid solution,0.27,,18,,,15,Si [100]native oxide,,,,
Cr-25W,2558.75,refractory,Su,Unpublished,0.6,295,0.27,magnetron sputttering,BCC,Solid solution,0.27,,18,,,15,Si [100]native oxide,,,,
Cr-32W,2664.8,,Zhou,10.1016/j.apsusc.2018.08.212,0.1,298,0.27,magnetron sputttering,BCC,Solid solution,0.27,6.00E-06,,,,,Si [100] thermal oxide,,,,
Cr-20W,2483,,Zhou,10.1016/j.apsusc.2018.08.212,0.1,298,0.27,magnetron sputttering,BCC,Solid solution,0.27,6.00E-06,,,,,Si [100] thermal oxide,,,,
Cr-6W,2270.9,,Zhou,10.1016/j.apsusc.2018.08.212,0.1,298,0.27,magnetron sputttering,BCC,Solid solution,0.27,6.00E-06,,,,,Si [100] thermal oxide,,,,
Cr-50W,2937.5,refractory,Su,Unpublished,0.08,295,0.27,magnetron sputttering,BCC,Solid solution,0.27,,18,,,15,Si [100]native oxide,,,,
Cr-50W,2937.5,refractory,Su,Unpublished,0.12,295,0.27,magnetron sputttering,BCC,Solid solution,0.27,,18,,,15,Si [100]native oxide,,,,
Cr-50W,2937.5,refractory,Su,Unpublished,0.24,295,0.27,magnetron sputttering,BCC,Solid solution,0.27,,18,,,15,Si [100]native oxide,,,,
Cr-50W,2937.5,refractory,Su,Unpublished,0.36,295,0.27,magnetron sputttering,BCC,Solid solution,0.27,,18,,,15,Si [100]native oxide,,,,
Cr-50W,2937.5,refractory,Su,Unpublished,0.48,295,0.27,magnetron sputttering,BCC,Solid solution,0.27,,18,,,15,Si [100]native oxide,,,,
Cr-50W,2937.5,refractory,Su,Unpublished,0.6,295,0.27,magnetron sputttering,BCC,Solid solution,0.27,,18,,,15,Si [100]native oxide,,,,
Cu,1357.77,,Shull,10.1063/1.363701,0.01,320,0,Thermal evaporation,FCC,Single element,1.20E-06,2.00E-08,,,,,Si (001) native oxide,,,TRUE,
Cu,1357.77,,Chocyk,10.1002/crat.200410376,0.021,298,0,Thermal evaporation,FCC,Single element,5.30E-05,4.00E-07,,,,,Si (001),chemical cleaning,,,
Cu,1357.77,,Chocyk,10.1002/crat.200410376,0.05,298,0,Thermal evaporation,FCC,Single element,5.30E-05,4.00E-07,,,,,Si (001),chemical cleaning,,,
Cu,1357.77,,Chocyk,10.1002/crat.200410376,0.144,298,0,Thermal evaporation,FCC,Single element,5.30E-05,4.00E-07,,,,,Si (001),chemical cleaning,,,
Cu,1357.77,,Chocyk,10.1002/crat.200410376,0.253,298,0,Thermal evaporation,FCC,Single element,5.30E-05,4.00E-07,,,,,Si (001),chemical cleaning,,,
Cu,1357.77,,Friesen,10.1103/PhysRevLett.93.056104,0.1,301,0,Thermal evaporation,FCC,Single element,,6.70E-08,,,,,Si(111),,,,
Cu,1357.77,,Abermann,10.1016/0040-6090(86)90303-2,0.1,300,0,Thermal evaporation,FCC,Single element,4.00E-07,4.00E-08,,,,,MgF2,,,TRUE,
Cu,1357.77,,Winau,10.1063/1.349313,0.1,110,0,Thermal evaporation,FCC,Single element,8.00E-07,8.00E-09,,,,,mica(001),dehydroxylated,,,
Cu,1357.77,,Winau,10.1063/1.349313,0.1,300,0,Thermal evaporation,FCC,Single element,8.00E-07,8.00E-09,,,,,mica(001),dehydroxylated,,,
Cu,1357.77,,Winau,10.1063/1.349313,0.1,570,0,Thermal evaporation,FCC,Single element,8.00E-07,8.00E-09,,,,,mica(001),dehydroxylated,,,
Cu,1357.77,,Pletea,10.1063/1.1858062,0.1,298,0.05,magnetron sputttering,FCC,Single element,0.05,1.00E-06,17.5,,,10,Si thermal oxide,,,,has 2 Pa and 6 Pa
Cu,1357.77,,Pletea,10.1063/1.1858062,0.1,298,0.2,magnetron sputttering,FCC,Single element,0.2,1.00E-06,17.5,,,10,Si thermal oxide,,,,also early state
Cu,1357.77,,Pletea,10.1063/1.1858062,0.1,298,0.5,magnetron sputttering,FCC,Single element,0.5,1.00E-06,17.5,,,10,Si thermal oxide,,,,
Cu,1357.77,,Kaub,10.1016/j.surfcoat.2018.10.059,0.12,300,0.27,magnetron sputttering,FCC,Single element,0.267,1.30E-05,16,,,15,Cu 50nm,,,,base layer is Si [100] thermal oxide
Cu,1357.77,,Kaub,10.1016/j.surfcoat.2018.10.059,0.012,300,0.27,magnetron sputttering,FCC,Single element,0.267,1.30E-05,16,,,15,Cu 50nm,,,,
Cu,1357.77,,Kaub,10.1016/j.surfcoat.2018.10.059,1.2,300,0.27,magnetron sputttering,FCC,Single element,0.267,1.30E-05,16,,,15,Cu 50nm,,,,
Cu,1357.77,,Kaub,10.1016/j.surfcoat.2018.10.059,1.8,300,0.27,magnetron sputttering,FCC,Single element,0.267,1.30E-05,16,,,15,Cu 50nm,,,,
Cu,1357.77,,Kaub,10.1016/j.surfcoat.2018.10.059,2.4,300,0.27,magnetron sputttering,FCC,Single element,0.267,1.30E-05,16,,,15,Cu 50nm,,,,
Cu,1357.77,,Kaub,10.1016/j.surfcoat.2018.10.059,0.012,300,1.33,magnetron sputttering,FCC,Single element,1.333,1.30E-05,16,,,15,Cu 50nm,,,,
Cu,1357.77,,Kaub,10.1016/j.surfcoat.2018.10.059,0.12,300,1.33,magnetron sputttering,FCC,Single element,1.333,1.30E-05,16,,,15,Cu 50nm,,,,
Cu,1357.77,,Kaub,10.1016/j.surfcoat.2018.10.059,1.2,300,1.33,magnetron sputttering,FCC,Single element,1.333,1.30E-05,16,,,15,Cu 50nm,,,,
Cu,1357.77,,Kaub,10.1016/j.surfcoat.2018.10.059,0.012,300,2.67,magnetron sputttering,FCC,Single element,2.667,1.30E-05,16,,,15,Cu 50nm,,,,
Cu,1357.77,,Kaub,10.1016/j.surfcoat.2018.10.059,0.12,300,2.67,magnetron sputttering,FCC,Single element,2.667,1.30E-05,16,,,15,Cu 50nm,,,,
Cu,1357.77,,Kaub,10.1016/j.surfcoat.2018.10.059,1,300,2.67,magnetron sputttering,FCC,Single element,2.667,1.30E-05,16,,,15,Cu 50nm,,,,
Cu,1357.77,,Kaub,10.1063/1.5008269,0.05,298,0.27,magnetron sputttering,FCC,Single element,0.27,1.33E-05,,,18,10,,,,,
Cu,1357.77,,Kaub,10.1063/1.5008269,0.028,298,0.27,magnetron sputttering,FCC,Single element,0.27,1.33E-05,,,9,10,,,,,
Cu,1357.77,,Kaub,10.1063/1.5008269,0.69,298,0.27,magnetron sputttering,FCC,Single element,0.27,1.33E-05,,,261,10,,,,,
Cu,1357.77,,Kaub,10.1063/1.5008269,0.401,298,0.27,magnetron sputttering,FCC,Single element,0.27,1.33E-05,,,150,10,,,,,
Cu,1357.77,,Kaub,10.1016/j.scriptamat.2015.10.010,0.336,298,0.27,magnetron sputttering,FCC,Single element,0.27,1.33E-05,,2,,10,Si [100]native oxide,,,,
Cu-20Ni,1431.816,,Kaub,10.1016/j.scriptamat.2015.10.010,0.376,298,0.27,magnetron sputttering,FCC,Solid solution,0.27,1.33E-05,,2,,10,Si [100]native oxide,,,,
Cu-20V,1523,,Kaub,10.1063/1.5008269,0.034,298,0.27,magnetron sputttering,FCC,Solid solution,0.27,1.33E-05,,2,,10,,,,,
Cu-15Ni,1413,,Kaub,10.1016/j.scriptamat.2015.10.010,0.39,298,0.27,magnetron sputttering,FCC,Solid solution,0.27,1.33E-05,,2,,10,Si [100]native oxide,,,,
Cu-10Ni,1394.793,,Kaub,10.1016/j.scriptamat.2015.10.010,0.41,298,0.27,magnetron sputttering,FCC,Solid solution,0.27,1.33E-05,,2,,10,Si [100]native oxide,,,,
Cu-10V,1440.293,,Kaub,10.1063/1.5008269,0.38,298,0.27,magnetron sputttering,FCC,Solid solution,0.27,1.33E-05,,2,,10,,,,,
Cu-5Ni,1376.2815,,Kaub,10.1016/j.scriptamat.2015.10.010,0.422,298,0.27,magnetron sputttering,FCC,Solid solution,0.27,1.33E-05,,2,,10,Si [100]native oxide,,,,
Cu-5V,1399.0315,,Kaub,10.1063/1.5008269,0.56,298,0.27,magnetron sputttering,FCC,Solid solution,0.27,1.33E-05,,2,,10,,,,,
Cu-3V,1382.5269,,Kaub,10.1063/1.5008269,0.63,298,0.27,magnetron sputttering,FCC,Solid solution,0.27,1.33E-05,,2,,10,,,,,
Cu-1V,1366.0223,,Kaub,10.1063/1.5008269,0.7,298,0.27,magnetron sputttering,FCC,Solid solution,0.27,1.33E-05,,2,,10,,,,,
Fe,1811,,Winau,10.1063/1.349313,0.02,300,0,Thermal evaporation,BCC,Single element,8.00E-07,8.00E-09,,,,,mica(001),,,,
Fe,1811,,Winau,10.1063/1.106348,0.01,310,0,Thermal evaporation,BCC,Single element,5.00E-07,1.00E-08,,,,,oxidized Si(001),,,,
Fe,1811,,Winau,10.1063/1.106348,0.01,520,0,Thermal evaporation,BCC,Single element,5.00E-07,1.00E-08,,,,,oxidized Si(001),,,,
Fe,1811,,Thurner,10.1016/0040-6090(90)90306-U,0.087,300,0,Thermal evaporation,BCC,Single element,4.00E-07,2.00E-08,,,,,MgF2,,,,DOI not work
Fe,1811,,Thurner,10.1016/0040-6090(90)90306-U,0.087,348,0,Thermal evaporation,BCC,Single element,4.00E-07,2.00E-08,,,,,MgF2,,,,DOI not work
Fe,1811,,Thurner,10.1016/0040-6090(90)90306-U,0.087,363,0,Thermal evaporation,BCC,Single element,4.00E-07,2.00E-08,,,,,MgF2,,,,DOI not work
Fe,1811,,Thurner,10.1016/0040-6090(90)90306-U,0.087,473,0,Thermal evaporation,BCC,Single element,4.00E-07,2.00E-08,,,,,MgF2,,,,DOI not work
Fe,1811,,Fu,10.1063/1.3462431,0.1,298,0.27,magnetron sputttering,BCC,Single element,0.27,1.33E-05,,,,,Si (001) native oxide,,,,
Fe,1811,,Zhou,10.1016/j.tsf.2016.05.024,0.11,298,0.27,magnetron sputttering,BCC,Single element,0.27,6.00E-06,,,,10,Si (001) native oxide,,,,
Fe-86W,3431.24,,Zhou,10.1016/j.apsusc.2018.08.212,0.1,298,0.27,magnetron sputttering,BCC,Solid solution,0.27,6.00E-06,,,,10,Si [100] thermal oxide,,,,
Fe-79Pt,1993.016,,Fu,10.1063/1.3462431,0.4,298,0.27,magnetron sputttering,FCC,Solid solution,0.27,1.33E-05,,,,,Si (001) native oxide,,,,
Fe-72Pt,1976.888,,Fu,10.1063/1.3462431,0.3,298,0.27,magnetron sputttering,FCC,Solid solution,0.27,1.33E-05,,,,,Si (001) native oxide,,,,
Fe-55Pt,1937.72,,Fu,10.1063/1.3462431,0.2,298,0.27,magnetron sputttering,FCC,Solid solution,0.27,1.33E-05,,,,,Si (001) native oxide,,,,
Fe-46Pt,1916.984,,Fu,10.1063/1.3462431,0.18,298,0.27,magnetron sputttering,FCC,Solid solution,0.27,1.33E-05,,,,,Si (001) native oxide,,,,
Fe-46Pt,1916.984,,Fu,10.1063/1.3462431,0.175,298,0.27,magnetron sputttering,FCC,Solid solution,0.27,1.33E-05,,,,,Si (001) native oxide,,,,
Fe-46Pt,1916.984,,Fu,10.1063/1.3462431,0.175,478,0.27,magnetron sputttering,FCC,Solid solution,0.27,1.33E-05,,,,,Si (001) native oxide,,,,
Fe-46Pt,1916.984,,Fu,10.1063/1.3462431,0.175,508,0.27,magnetron sputttering,FCC,Solid solution,0.27,1.33E-05,,,,,Si (001) native oxide,,,,
Fe-46Pt,1916.984,,Fu,10.1063/1.3462431,0.175,533,0.27,magnetron sputttering,FCC,Solid solution,0.27,1.33E-05,,,,,Si (001) native oxide,,,,
Fe-46Pt,1916.984,,Fu,10.1063/1.3462431,0.175,598,0.27,magnetron sputttering,FCC,Solid solution,0.27,1.33E-05,,,,,Si (001) native oxide,,,,
Fe-35Pt,1891.64,,Fu,10.1063/1.3462431,0.15,298,0.27,magnetron sputttering,FCC,Solid solution,0.27,1.33E-05,,,,,Si (001) native oxide,,,,
Fe-18Pt,1852.472,,Fu,10.1063/1.3462431,0.11,298,0.27,magnetron sputttering,BCC,Solid solution,0.27,1.33E-05,,,,,Si (001) native oxide,,,,
Fe-16Cr,1870.04,,Zhou,10.1016/j.tsf.2018.01.007,0.106,298,0.27,magnetron sputttering,BCC,Solid solution,0.27,6.00E-06,40,,,,Si [100] thermal oxide,,,,
Fe-16Cr,1870.04,,Zhou,10.1016/j.tsf.2018.01.007,0.106,523,0.27,magnetron sputttering,BCC,Solid solution,0.27,6.00E-06,40,,,,Si [100] thermal oxide,,,,
Fe-16Cr,1870.04,,Zhou,10.1016/j.tsf.2018.01.007,0.106,673,0.27,magnetron sputttering,BCC,Solid solution,0.27,6.00E-06,40,,,,Si [100] thermal oxide,,,,
Fe-8Cr,1840.52,,Zhou,10.1016/j.tsf.2016.05.024,0.14,298,0.27,magnetron sputttering,BCC,Solid solution,0.27,6.00E-06,,,,10,Si (001) native oxide,,,,
Fe-6Cr,1833.14,,Zhou,10.1016/j.tsf.2016.05.024,0.13,298,0.27,magnetron sputttering,BCC,Solid solution,0.27,6.00E-06,,,,10,Si (001) native oxide,,,,
Fe-4Cr,1825.76,,Zhou,10.1016/j.tsf.2018.01.007,0.1,298,0.27,magnetron sputttering,BCC,Solid solution,0.27,6.00E-06,40,,,, silicon [100] thermal oxide,,,,
Fe-4Cr,1825.76,,Zhou,10.1016/j.tsf.2016.05.024,0.12,298,0.27,magnetron sputttering,BCC,Solid solution,0.27,6.00E-06,,,,10,Si (001) native oxide,,,,
Fe-4Cr,1825.76,,Zhou,10.1016/j.tsf.2018.01.007,0.1,523,0.27,magnetron sputttering,BCC,Solid solution,0.27,6.00E-06,40,,,, silicon [100] thermal oxide,,,,
Fe-4Cr,1825.76,,Zhou,10.1016/j.tsf.2018.01.007,0.1,673,0.27,magnetron sputttering,BCC,Solid solution,0.27,6.00E-06,40,,,, silicon [100] thermal oxide,,,,
Fe-3Cr,1822.07,,Zhou,10.1016/j.tsf.2016.05.024,0.11,298,0.27,magnetron sputttering,BCC,Solid solution,0.27,6.00E-06,,,,10,Si (001) native oxide,,,,
Fe-3W,1867.52,,Zhou,10.1016/j.apsusc.2018.08.212,0.1,298,0.27,magnetron sputttering,BCC,Solid solution,0.27,6.00E-06,,,,10,Si [100] thermal oxide,,,,
Mo,2896,,Fillon,10.1016/j.tsf.2010.07.091,0.1,298,0.11,magnetron sputttering,BCC,Single element,0.11,2.10E-06,18,,,,oxidized Si,,,,has Mo-Si alloy
Mo,2896,,Fillon,10.1016/j.tsf.2010.07.091,0.18,298,0.11,magnetron sputttering,BCC,Single element,0.11,2.10E-06,18,,,,oxidized Si,,,,
Mo,2896,,Fillon,10.1016/j.tsf.2010.07.091,0.06,298,0.24,magnetron sputttering,BCC,Single element,0.24,2.10E-06,18,,,,oxidized Si,,,,
Mo,2896,,Fillon,10.1016/j.tsf.2010.07.091,0.1,298,0.24,magnetron sputttering,BCC,Single element,0.24,2.10E-06,18,,,,oxidized Si,,,,
Mo,2896,,Fillon,10.1016/j.tsf.2010.07.091,0.18,298,0.24,magnetron sputttering,BCC,Single element,0.24,2.10E-06,18,,,,oxidized Si,,,,
Mo,2896,,Fillon,10.1016/j.tsf.2010.07.091,0.22,298,0.24,magnetron sputttering,BCC,Single element,0.24,2.10E-06,18,,,,oxidized Si,,,,
Mo,2896,,Fillon,10.1016/j.tsf.2010.07.091,0.06,298,0.43,magnetron sputttering,BCC,Single element,0.43,2.10E-06,18,,,,oxidized Si,,,,
Mo,2896,,Fillon,10.1016/j.tsf.2010.07.091,0.06,298,0.11,magnetron sputttering,BCC,Single element,0.11,2.10E-06,18,,,,oxidized Si,,,,
Mo,2896,refractory,Su,Unpublished,0.08,295,0.27,magnetron sputttering,BCC,Solid solution,0.27,1.33E-05,18,,,15,Si [100]native oxide,,,,
Mo,2896,refractory,Su,Unpublished,0.12,295,0.27,magnetron sputttering,BCC,Solid solution,0.27,1.33E-05,18,,,15,Si [100]native oxide,,,,
Mo,2896,refractory,Su,Unpublished,0.2,295,0.27,magnetron sputttering,BCC,Solid solution,0.27,1.33E-05,18,,,15,Si [100]native oxide,,,,
Mo,2896,refractory,Su,Unpublished,0.28,295,0.27,magnetron sputttering,BCC,Solid solution,0.27,1.33E-05,18,,,15,Si [100]native oxide,,,,
Mo,2896,refractory,Su,Unpublished,0.36,295,0.27,magnetron sputttering,BCC,Solid solution,0.27,1.33E-05,18,,,15,Si [100]native oxide,,,,
Mo84Si16,,intermetallic,Fillon,10.1016/j.tsf.2010.07.091,0.12,298,0.13,magnetron sputttering,BCC,Solid solution,,2.10E-06,18,,,,Mo [100],,,,intermatalic
Mo84Si16,,intermetallic,Fillon,10.1016/j.tsf.2010.07.091,0.12,298,0.24,magnetron sputttering,BCC,Solid solution,,2.10E-06,18,,,,Mo [100],,,,intermatalic
Mo84Si16,,intermetallic,Fillon,10.1016/j.tsf.2010.07.091,0.12,298,0.35,magnetron sputttering,BCC,Solid solution,,2.10E-06,18,,,,Mo [100],,,,intermatalic
Mo84Si16,,intermetallic,Fillon,10.1016/j.tsf.2010.07.091,0.12,298,0.44,magnetron sputttering,BCC,Solid solution,,2.10E-06,18,,,,Mo [100],,,,intermatalic
Mo84Si16,,intermetallic,Fillon,10.1016/j.tsf.2010.07.091,0.31,298,0.24,magnetron sputttering,BCC,Solid solution,,2.10E-06,18,,,,Mo [100],,,,intermatalic
Ni,1728,,Winau,10.1063/1.106348,0.01,300,0,Thermal evaporation,FCC,Single element,5.00E-07,1.00E-08,,,,,mica(001),dehydroxylated,,,
Ni,1728,,Yu,10.1016/j.actamat.2013.12.031,0.05,300,0,e-beam evaporation ,FCC,Single element,1.30E-06,6.70E-07,,,,,Si(100) nitride coating,,,,
Ni,1728,,Yu,10.1016/j.actamat.2013.12.031,0.05,333,0,e-beam evaporation ,FCC,Single element,1.30E-06,6.70E-07,,,,,Si(100) nitride coating,,,,
Ni,1728,,Yu,10.1016/j.actamat.2013.12.031,0.05,398,0,e-beam evaporation ,FCC,Single element,1.30E-06,6.70E-07,,,,,Si(100) nitride coating,,,,
Ni,1728,,Yu,10.1016/j.actamat.2013.12.031,0.05,423,0,e-beam evaporation ,FCC,Single element,1.30E-06,6.70E-07,,,,,Si(100) nitride coating,,,,
Ni,1728,,Yu,10.1016/j.actamat.2013.12.031,0.05,473,0,e-beam evaporation ,FCC,Single element,1.30E-06,6.70E-07,,,,,Si(100) nitride coating,,,,
Ni,1728,,Yu,10.1016/j.actamat.2013.12.031,0.03,373,0,e-beam evaporation ,FCC,Single element,1.30E-06,6.70E-07,,,,,Si(100) nitride coating,,,,
Ni,1728,,Yu,10.1016/j.actamat.2013.12.031,0.05,373,0,e-beam evaporation ,FCC,Single element,1.30E-06,6.70E-07,,,,,Si(100) nitride coating,,,,
Ni,1728,,Yu,10.1016/j.actamat.2013.12.031,0.08,373,0,e-beam evaporation ,FCC,Single element,1.30E-06,6.70E-07,,,,,Si(100) nitride coating,,,,
Ni,1728,,Yu,10.1016/j.actamat.2013.12.031,0.13,373,0,e-beam evaporation ,FCC,Single element,1.30E-06,6.70E-07,,,,,Si(100) nitride coating,,,,
Ni,1728,,Yu,10.1016/j.actamat.2013.12.031,0.25,373,0,e-beam evaporation ,FCC,Single element,1.30E-06,6.70E-07,,,,,Si(100) nitride coating,,,,
Ni,1728,,Koenig,10.1016/j.surfcoat.2021.126973,0.25,293,0.67,magnetron sputttering,FCC,Single element,0.67,4.00E-06,16,,,15,Si [100] thermal oxide,,TRUE,,
Ni,1728,,Koenig,10.1016/j.surfcoat.2021.126973,0.25,373,0.67,magnetron sputttering,FCC,Single element,0.67,4.00E-06,16,,,15,Si [100] thermal oxide,,TRUE,,
Ni,1728,,Koenig,10.1016/j.surfcoat.2021.126973,0.25,473,0.67,magnetron sputttering,FCC,Single element,0.67,4.00E-06,16,,,15,Si [100] thermal oxide,,TRUE,,
Ni,1728,,Koenig,10.1016/j.surfcoat.2021.126973,0.076,293,0.67,magnetron sputttering,FCC,Single element,0.67,4.00E-06,16,,,15,Si [100] thermal oxide,,TRUE,,
Ni,1728,,Koenig,10.1016/j.surfcoat.2021.126973,0.076,373,0.67,magnetron sputttering,FCC,Single element,0.67,4.00E-06,16,,,15,Si [100] thermal oxide,,TRUE,,
Ni,1728,,Koenig,10.1016/j.surfcoat.2021.126973,0.076,473,0.67,magnetron sputttering,FCC,Single element,0.67,4.00E-06,16,,,15,Si [100] thermal oxide,,TRUE,,
Ni,1728,,Koenig,10.1016/j.surfcoat.2021.126973,0.25,293,0.27,magnetron sputttering,FCC,Single element,0.27,4.00E-06,16,,,15,Si [100] thermal oxide,,TRUE,,
Ni,1728,,Koenig,10.1016/j.surfcoat.2021.126973,0.25,293,1.33,magnetron sputttering,FCC,Single element,1.33,4.00E-06,16,,,15,Si [100] thermal oxide,,TRUE,,
Ni,1728,,Koenig,10.1016/j.surfcoat.2021.126973,0.076,293,0.27,magnetron sputttering,FCC,Single element,0.27,4.00E-06,16,,,15,Si [100] thermal oxide,,TRUE,,
Ni,1728,,Koenig,10.1016/j.surfcoat.2021.126973,0.076,293,1.33,magnetron sputttering,FCC,Single element,1.33,4.00E-06,16,,,15,Si [100] thermal oxide,,TRUE,,
Ni,1728,,Lumbeeck,10.1016/j.tsf.2020.138076,0.034,300,0.27,magnetron sputttering,FCC,Single element,0.27,1.10E-05,,,,,Si (4nm TiO2 layer),chemical cleaning,,,
Ni,1728,,Lumbeeck,10.1016/j.tsf.2020.138076,0.03,300,0.4,magnetron sputttering,FCC,Single element,0.4,1.10E-05,,,,,Si (4nm TiO2 layer),chemical cleaning,,,
Ni,1728,,Lumbeeck,10.1016/j.tsf.2020.138076,0.026,300,0.53,magnetron sputttering,FCC,Single element,0.53,1.10E-05,,,,,Si (4nm TiO2 layer),chemical cleaning,,,
Ni,1728,,Lumbeeck,10.1016/j.tsf.2020.138076,0.021,300,0.67,magnetron sputttering,FCC,Single element,0.67,1.10E-05,,,,,Si (4nm TiO2 layer),chemical cleaning,,,
Ni,1728,,Lumbeeck,10.1016/j.tsf.2020.138076,0.016,300,1.07,magnetron sputttering,FCC,Single element,1.07,1.10E-05,,,,,Si (4nm TiO2 layer),chemical cleaning,,,
Ni,1728,,Kaub,10.1016/j.scriptamat.2015.10.010,0.154,298,0.27,magnetron sputttering,FCC,Single element,0.27,1.33E-05,,2,,10,Si [100]native oxide,,,,
Pt,2041.4,,Fu,10.1063/1.3462431,0.4,298,0.27,magnetron sputttering,FCC,Single element,0.27,1.33E-05,,,,,Si (001) native oxide,,,,
Ti,1941,,Scheeweis,10.1016/0042-207X(92)90057-4,0.08,300,0,Thermal evaporation,HCP,Single element,2.00E-07,4.00E-08,,,,,MgF2,,,,
Ti,1941,,Scheeweis,10.1016/0042-207X(92)90057-4,0.08,343,0,Thermal evaporation,HCP,Single element,2.00E-07,4.00E-08,,,,,MgF2,,,,
Ti,1941,,Scheeweis,10.1016/0042-207X(92)90057-4,0.08,388,0,Thermal evaporation,HCP,Single element,2.00E-07,4.00E-08,,,,,MgF2,,,,
Ti,1941,,Scheeweis,10.1016/0042-207X(92)90057-4,0.08,473,0,Thermal evaporation,HCP,Single element,2.00E-07,4.00E-08,,,,,MgF2,,,,
Ti,1941,,Scheeweis,10.1016/0042-207X(92)90057-4,0.08,573,0,Thermal evaporation,HCP,Single element,2.00E-07,4.00E-08,,,,,MgF2,,,,
Ti,1941,,Scheeweis,10.1016/0042-207X(92)90057-4,0.08,623,0,Thermal evaporation,HCP,Single element,2.00E-07,4.00E-08,,,,,MgF2,,,,
Ti,1941,,Floro,10.1063/1.1352563,0.2,298,0,Thermal evaporation,HCP,Single element,4.00E-06,1.30E-08,,,,,oxidized Si(001),chemical cleaning,,,not inc in KMORFS
Ti,1941,,Klokholm,10.1149/1.2411441,0.35,300,0,e-beam evaporation ,HCP,Single element,1.30E-04,,,,,,glass,,,,
Ti,1941,,Scheeweis,10.1016/0042-207X(92)90057-4,0.08,388,0,Thermal evaporation,HCP,Single element,2.00E-07,4.00E-08,,,,,Ti,,,,not inc in KMORFS
Ti,1941,,Scheeweis,10.1016/0042-207X(92)90057-4,0.08,573,0,Thermal evaporation,HCP,Single element,2.00E-07,4.00E-08,,,,,Ti,,,,not inc in KMORFS
Ti,1941,,Scheeweis,10.1016/0040-6090(93)90559-8,0.08,523,0,Thermal evaporation,HCP,Single element,2.00E-07,4.00E-08,,,,,MgF2,,,,not inc in KMORFS
Ti,1941,,Scheeweis,10.1016/0040-6090(93)90559-8,0.08,523,0,Thermal evaporation,HCP,Single element,2.00E-07,4.00E-08,,,,,carbon,,,,not inc in KMORFS
Ti,1941,,Scheeweis,10.1016/0040-6090(93)90559-8,0.08,523,0,Thermal evaporation,HCP,Single element,2.00E-07,4.00E-08,,,,,Ti,,,,not inc in KMORFS
Ti-80W,3344.2,,Kaub,10.1063/1.4991880,0.075,298,0.27,magnetron sputttering,BCC,Solid solution,0.27,1.33E-05,,2,,10,Si [100] thermal oxide,,,,
Ti-80W,3344.2,,Kaub,10.1063/1.4991880,0.075,473,0.27,magnetron sputttering,BCC,Solid solution,0.27,1.33E-05,,2,,10,Si [100] thermal oxide,,,,
Ti-80W,3344.2,,Kaub,10.1063/1.4991880,0.075,573,0.27,magnetron sputttering,BCC,Solid solution,0.27,1.33E-05,,2,,10,Si [100] thermal oxide,,,,
Ti-95W,3607.3,,Kaub,10.1063/1.4991880,0.114,298,0.27,magnetron sputttering,BCC,Solid solution,0.27,1.33E-05,,2,,10,Si [100] thermal oxide,,,,
Ti-95W,3607.3,,Kaub,10.1063/1.4991880,0.114,473,0.27,magnetron sputttering,BCC,Solid solution,0.27,1.33E-05,,2,,10,Si [100] thermal oxide,,,,
Ti-95W,3607.3,,Kaub,10.1063/1.4991880,0.114,573,0.27,magnetron sputttering,BCC,Solid solution,0.27,1.33E-05,,2,,10,Si [100] thermal oxide,,,,
V,2183,,Kaub,10.1063/1.5008269,0.006,298,0.27,magnetron sputttering,FCC,Single element,0.27,1.33E-05,,,10,10,,,,,
V,2183,refractory,Su,10.1016/j.surfcoat.2023.130150,0.02,295,0.27,magnetron sputttering,BCC,Single element,0.27,1.33E-05,18,,,15,Si [100]native oxide,,,,
V,2183,refractory,Su,10.1016/j.surfcoat.2023.130150,0.04,295,0.27,magnetron sputttering,BCC,Single element,0.27,1.33E-05,18,,,15,Si [100]native oxide,,,,
V,2183,refractory,Su,10.1016/j.surfcoat.2023.130150,0.06,295,0.27,magnetron sputttering,BCC,Single element,0.27,1.33E-05,18,,,15,Si [100]native oxide,,,,
V,2183,refractory,Su,10.1016/j.surfcoat.2023.130150,0.08,295,0.27,magnetron sputttering,BCC,Single element,0.27,1.33E-05,18,,,15,Si [100]native oxide,,,,
V,2183,refractory,Su,10.1016/j.surfcoat.2023.130150,0.1,295,0.27,magnetron sputttering,BCC,Single element,0.27,1.33E-05,18,,,15,Si [100]native oxide,,,,
V,2183,refractory,Su,10.1016/j.surfcoat.2023.130150,0.12,295,0.27,magnetron sputttering,BCC,Single element,0.27,1.33E-05,18,,,15,Si [100]native oxide,,,,
V,2183,refractory,Su,10.1016/j.surfcoat.2023.130150,0.16,295,0.27,magnetron sputttering,BCC,Single element,0.27,1.33E-05,18,,,15,Si [100]native oxide,,,,
V,2183,refractory,Su,10.1016/j.surfcoat.2023.130150,0.26,295,0.27,magnetron sputttering,BCC,Single element,0.27,1.33E-05,18,,,15,Si [100]native oxide,,,,
V,2183,refractory,Su,10.1016/j.surfcoat.2023.130150,0.36,295,0.27,magnetron sputttering,BCC,Single element,0.27,1.33E-05,18,,,15,Si [100]native oxide,,,,
V-25W,2561,refractory,Su,10.1016/j.surfcoat.2023.130150,0.08,295,0.27,magnetron sputttering,BCC,Solid solution,0.27,1.33E-05,18,,,15,Si [100]native oxide,,,,
V-25W,2561,refractory,Su,10.1016/j.surfcoat.2023.130150,0.12,295,0.27,magnetron sputttering,BCC,Solid solution,0.27,1.33E-05,18,,,15,Si [100]native oxide,,,,
V-25W,2561,refractory,Su,10.1016/j.surfcoat.2023.130150,0.2,295,0.27,magnetron sputttering,BCC,Solid solution,0.27,1.33E-05,18,,,15,Si [100]native oxide,,,,
V-25W,2561,refractory,Su,10.1016/j.surfcoat.2023.130150,0.28,295,0.27,magnetron sputttering,BCC,Solid solution,0.27,1.33E-05,18,,,15,Si [100]native oxide,,,,
V-25W,2561,refractory,Su,10.1016/j.surfcoat.2023.130150,0.36,295,0.27,magnetron sputttering,BCC,Solid solution,0.27,1.33E-05,18,,,15,Si [100]native oxide,,,,
V-33W,2687,refractory,Su,10.1016/j.surfcoat.2023.130150,0.09,295,0.27,magnetron sputttering,BCC,Solid solution,0.27,1.33E-05,18,,,15,Si [100]native oxide,,,,
V-33W,2687,refractory,Su,10.1016/j.surfcoat.2023.130150,0.15,295,0.27,magnetron sputttering,BCC,Solid solution,0.27,1.33E-05,18,,,15,Si [100]native oxide,,,,
V-33W,2687,refractory,Su,10.1016/j.surfcoat.2023.130150,0.21,295,0.27,magnetron sputttering,BCC,Solid solution,0.27,1.33E-05,18,,,15,Si [100]native oxide,,,,
V-33W,2687,refractory,Su,10.1016/j.surfcoat.2023.130150,0.27,295,0.27,magnetron sputttering,BCC,Solid solution,0.27,1.33E-05,18,,,15,Si [100]native oxide,,,,
V-33W,2687,refractory,Su,10.1016/j.surfcoat.2023.130150,0.36,295,0.27,magnetron sputttering,BCC,Solid solution,0.27,1.33E-05,18,,,15,Si [100]native oxide,,,,
V-25Mo,2361.25,refractory,Su,Unpublished,0.08,295,0.27,magnetron sputttering,BCC,Solid solution,0.27,1.33E-05,18,,,15,Si [100]native oxide,,,,
V-25Mo,2361.25,refractory,Su,Unpublished,0.12,295,0.27,magnetron sputttering,BCC,Solid solution,0.27,1.33E-05,18,,,15,Si [100]native oxide,,,,
V-25Mo,2361.25,refractory,Su,Unpublished,0.2,295,0.27,magnetron sputttering,BCC,Solid solution,0.27,1.33E-05,18,,,15,Si [100]native oxide,,,,
V-25Mo,2361.25,refractory,Su,Unpublished,0.28,295,0.27,magnetron sputttering,BCC,Solid solution,0.27,1.33E-05,18,,,15,Si [100]native oxide,,,,
V-25Mo,2361.25,refractory,Su,Unpublished,0.36,295,0.27,magnetron sputttering,BCC,Solid solution,0.27,1.33E-05,18,,,15,Si [100]native oxide,,,,
V-50W,2939,refractory,Su,10.1016/j.surfcoat.2023.130150,0.04,295,0.27,magnetron sputttering,BCC,Solid solution,0.27,1.33E-05,18,,,15,Si [100]native oxide,,,,
V-50W,2939,refractory,Su,10.1016/j.surfcoat.2023.130150,0.08,295,0.27,magnetron sputttering,BCC,Solid solution,0.27,1.33E-05,18,,,15,Si [100]native oxide,,,,
V-50W,2939,refractory,Su,10.1016/j.surfcoat.2023.130150,0.12,295,0.27,magnetron sputttering,BCC,Solid solution,0.27,1.33E-05,18,,,15,Si [100]native oxide,,,,
V-50W,2939,refractory,Su,10.1016/j.surfcoat.2023.130150,0.16,295,0.27,magnetron sputttering,BCC,Solid solution,0.27,1.33E-05,18,,,15,Si [100]native oxide,,,,
V-50W,2939,refractory,Su,10.1016/j.surfcoat.2023.130150,0.28,295,0.27,magnetron sputttering,BCC,Solid solution,0.27,1.33E-05,18,,,15,Si [100]native oxide,,,,
V-50W,2939,refractory,Su,10.1016/j.surfcoat.2023.130150,0.36,295,0.27,magnetron sputttering,BCC,Solid solution,0.27,1.33E-05,18,,,15,Si [100]native oxide,,,,
V-50Mo,2539.5,refractory,Su,Unpublished,0.08,295,0.27,magnetron sputttering,BCC,Solid solution,0.27,1.33E-05,18,,,15,Si [100]native oxide,,,,
V-50Mo,2539.5,refractory,Su,Unpublished,0.12,295,0.27,magnetron sputttering,BCC,Solid solution,0.27,1.33E-05,18,,,15,Si [100]native oxide,,,,
V-50Mo,2539.5,refractory,Su,Unpublished,0.2,295,0.27,magnetron sputttering,BCC,Solid solution,0.27,1.33E-05,18,,,15,Si [100]native oxide,,,,
V-50Mo,2539.5,refractory,Su,Unpublished,0.36,295,0.27,magnetron sputttering,BCC,Solid solution,0.27,1.33E-05,18,,,15,Si [100]native oxide,,,,
V-50Mo,2539.5,refractory,Su,Unpublished,0.5,295,0.27,magnetron sputttering,BCC,Solid solution,0.27,1.33E-05,18,,,15,Si [100]native oxide,,,,
V-75Mo,2717.75,refractory,Su,Unpublished,0.08,295,0.27,magnetron sputttering,BCC,Solid solution,0.27,1.33E-05,18,,,15,Si [100]native oxide,,,,
V-75Mo,2717.75,refractory,Su,Unpublished,0.12,295,0.27,magnetron sputttering,BCC,Solid solution,0.27,1.33E-05,18,,,15,Si [100]native oxide,,,,
V-75Mo,2717.75,refractory,Su,Unpublished,0.2,295,0.27,magnetron sputttering,BCC,Solid solution,0.27,1.33E-05,18,,,15,Si [100]native oxide,,,,
V-75Mo,2717.75,refractory,Su,Unpublished,0.28,295,0.27,magnetron sputttering,BCC,Solid solution,0.27,1.33E-05,18,,,15,Si [100]native oxide,,,,
V-75Mo,2717.75,refractory,Su,Unpublished,0.36,295,0.27,magnetron sputttering,BCC,Solid solution,0.27,1.33E-05,18,,,15,Si [100]native oxide,,,,
W,3695,,Johnson,10.1016/j.surfcoat.2023.129336,1,300,0.27,magnetron sputttering,BCC,Single element,0.27,6.70E-06,16,,,15,Si [100] thermal oxide,,,,
W,3695,,Johnson,10.1016/j.surfcoat.2023.129336,0.5,300,0.27,magnetron sputttering,BCC,Single element,0.27,6.70E-06,16,,,15,Si [100] thermal oxide,,,,
W,3695,,Johnson,10.1016/j.surfcoat.2023.129336,0.2,300,0.27,magnetron sputttering,BCC,Single element,0.27,6.70E-06,16,,,15,Si [100] thermal oxide,,,,
W,3695,,Johnson,10.1016/j.surfcoat.2023.129336,0.2,300,0.47,magnetron sputttering,A15,Single element,0.47,6.70E-06,16,,,15,Si [100] thermal oxide,,,,
W,3695,,Johnson,10.1016/j.surfcoat.2023.129336,0.5,300,0.47,magnetron sputttering,A15,Single element,0.47,6.70E-06,16,,,15,Si [100] thermal oxide,,,,
W,3695,,Johnson,10.1016/j.surfcoat.2023.129336,1,300,0.47,magnetron sputttering,A15,Single element,0.47,6.70E-06,16,,,15,Si [100] thermal oxide,,,,
W,3695,,Johnson,10.1016/j.surfcoat.2023.129336,0.2,300,0.67,magnetron sputttering,A15,Single element,0.47,6.70E-06,16,,,15,Si [100] thermal oxide,,,,
W,3695,,Johnson,10.1016/j.surfcoat.2023.129336,1,300,0.67,magnetron sputttering,A15,Single element,0.67,6.70E-06,16,,,15,Si [100] thermal oxide,,,,
W,3695,,Kaub,10.1063/1.4991880,0.075,298,0.27,magnetron sputttering,BCC,Single element,0.27,1.33E-05,,,,10,Si [100] thermal oxide,,,,
W,3695,,Kaub,10.1063/1.4991880,0.075,473,0.27,magnetron sputttering,BCC,Single element,0.27,1.33E-05,,,,10,Si [100] thermal oxide,,,,
W,3695,,Kaub,10.1063/1.4991880,0.075,573,0.27,magnetron sputttering,BCC,Single element,0.27,1.33E-05,,,,10,Si [100] thermal oxide,,,,
W,3695,,Zhou,10.1016/j.apsusc.2018.08.212,0.1,298,0.27,magnetron sputttering,BCC,Single element,0.27,6.00E-06,,,,,Si [100] thermal oxide,,,,
W,3695,refractory,Su,10.1016/j.surfcoat.2023.130150,0.08,295,0.27,magnetron sputttering,BCC,Single element,0.27,1.33E-05,18,,,15,Si [100]native oxide,,,,
W,3695,refractory,Su,10.1016/j.surfcoat.2023.130150,0.12,295,0.27,magnetron sputttering,BCC,Single element,0.27,1.33E-05,18,,,15,Si [100]native oxide,,,,
W,3695,refractory,Su,10.1016/j.surfcoat.2023.130150,0.24,295,0.27,magnetron sputttering,BCC,Single element,0.27,1.33E-05,18,,,15,Si [100]native oxide,,,,
W,3695,refractory,Su,10.1016/j.surfcoat.2023.130150,0.36,295,0.27,magnetron sputttering,BCC,Single element,0.27,1.33E-05,18,,,15,Si [100]native oxide,,,,
W,3695,refractory,Su,10.1016/j.surfcoat.2023.130150,0.6,295,0.27,magnetron sputttering,BCC,Single element,0.27,1.33E-05,18,,,15,Si [100]native oxide,,,,

File: data/all_experiments.csv (part 2 of 23)
material,data_source,thickness,stressthickness,R,T,P
Cr-20W,Zhou,38.58267717,8.501118568,0.1,298,0.27
Cr-20W,Zhou,40.15748031,8.501118568,0.1,298,0.27
Cr-20W,Zhou,42.51968504,8.501118568,0.1,298,0.27
Cr-20W,Zhou,44.48818898,8.501118568,0.1,298,0.27
Cr-20W,Zhou,46.45669291,8.501118568,0.1,298,0.27
Cr-20W,Zhou,48.42519685,8.501118568,0.1,298,0.27
Cr-20W,Zhou,50.39370079,10.73825503,0.1,298,0.27
Cr-20W,Zhou,53.93700787,10.73825503,0.1,298,0.27
Cr-20W,Zhou,56.69291339,8.501118568,0.1,298,0.27
Cr-20W,Zhou,59.4488189,8.501118568,0.1,298,0.27
Cr-20W,Zhou,61.81102362,8.501118568,0.1,298,0.27
Cr-20W,Zhou,63.77952756,8.501118568,0.1,298,0.27
Cr-20W,Zhou,66.53543307,8.501118568,0.1,298,0.27
Cr-20W,Zhou,69.29133858,8.501118568,0.1,298,0.27
Cr-20W,Zhou,71.65354331,8.501118568,0.1,298,0.27
Cr-20W,Zhou,74.80314961,8.501118568,0.1,298,0.27
Cr-20W,Zhou,77.55905512,8.501118568,0.1,298,0.27
Cr-20W,Zhou,79.52755906,8.501118568,0.1,298,0.27
Cr-20W,Zhou,81.49606299,8.501118568,0.1,298,0.27
Cr-20W,Zhou,83.46456693,8.501118568,0.1,298,0.27
Cr-20W,Zhou,85.03937008,8.501118568,0.1,298,0.27
Cr-20W,Zhou,87.4015748,8.501118568,0.1,298,0.27
Cr-20W,Zhou,90.5511811,8.501118568,0.1,298,0.27
Cr-20W,Zhou,93.30708661,6.263982103,0.1,298,0.27
Cr-20W,Zhou,96.06299213,6.263982103,0.1,298,0.27
Cr-20W,Zhou,97.24409449,6.263982103,0.1,298,0.27
Cr-20W,Zhou,99.60629921,4.026845638,0.1,298,0.27
Cr-20W,Zhou,101.5748031,6.263982103,0.1,298,0.27
Cr-20W,Zhou,103.5433071,4.026845638,0.1,298,0.27
Cr-20W,Zhou,105.1181102,4.026845638,0.1,298,0.27
Cr-20W,Zhou,107.480315,4.026845638,0.1,298,0.27
Cr-20W,Zhou,109.4488189,4.026845638,0.1,298,0.27
Cr-20W,Zhou,111.4173228,4.026845638,0.1,298,0.27
Cr-20W,Zhou,114.1732283,4.026845638,0.1,298,0.27
Cr-20W,Zhou,116.1417323,4.026845638,0.1,298,0.27
Cr-20W,Zhou,118.1102362,4.026845638,0.1,298,0.27
Cr-20W,Zhou,120.4724409,1.789709172,0.1,298,0.27
Cr-20W,Zhou,123.6220472,1.789709172,0.1,298,0.27
Cr-20W,Zhou,125.984252,-0.447427293,0.1,298,0.27
Cr-20W,Zhou,127.9527559,-0.447427293,0.1,298,0.27
Cr-20W,Zhou,130.7086614,-0.447427293,0.1,298,0.27
Cr-20W,Zhou,133.0708661,-0.447427293,0.1,298,0.27
Cr-20W,Zhou,138.976378,-4.921700224,0.1,298,0.27
Cr-20W,Zhou,142.519685,-4.921700224,0.1,298,0.27
Cr-20W,Zhou,146.4566929,-4.921700224,0.1,298,0.27
Cr-20W,Zhou,150,-2.684563758,0.1,298,0.27
Cr-20W,Zhou,153.1496063,-2.684563758,0.1,298,0.27
Cr-20W,Zhou,156.2992126,-4.921700224,0.1,298,0.27
Cr-20W,Zhou,159.4488189,-4.921700224,0.1,298,0.27
Cr-20W,Zhou,162.992126,-7.158836689,0.1,298,0.27
Cr-20W,Zhou,165.7480315,-7.158836689,0.1,298,0.27
Cr-20W,Zhou,169.6850394,-9.395973154,0.1,298,0.27
Cr-20W,Zhou,172.4409449,-9.395973154,0.1,298,0.27
Cr-20W,Zhou,175.984252,-11.63310962,0.1,298,0.27
Cr-20W,Zhou,178.7401575,-11.63310962,0.1,298,0.27
Cr-20W,Zhou,182.2834646,-16.10738255,0.1,298,0.27
Cr-20W,Zhou,185.8267717,-11.63310962,0.1,298,0.27
Cr-20W,Zhou,189.7637795,-11.63310962,0.1,298,0.27
Cr-20W,Zhou,193.3070866,-11.63310962,0.1,298,0.27
Cr-20W,Zhou,196.4566929,-11.63310962,0.1,298,0.27
Cr-20W,Zhou,198.8188976,-16.10738255,0.1,298,0.27
Cr-6W,Zhou,3.149606299,10.73825503,0.1,298,0.27
Cr-6W,Zhou,7.086614173,19.68680089,0.1,298,0.27
Cr-6W,Zhou,9.842519685,28.63534676,0.1,298,0.27
Cr-6W,Zhou,13.77952756,33.10961969,0.1,298,0.27
Cr-6W,Zhou,16.14173228,37.58389262,0.1,298,0.27
Cr-6W,Zhou,19.29133858,42.05816555,0.1,298,0.27
Cr-6W,Zhou,22.83464567,46.53243848,0.1,298,0.27
Cr-6W,Zhou,25.59055118,51.00671141,0.1,298,0.27
Cr-6W,Zhou,29.52755906,53.24384787,0.1,298,0.27
Cr-6W,Zhou,32.67716535,59.95525727,0.1,298,0.27
Cr-6W,Zhou,36.61417323,64.4295302,0.1,298,0.27
Cr-6W,Zhou,38.97637795,71.1409396,0.1,298,0.27
Cr-6W,Zhou,41.33858268,73.37807606,0.1,298,0.27
Cr-6W,Zhou,45.27559055,77.85234899,0.1,298,0.27
Cr-6W,Zhou,49.60629921,80.08948546,0.1,298,0.27
Cr-6W,Zhou,51.96850394,86.80089485,0.1,298,0.27
Cr-6W,Zhou,54.72440945,86.80089485,0.1,298,0.27
Cr-6W,Zhou,57.48031496,89.03803132,0.1,298,0.27
Cr-6W,Zhou,60.23622047,93.51230425,0.1,298,0.27
Cr-6W,Zhou,62.99212598,95.74944072,0.1,298,0.27
Cr-6W,Zhou,67.32283465,100.2237136,0.1,298,0.27
Cr-6W,Zhou,71.25984252,104.6979866,0.1,298,0.27
Cr-6W,Zhou,74.40944882,106.935123,0.1,298,0.27
Cr-6W,Zhou,77.55905512,111.409396,0.1,298,0.27
Cr-6W,Zhou,80.70866142,113.6465324,0.1,298,0.27
Cr-6W,Zhou,83.85826772,118.1208054,0.1,298,0.27
Cr-6W,Zhou,87.00787402,122.5950783,0.1,298,0.27
Cr-6W,Zhou,90.15748031,124.8322148,0.1,298,0.27
Cr-6W,Zhou,93.30708661,129.3064877,0.1,298,0.27
Cr-6W,Zhou,95.66929134,131.5436242,0.1,298,0.27
Cr-6W,Zhou,99.60629921,136.0178971,0.1,298,0.27
Cr-6W,Zhou,103.1496063,142.7293065,0.1,298,0.27
Cr-6W,Zhou,106.2992126,147.2035794,0.1,298,0.27
Cr-6W,Zhou,109.0551181,151.6778523,0.1,298,0.27
Cr-6W,Zhou,112.5984252,153.9149888,0.1,298,0.27
Cr-6W,Zhou,116.5354331,156.1521253,0.1,298,0.27
Cr-6W,Zhou,121.2598425,160.6263982,0.1,298,0.27
Cr-6W,Zhou,124.4094488,165.1006711,0.1,298,0.27
Cr-6W,Zhou,125.984252,167.3378076,0.1,298,0.27
Cr-6W,Zhou,128.7401575,169.5749441,0.1,298,0.27
Cr-6W,Zhou,131.8897638,174.049217,0.1,298,0.27
Cr-6W,Zhou,134.2519685,176.2863535,0.1,298,0.27
Cr-6W,Zhou,137.4015748,180.7606264,0.1,298,0.27
Cr-6W,Zhou,140.1574803,185.2348993,0.1,298,0.27
Cr-6W,Zhou,141.7322835,187.4720358,0.1,298,0.27
Cr-6W,Zhou,145.6692913,189.7091723,0.1,298,0.27
Cr-6W,Zhou,149.6062992,194.1834452,0.1,298,0.27
Cr-6W,Zhou,151.9685039,196.4205817,0.1,298,0.27
Cr-6W,Zhou,155.511811,198.6577181,0.1,298,0.27
Cr-6W,Zhou,158.2677165,203.1319911,0.1,298,0.27
Cr-6W,Zhou,161.023622,207.606264,0.1,298,0.27
Cr-6W,Zhou,164.1732283,209.8434004,0.1,298,0.27
Cr-6W,Zhou,165.7480315,214.3176734,0.1,298,0.27
Cr-6W,Zhou,167.7165354,214.3176734,0.1,298,0.27
Cr-6W,Zhou,170.0787402,216.5548098,0.1,298,0.27
Cr-6W,Zhou,172.4409449,221.0290828,0.1,298,0.27
Cr-6W,Zhou,175.5905512,225.5033557,0.1,298,0.27
Cr-6W,Zhou,177.9527559,227.7404922,0.1,298,0.27
Cr-6W,Zhou,181.1023622,229.9776286,0.1,298,0.27
Cr-6W,Zhou,184.2519685,232.2147651,0.1,298,0.27
Cr-6W,Zhou,187.007874,236.689038,0.1,298,0.27
Cr-6W,Zhou,189.7637795,241.163311,0.1,298,0.27
Cr-6W,Zhou,192.519685,245.6375839,0.1,298,0.27
Cr-6W,Zhou,195.2755906,247.8747204,0.1,298,0.27
Cr-6W,Zhou,198.8188976,250.1118568,0.1,298,0.27
Cr-50W,Su,12.39896,1.540280014,0.08,295,0.27
Cr-50W,Su,31.40256,-13.71888737,0.08,295,0.27
Cr-50W,Su,49.59856,-29.83811322,0.08,295,0.27
Cr-50W,Su,67.77432,-45.07965956,0.08,295,0.27
Cr-50W,Su,85.9356,-59.39598574,0.08,295,0.27
Cr-50W,Su,104.07688,-73.5831243,0.08,295,0.27
Cr-50W,Su,122.37488,-87.47791433,0.08,295,0.27
Cr-50W,Su,140.5124,-100.7762036,0.08,295,0.27
Cr-50W,Su,158.6476,-114.2017765,0.08,295,0.27
Cr-50W,Su,176.78,-127.5367421,0.08,295,0.27
Cr-50W,Su,194.8996,-140.7151076,0.08,295,0.27
Cr-50W,Su,213.01112,-154.7296667,0.08,295,0.27
Cr-50W,Su,231.1276,-168.9772861,0.08,295,0.27
Cr-50W,Su,249.70536,-184.2174715,0.08,295,0.27
Cr-50W,Su,267.8176,-199.494582,0.08,295,0.27
Cr-50W,Su,285.91696,-215.1167962,0.08,295,0.27
Cr-50W,Su,304.00464,-231.4298674,0.08,295,0.27
Cr-50W,Su,322.08496,-248.3835012,0.08,295,0.27
Cr-50W,Su,341.39032,-266.4264244,0.08,295,0.27
Cr-50W,Su,359.91616,-284.3637165,0.08,295,0.27
Cr-50W,Su,381.21472,-304.4790759,0.08,295,0.27
Cr-50W,Su,399.26576,-322.6723396,0.08,295,0.27
Cr-50W,Su,6.2832,3.577014458,0.12,295,0.27
Cr-50W,Su,16.99704,-1.269416187,0.12,295,0.27
Cr-50W,Su,27.16044,-10.97370333,0.12,295,0.27
Cr-50W,Su,37.0086,-19.0314466,0.12,295,0.27
Cr-50W,Su,46.8414,-26.15560375,0.12,295,0.27
Cr-50W,Su,56.67756,-32.59073011,0.12,295,0.27
Cr-50W,Su,66.52632,-38.06313345,0.12,295,0.27
Cr-50W,Su,76.38252,-42.65013731,0.12,295,0.27
Cr-50W,Su,86.3232,-47.32111114,0.12,295,0.27
Cr-50W,Su,96.46344,-51.08955548,0.12,295,0.27
Cr-50W,Su,106.84788,-54.70411023,0.12,295,0.27
Cr-50W,Su,117.5238,-58.76727827,0.12,295,0.27
Cr-50W,Su,129.12852,-63.30148268,0.12,295,0.27
Cr-50W,Su,138.99288,-67.70925263,0.12,295,0.27
Cr-50W,Su,148.87344,-72.33112461,0.12,295,0.27
Cr-50W,Su,158.778,-77.5432063,0.12,295,0.27
Cr-50W,Su,170.3862,-83.53949726,0.12,295,0.27
Cr-50W,Su,183.702,-91.66553798,0.12,295,0.27
Cr-50W,Su,201.35808,-101.882183,0.12,295,0.27
Cr-50W,Su,212.6682,-109.855665,0.12,295,0.27
Cr-50W,Su,226.29984,-120.8617205,0.12,295,0.27
Cr-50W,Su,240.77976,-132.3956384,0.12,295,0.27
Cr-50W,Su,250.62036,-141.5181592,0.12,295,0.27
Cr-50W,Su,260.49264,-150.4653406,0.12,295,0.27
Cr-50W,Su,270.35316,-159.8008581,0.12,295,0.27
Cr-50W,Su,280.20552,-169.6716076,0.12,295,0.27
Cr-50W,Su,290.06208,-179.4422215,0.12,295,0.27
Cr-50W,Su,299.92668,-189.469615,0.12,295,0.27
Cr-50W,Su,309.80304,-200.2482826,0.12,295,0.27
Cr-50W,Su,319.67964,-211.052731,0.12,295,0.27
Cr-50W,Su,329.55612,-222.7289357,0.12,295,0.27
Cr-50W,Su,339.41652,-233.5574096,0.12,295,0.27
Cr-50W,Su,349.28484,-244.2992442,0.12,295,0.27
Cr-50W,Su,359.14932,-255.2924668,0.12,295,0.27
Cr-50W,Su,368.98992,-266.6114812,0.12,295,0.27
Cr-50W,Su,378.83436,-277.7383528,0.12,295,0.27
Cr-50W,Su,388.69092,-289.5922651,0.12,295,0.27
Cr-50W,Su,398.54316,-301.8688181,0.12,295,0.27
Cr-50W,Su,6.10728,3.152554709,0.24,295,0.27
Cr-50W,Su,17.01528,-4.898815946,0.24,295,0.27
Cr-50W,Su,26.772,-17.86292788,0.24,295,0.27
Cr-50W,Su,36.51936,-29.8986225,0.24,295,0.27
Cr-50W,Su,45.71616,-40.98657166,0.24,295,0.27
Cr-50W,Su,54.92064,-51.19114765,0.24,295,0.27
Cr-50W,Su,64.11744,-59.62585123,0.24,295,0.27
Cr-50W,Su,73.28208,-67.51645723,0.24,295,0.27
Cr-50W,Su,82.42296,-74.79279185,0.24,295,0.27
Cr-50W,Su,91.5876,-80.96184852,0.24,295,0.27
Cr-50W,Su,100.7844,-86.78498598,0.24,295,0.27
Cr-50W,Su,109.94112,-92.23648722,0.24,295,0.27
Cr-50W,Su,119.06544,-97.44675228,0.24,295,0.27
Cr-50W,Su,128.21424,-102.4402234,0.24,295,0.27
Cr-50W,Su,137.41896,-108.3347686,0.24,295,0.27
Cr-50W,Su,146.55192,-114.1872999,0.24,295,0.27
Cr-50W,Su,155.70072,-120.0822265,0.24,295,0.27
Cr-50W,Su,164.88912,-125.7970262,0.24,295,0.27
Cr-50W,Su,174.02184,-131.7796002,0.24,295,0.27
Cr-50W,Su,183.1548,-138.3074292,0.24,295,0.27
Cr-50W,Su,192.36768,-145.2249208,0.24,295,0.27
Cr-50W,Su,201.53232,-152.3270479,0.24,295,0.27
Cr-50W,Su,210.68904,-159.9649997,0.24,295,0.27
Cr-50W,Su,219.88584,-168.1247047,0.24,295,0.27
Cr-50W,Su,229.01064,-176.6324106,0.24,295,0.27
Cr-50W,Su,238.77504,-185.8613621,0.24,295,0.27
Cr-50W,Su,248.11536,-194.9448997,0.24,295,0.27
Cr-50W,Su,257.35224,-203.8423051,0.24,295,0.27
Cr-50W,Su,266.51712,-213.2453957,0.24,295,0.27
Cr-50W,Su,275.7216,-223.3106808,0.24,295,0.27
Cr-50W,Su,284.89464,-233.1093721,0.24,295,0.27
Cr-50W,Su,294.13896,-244.0167904,0.24,295,0.27
Cr-50W,Su,303.90744,-255.4842101,0.24,295,0.27
Cr-50W,Su,313.11192,-266.437115,0.24,295,0.27
Cr-50W,Su,322.31664,-277.1888504,0.24,295,0.27
Cr-50W,Su,331.53744,-288.0197214,0.24,295,0.27
Cr-50W,Su,340.72608,-299.0554265,0.24,295,0.27
Cr-50W,Su,349.93848,-310.0576825,0.24,295,0.27
Cr-50W,Su,359.11152,-321.3105764,0.24,295,0.27
Cr-50W,Su,368.29224,-332.1217917,0.24,295,0.27
Cr-50W,Su,377.48904,-343.6292012,0.24,295,0.27
Cr-50W,Su,386.70168,-355.2583789,0.24,295,0.27
Cr-50W,Su,396.9456,-368.3920841,0.24,295,0.27
Cr-50W,Su,5.13252,3.363528512,0.36,295,0.27
Cr-50W,Su,16.88436,-8.045639294,0.36,295,0.27
Cr-50W,Su,25.99308,-25.27992967,0.36,295,0.27
Cr-50W,Su,35.07156,-40.77075775,0.36,295,0.27
Cr-50W,Su,43.2648,-54.04362705,0.36,295,0.27
Cr-50W,Su,51.51744,-66.45490627,0.36,295,0.27
Cr-50W,Su,59.7708,-78.17407298,0.36,295,0.27
Cr-50W,Su,68.03568,-88.80973661,0.36,295,0.27
Cr-50W,Su,76.32504,-99.05889832,0.36,295,0.27
Cr-50W,Su,85.72968,-109.5496243,0.36,295,0.27
Cr-50W,Su,94.53456,-119.0265795,0.36,295,0.27
Cr-50W,Su,103.63932,-128.4971108,0.36,295,0.27
Cr-50W,Su,117.4446,-142.1618092,0.36,295,0.27
Cr-50W,Su,125.685,-151.2010363,0.36,295,0.27
Cr-50W,Su,134.01036,-159.2287648,0.36,295,0.27
Cr-50W,Su,142.32348,-166.9448848,0.36,295,0.27
Cr-50W,Su,150.68448,-175.1114634,0.36,295,0.27
Cr-50W,Su,160.18488,-184.7785851,0.36,295,0.27
Cr-50W,Su,170.2638,-195.6441338,0.36,295,0.27
Cr-50W,Su,178.5168,-204.5490964,0.36,295,0.27
Cr-50W,Su,186.72228,-213.5023523,0.36,295,0.27
Cr-50W,Su,194.97492,-222.826996,0.36,295,0.27
Cr-50W,Su,203.24016,-231.9405955,0.36,295,0.27
Cr-50W,Su,211.48092,-241.2280301,0.36,295,0.27
Cr-50W,Su,220.72536,-251.5944761,0.36,295,0.27
Cr-50W,Su,229.92264,-262.3121256,0.36,295,0.27
Cr-50W,Su,239.94288,-274.3799896,0.36,295,0.27
Cr-50W,Su,248.20812,-284.5657424,0.36,295,0.27
Cr-50W,Su,257.30316,-295.6309457,0.36,295,0.27
Cr-50W,Su,265.52088,-306.7484374,0.36,295,0.27
Cr-50W,Su,273.76164,-317.9330333,0.36,295,0.27
Cr-50W,Su,282.02688,-328.5153566,0.36,295,0.27
Cr-50W,Su,291.12948,-340.5156918,0.36,295,0.27
Cr-50W,Su,299.41812,-352.2426643,0.36,295,0.27
Cr-50W,Su,308.48256,-363.9168734,0.36,295,0.27
Cr-50W,Su,316.73556,-374.9909922,0.36,295,0.27
Cr-50W,Su,325.00044,-386.1750312,0.36,295,0.27
Cr-50W,Su,333.3258,-397.0248094,0.36,295,0.27
Cr-50W,Su,341.5788,-407.9645996,0.36,295,0.27
Cr-50W,Su,349.83144,-419.3525247,0.36,295,0.27
Cr-50W,Su,358.07292,-430.902223,0.36,295,0.27
Cr-50W,Su,366.39756,-442.9173031,0.36,295,0.27
Cr-50W,Su,374.71104,-455.3192885,0.36,295,0.27
Cr-50W,Su,383.84316,-468.7601915,0.36,295,0.27
Cr-50W,Su,392.1444,-481.1288686,0.36,295,0.27
Cr-50W,Su,400.44528,-493.7946186,0.36,295,0.27
Cr-50W,Su,5.37072,2.570729202,0.48,295,0.27
Cr-50W,Su,16.67136,-7.874418389,0.48,295,0.27
Cr-50W,Su,25.67328,-22.33183649,0.48,295,0.27
Cr-50W,Su,34.63488,-36.83096952,0.48,295,0.27
Cr-50W,Su,42.48816,-49.20407626,0.48,295,0.27
Cr-50W,Su,50.32512,-60.90717166,0.48,295,0.27
Cr-50W,Su,58.21008,-71.70167095,0.48,295,0.27
Cr-50W,Su,65.95104,-81.83235694,0.48,295,0.27
Cr-50W,Su,73.78896,-91.59423854,0.48,295,0.27
Cr-50W,Su,81.56208,-101.016403,0.48,295,0.27
Cr-50W,Su,89.4312,-109.9572968,0.48,295,0.27
Cr-50W,Su,97.26816,-118.468608,0.48,295,0.27
Cr-50W,Su,105.08928,-126.5579528,0.48,295,0.27
Cr-50W,Su,112.92672,-134.6841398,0.48,295,0.27
Cr-50W,Su,120.71616,-142.6014729,0.48,295,0.27
Cr-50W,Su,128.53728,-150.0879227,0.48,295,0.27
Cr-50W,Su,136.32624,-157.560502,0.48,295,0.27
Cr-50W,Su,144.11568,-165.4160502,0.48,295,0.27
Cr-50W,Su,151.9848,-173.7722216,0.48,295,0.27
Cr-50W,Su,159.80544,-181.638121,0.48,295,0.27
Cr-50W,Su,167.56272,-189.1561179,0.48,295,0.27
Cr-50W,Su,175.35216,-196.6499346,0.48,295,0.27
Cr-50W,Su,183.17376,-204.6467615,0.48,295,0.27
Cr-50W,Su,190.9152,-212.6346646,0.48,295,0.27
Cr-50W,Su,198.768,-220.8206328,0.48,295,0.27
Cr-50W,Su,206.6208,-229.2193397,0.48,295,0.27
Cr-50W,Su,214.45824,-237.6793455,0.48,295,0.27
Cr-50W,Su,222.34368,-246.2087096,0.48,295,0.27
Cr-50W,Su,230.148,-255.5764467,0.48,295,0.27
Cr-50W,Su,237.95424,-263.964871,0.48,295,0.27
Cr-50W,Su,245.75952,-272.3524847,0.48,295,0.27
Cr-50W,Su,253.54848,-281.7936774,0.48,295,0.27
Cr-50W,Su,261.38496,-291.3718641,0.48,295,0.27
Cr-50W,Su,269.15904,-300.6311199,0.48,295,0.27
Cr-50W,Su,277.07616,-310.0691273,0.48,295,0.27
Cr-50W,Su,284.89728,-319.5777036,0.48,295,0.27
Cr-50W,Su,292.70256,-328.8746847,0.48,295,0.27
Cr-50W,Su,300.53952,-338.5957165,0.48,295,0.27
Cr-50W,Su,308.37648,-347.8025554,0.48,295,0.27
Cr-50W,Su,316.23024,-357.0766089,0.48,295,0.27
Cr-50W,Su,324.05136,-365.8790424,0.48,295,0.27
Cr-50W,Su,331.93632,-374.8890987,0.48,295,0.27
Cr-50W,Su,339.7896,-384.1801721,0.48,295,0.27
Cr-50W,Su,347.65872,-393.7577108,0.48,295,0.27
Cr-50W,Su,355.54416,-403.4734262,0.48,295,0.27
Cr-50W,Su,363.39744,-413.6478678,0.48,295,0.27
Cr-50W,Su,372.28992,-424.4226012,0.48,295,0.27
Cr-50W,Su,380.0952,-434.420299,0.48,295,0.27
Cr-50W,Su,387.99648,-444.317132,0.48,295,0.27
Cr-50W,Su,395.7696,-454.3153581,0.48,295,0.27
Cr-50W,Su,10.9944,-1.494819979,0.6,295,0.27
Cr-50W,Su,30.7476,-33.88530259,0.6,295,0.27
Cr-50W,Su,47.0262,-68.40380786,0.6,295,0.27
Cr-50W,Su,62.1384,-100.289106,0.6,295,0.27
Cr-50W,Su,77.2524,-131.6339766,0.6,295,0.27
Cr-50W,Su,92.3586,-163.4599942,0.6,295,0.27
Cr-50W,Su,107.4678,-194.6613095,0.6,295,0.27
Cr-50W,Su,123.7368,-228.8182914,0.6,295,0.27
Cr-50W,Su,141.1674,-263.7092445,0.6,295,0.27
Cr-50W,Su,158.6004,-296.6955166,0.6,295,0.27
Cr-50W,Su,174.8592,-329.6880517,0.6,295,0.27
Cr-50W,Su,189.9546,-359.4693334,0.6,295,0.27
Cr-50W,Su,205.0548,-388.7911465,0.6,295,0.27
Cr-50W,Su,220.1556,-418.0517602,0.6,295,0.27
Cr-50W,Su,237.5778,-450.146398,0.6,295,0.27
Cr-50W,Su,252.6726,-480.636739,0.6,295,0.27
Cr-50W,Su,267.7656,-509.8083572,0.6,295,0.27
Cr-50W,Su,282.8604,-537.5043702,0.6,295,0.27
Cr-50W,Su,297.9558,-565.844438,0.6,295,0.27
Cr-50W,Su,313.0434,-594.9474968,0.6,295,0.27
Cr-50W,Su,328.1304,-623.4552451,0.6,295,0.27
Cr-50W,Su,343.2204,-652.7840763,0.6,295,0.27
Cr-50W,Su,372.2364,-695.7411037,0.6,295,0.27
Cr-50W,Su,387.3222,-736.0811686,0.6,295,0.27
Cr,Hoffman,97.35260613,-33.65826368,1,298,0.07
Cr,Hoffman,107.3460983,-45.71858022,1,298,0.07
Cr,Hoffman,117.0839606,-57.74256682,1,298,0.07
Cr,Hoffman,126.822234,-69.94942773,1,298,0.07
Cr,Hoffman,136.046379,-80.80759054,1,298,0.07
Cr,Hoffman,145.2720657,-92.35153204,1,298,0.07
Cr,Hoffman,154.4981379,-104.0669182,1,298,0.07
Cr,Hoffman,163.7218974,-114.7536363,1,298,0.07
Cr,Hoffman,172.9475842,-126.2975779,1,298,0.07
Cr,Hoffman,183.1967133,-138.3974157,1,298,0.07
Cr,Hoffman,190.116174,-147.142393,1,298,0.07
Cr,Hoffman,199.597955,-158.9292145,1,298,0.07
Cr,Hoffman,208.8229993,-170.1874149,1,298,0.07
Cr,Hoffman,218.0479152,-181.388467,1,298,0.07
Cr,Hoffman,227.2733449,-192.8181121,1,298,0.07
Cr,Hoffman,236.4980038,-203.9048678,1,298,0.07
Cr,Hoffman,245.7225343,-214.9344753,1,298,0.07
Cr,Hoffman,254.9488634,-226.7641579,1,298,0.07
Cr,Hoffman,264.1737793,-237.96521,1,298,0.07
Cr,Hoffman,273.7831416,-249.6663092,1,298,0.07
Cr,Hoffman,278.0121167,-255.1954,1,298,0.07
Cr,Hoffman,7.063565694,2.166437267,1,298,0.15
Cr,Hoffman,17.79758902,1.721304545,1,298,0.15
Cr,Hoffman,29.53400306,10.08406411,1,298,0.15
Cr,Hoffman,39.35060535,8.503655921,1,298,0.15
Cr,Hoffman,50.00623481,-2.539014009,1,298,0.15
Cr,Hoffman,59.31699665,-10.5906052,1,298,0.15
Cr,Hoffman,66.40186168,-20.5733611,1,298,0.15
Cr,Hoffman,76.65012649,-32.28874728,1,298,0.15
Cr,Hoffman,85.36335182,-43.22548889,1,298,0.15
Cr,Hoffman,93.56560931,-54.21937873,1,298,0.15
Cr,Hoffman,102.7901461,-65.25184362,1,298,0.15
Cr,Hoffman,105.3634772,-73.1912907,1,298,0.15
Cr,Hoffman,115.0952524,-82.50775024,1,298,0.15
Cr,Hoffman,123.2986662,-94.0159741,1,298,0.15
Cr,Hoffman,131.5016464,-105.3313227,1,298,0.15
Cr,Hoffman,139.7044821,-116.5823796,1,298,0.15
Cr,Hoffman,148.4201004,-128.5835069,1,298,0.15
Cr,Hoffman,157.6487422,-141.4418576,1,298,0.15
Cr,Hoffman,166.3635896,-153.1000955,1,298,0.15
Cr,Hoffman,175.0798502,-165.3869639,1,298,0.15
Cr,Hoffman,183.2822982,-176.4655556,1,298,0.15
Cr,Hoffman,191.4855537,-187.9033647,1,298,0.15
Cr,Hoffman,201.8488087,-200.2473814,1,298,0.15
Cr,Hoffman,211.5045881,-212.907226,1,298,0.15
Cr,Hoffman,221.7337059,-229.4786986,1,298,0.15
Cr,Hoffman,229.425342,-240.6838328,1,298,0.15
Cr,Hoffman,237.1164619,-251.6593535,1,298,0.15
Cr,Hoffman,244.8082838,-262.9471485,1,298,0.15
Cr,Hoffman,252.4996515,-274.0328837,1,298,0.15
Cr,Hoffman,260.1912256,-285.2104643,1,298,0.15
Cr,Hoffman,267.8834192,-296.6635809,1,298,0.15
Cr,Hoffman,276.086833,-308.1718048,1,298,0.15
Cr,Hoffman,284.2919813,-320.4515297,1,298,0.15
Cr,Hoffman,291.982936,-331.3535742,1,298,0.15
Cr,Hoffman,299.1617413,-341.7872073,1,298,0.15
Cr,Hoffman,122.8359911,14.35236858,1,298,0.27
Cr,Hoffman,134.8038653,17.19122522,1,298,0.27
Cr,Hoffman,145.530055,20.23047175,1,298,0.27
Cr,Hoffman,158.3005249,23.31647591,1,298,0.27
Cr,Hoffman,169.5367948,26.80771295,1,298,0.27
Cr,Hoffman,180.7704717,31.45230507,1,298,0.27
Cr,Hoffman,192.0121728,32.52773077,1,298,0.27
Cr,Hoffman,202.3985777,35.14615854,1,298,0.27
Cr,Hoffman,214.4884268,37.8581016,1,298,0.27
Cr,Hoffman,225.8386007,41.20387042,1,298,0.27
Cr,Hoffman,236.9669935,42.15980437,1,298,0.27
Cr,Hoffman,247.7017155,41.40388921,1,298,0.27
Cr,Hoffman,263.5551446,37.20349465,1,298,0.27
Cr,Hoffman,274.804099,35.05264327,1,298,0.27
Cr,Hoffman,286.0531586,32.85503424,1,298,0.27
Cr,Hoffman,297.3017977,30.84445577,1,298,0.27
Cr,Hoffman,308.5507521,28.69360438,1,298,0.27
Cr,Hoffman,319.7988656,26.9168141,1,298,0.27
Cr,Hoffman,330.0242608,25.37381202,1,298,0.27
Cr,Hoffman,344.3388821,23.6281935,1,298,0.27
Cr,Hoffman,355.5927422,19.29531897,1,298,0.27
Cr,Hoffman,366.8453758,15.50795022,1,298,0.27
Cr,Hoffman,375.0270428,13.6727129,1,298,0.27
Cr,Hoffman,392.3076036,6.17200833,1,298,0.27
Cr,Hoffman,403.67448,2.088507869,1,298,0.27
Cr,Hoffman,415.5394621,-1.268690601,1,298,0.27
Cr,Hoffman,426.1801678,-5.673260182,1,298,0.27
Cr,Hoffman,436.2835837,-9.793777106,1,298,0.27
Cr,Hoffman,449.1994617,-14.55136686,1,298,0.27
Cr,Hoffman,460.3496579,-18.24171351,1,298,0.27
Cr,Hoffman,471.1919639,-21.38382684,1,298,0.27
Cr,Hoffman,482.4456487,-25.63877198,1,298,0.27
Cr,Hoffman,493.6999643,-30.17426294,1,298,0.27
Cr,Hoffman,505.1233138,-34.11749049,1,298,0.27
Cr,Hoffman,516.2051265,-37.7022428,1,298,0.27
Cr,Hoffman,527.8684874,-42.31254599,1,298,0.27
Cr,Hoffman,539.3274517,-46.94155224,1,298,0.27
Cr,Hoffman,549.964289,-49.62544071,1,298,0.27
Cr,Hoffman,561.2171329,-53.50632474,1,298,0.27
Cr,Hoffman,572.4726643,-58.58264573,1,298,0.27
Cr,Hoffman,580.1509807,-63.86314174,1,298,0.27
Cr,Hoffman,81.50545053,81.41952186,1,298,0.4
Cr,Hoffman,92.72987433,90.17989948,1,298,0.4
Cr,Hoffman,103.9534947,99.29763906,1,298,0.4
Cr,Hoffman,115.1766946,108.6024092,1,298,0.4
Cr,Hoffman,126.399474,118.0942099,1,298,0.4
Cr,Hoffman,137.6221483,127.6327682,1,298,0.4
Cr,Hoffman,149.2533107,137.3443298,1,298,0.4
Cr,Hoffman,159.3635091,145.0712095,1,298,0.4
Cr,Hoffman,171.2901712,156.2484432,1,298,0.4
Cr,Hoffman,182.5135813,165.459698,1,298,0.4
Cr,Hoffman,193.7364658,174.9047411,1,298,0.4
Cr,Hoffman,204.9589299,184.5368147,1,298,0.4
Cr,Hoffman,216.1825503,193.6545543,1,298,0.4
Cr,Hoffman,226.2579779,201.9832587,1,298,0.4
Cr,Hoffman,234.041067,206.9337237,1,298,0.4
Cr,Hoffman,31.40964974,85.1389807,1,298,0.67
Cr,Hoffman,42.63444646,93.73348004,1,298,0.67
Cr,Hoffman,53.85848732,102.6641891,1,298,0.67
Cr,Hoffman,65.08273842,111.5013828,1,298,0.67
Cr,Hoffman,74.77530367,119.6255226,1,298,0.67
Cr,Hoffman,85.26101371,128.5920791,1,298,0.67
Cr,Hoffman,95.26941817,135.1582741,1,298,0.67
Cr,Hoffman,106.9155827,145.7747321,1,298,0.67
Cr,Hoffman,118.1400441,154.5184106,1,298,0.67
Cr,Hoffman,129.3637696,163.5893925,1,298,0.67
Cr,Hoffman,140.5882309,172.333071,1,298,0.67
Cr,Hoffman,151.8117462,181.4975682,1,298,0.67
Cr,Hoffman,163.0354717,190.5685501,1,298,0.67
Cr,Hoffman,174.2591971,199.6395321,1,298,0.67
Cr,Hoffman,185.4834482,208.4767258,1,298,0.67
Cr,Hoffman,196.7068584,217.6879807,1,298,0.67
Cr,Hoffman,207.9311095,226.5251744,1,298,0.67
Cr,Hoffman,219.154835,235.5961563,1,298,0.67
Cr,Hoffman,230.3780349,244.9009265,1,298,0.67
Cr,Hoffman,241.6026013,253.5978473,1,298,0.67
Cr,Hoffman,253.103719,263.2860301,1,298,0.67
Cr,Hoffman,260.4775934,269.4200695,1,298,0.67
Cr,Hoffman,115.6182011,42.12640606,1,298,1.76
Cr,Hoffman,126.4761069,38.54076312,1,298,1.76
Cr,Hoffman,137.9390285,37.20349465,1,298,1.76
Cr,Hoffman,149.0731445,35.61373493,1,298,1.76
Cr,Hoffman,160.3195761,34.58506688,1,298,1.76
Cr,Hoffman,171.5657974,33.6499141,1,298,1.76
Cr,Hoffman,182.8139108,31.87312382,1,298,1.76
Cr,Hoffman,194.0598869,31.0470722,1,298,1.76
Cr,Hoffman,206.3337495,27.68831515,1,298,1.76
Cr,Hoffman,214.5098864,28.31286361,1,298,1.76
Cr,Hoffman,228.2931125,35.59620082,1,298,1.76
Cr,Hoffman,237.4822947,40.28949882,1,298,1.76
Cr,Hoffman,249.574579,41.91822324,1,298,1.76
Cr,Hoffman,262.5102459,47.30314465,1,298,1.76
Cr,Hoffman,273.7470064,50.57617937,1,298,1.76
Cr,Hoffman,282.427164,54.34796224,1,298,1.76
Cr,Hoffman,302.344631,61.14860104,1,298,1.76
Cr,Hoffman,312.5602617,63.94886408,1,298,1.76
Cr,Klokholm,3.465829114,7.658984432,0.35,300,0
Cr,Klokholm,5.006017533,11.19351247,0.35,300,0
Cr,Klokholm,7.125329764,14.92762453,0.35,300,0
Cr,Klokholm,10.01635689,19.25418601,0.35,300,0
Cr,Klokholm,13.48650782,23.78033152,0.35,300,0
Cr,Klokholm,16.95800932,27.32746486,0.35,300,0
Cr,Klokholm,20.42978094,30.67879577,0.35,300,0
Cr,Klokholm,23.90236289,33.44271938,0.35,300,0
Cr,Klokholm,27.37494485,36.206643,0.35,300,0
Cr,Klokholm,31.42584028,39.75755793,0.35,300,0
Cr,Klokholm,35.09128343,42.71854451,0.35,300,0
Cr,Klokholm,39.91551443,45.68709427,0.35,300,0
Cr,Klokholm,43.3883665,48.25521545,0.35,300,0
Cr,Klokholm,46.28209476,50.6237526,0.35,300,0
Cr,Klokholm,49.94834825,52.99733188,0.35,300,0
Cr,Klokholm,54.19345544,55.76629761,0.35,300,0
Cr,Klokholm,57.66738797,57.55120906,0.35,300,0
Cr,Klokholm,60.36852515,59.52688082,0.35,300,0
Cr,Klokholm,63.84164733,61.89919956,0.35,300,0
Cr,Klokholm,67.70103213,64.27403937,0.35,300,0
Cr,Klokholm,71.94613932,67.04300511,0.35,300,0
Cr,Klokholm,75.03353912,69.02119792,0.35,300,0
Cr,Klokholm,77.7346763,70.99686968,0.35,300,0
Cr,Klokholm,81.20833871,72.97758356,0.35,300,0
Cr,Klokholm,84.48832959,75.34864178,0.35,300,0
Cr,Klokholm,87.76886069,77.32809513,0.35,300,0
Cr,Klokholm,91.62878572,79.31133007,0.35,300,0
Cr,Klokholm,94.52251398,81.67986722,0.35,300,0
Cr,Klokholm,98.57503009,84.05596756,0.35,300,0
Cr,Klokholm,102.2410135,86.62534927,0.35,300,0
Cr,Klokholm,105.9067267,89.39053341,0.35,300,0
Cr,Klokholm,108.9946668,90.97712137,0.35,300,0
Cr,Klokholm,112.6609202,93.35070064,0.35,300,0
Cr,Klokholm,115.5549186,95.52343537,0.35,300,0
Cr,Klokholm,119.4143034,97.89827517,0.35,300,0
Cr,Klokholm,122.5019733,99.68066556,0.35,300,0
Cr,Klokholm,125.7819642,102.0517238,0.35,300,0
Cr,Klokholm,129.8339401,104.819429,0.35,300,0
Cr,Klokholm,133.8861861,107.3913318,0.35,300,0
Cr,Klokholm,138.3244246,110.161558,0.35,300,0
Cr,Klokholm,142.1838094,112.5363978,0.35,300,0
Cr,Klokholm,145.270669,114.9061955,0.35,300,0
Cr,Klokholm,148.3577986,117.0801908,0.35,300,0
Cr,Klokholm,151.4446582,119.4499884,0.35,300,0
Cr,Klokholm,153.7598029,121.2273367,0.35,300,0
Cr,Klokholm,157.0395236,123.7941974,0.35,300,0
Cr,Klokholm,159.3546683,125.5715456,0.35,300,0
Cr,Su,10.66008,28.8728796,0.08,295,0.27
Cr,Su,31.65592,81.46193506,0.08,295,0.27
Cr,Su,51.99096,128.824075,0.08,295,0.27
Cr,Su,72.46232,172.5089702,0.08,295,0.27
Cr,Su,92.776,211.0192101,0.08,295,0.27
Cr,Su,113.54064,244.6904197,0.08,295,0.27
Cr,Su,133.97952,273.9395724,0.08,295,0.27
Cr,Su,154.23056,300.1243002,0.08,295,0.27
Cr,Su,174.4616,324.2715702,0.08,295,0.27
Cr,Su,194.69232,345.8095035,0.08,295,0.27
Cr,Su,214.92776,365.7512783,0.08,295,0.27
Cr,Su,235.16896,384.1031428,0.08,295,0.27
Cr,Su,255.71704,401.4355962,0.08,295,0.27
Cr,Su,275.96088,417.121855,0.08,295,0.27
Cr,Su,296.34936,432.1569802,0.08,295,0.27
Cr,Su,316.73464,446.6851563,0.08,295,0.27
Cr,Su,336.98568,461.4131496,0.08,295,0.27
Cr,Su,357.6952,475.6880081,0.08,295,0.27
Cr,Su,377.9368,489.3266185,0.08,295,0.27
Cr,Su,398.48056,502.2829328,0.08,295,0.27
Cr,Su,9.4902,32.14420753,0.12,295,0.27
Cr,Su,28.20696,86.97373192,0.12,295,0.27
Cr,Su,46.19988,132.6128654,0.12,295,0.27
Cr,Su,63.711,172.777542,0.12,295,0.27
Cr,Su,81.2106,208.1944823,0.12,295,0.27
Cr,Su,98.70324,238.408211,0.12,295,0.27
Cr,Su,116.42256,265.0314625,0.12,295,0.27
Cr,Su,133.90908,288.524909,0.12,295,0.27
Cr,Su,151.39008,309.2143779,0.12,295,0.27
Cr,Su,168.86532,328.6164659,0.12,295,0.27
Cr,Su,186.33504,346.5085585,0.12,295,0.27
Cr,Su,203.80056,363.8195305,0.12,295,0.27
Cr,Su,221.4918,379.1672499,0.12,295,0.27
Cr,Su,238.94592,393.5925573,0.12,295,0.27
Cr,Su,256.39572,406.5480694,0.12,295,0.27
Cr,Su,273.84276,417.9094408,0.12,295,0.27
Cr,Su,291.28068,427.4998165,0.12,295,0.27
Cr,Su,308.71572,438.2825566,0.12,295,0.27
Cr,Su,326.37768,448.5303357,0.12,295,0.27
Cr,Su,344.03784,458.9643653,0.12,295,0.27
Cr,Su,361.46184,469.2770178,0.12,295,0.27
Cr,Su,378.882,479.3379849,0.12,295,0.27
Cr,Su,396.30564,488.6723321,0.12,295,0.27
Cr,Su,413.25816,491.8133526,0.12,295,0.27
Cr,Su,9.55056,28.97025423,0.24,295,0.27
Cr,Su,23.16936,71.17432129,0.24,295,0.27
Cr,Su,36.30984,104.4565781,0.24,295,0.27
Cr,Su,48.97704,135.68428,0.24,295,0.27
Cr,Su,61.632,166.2756111,0.24,295,0.27
Cr,Su,74.2752,196.3011065,0.24,295,0.27
Cr,Su,86.91192,224.283651,0.24,295,0.27
Cr,Su,99.546,250.9643379,0.24,295,0.27
Cr,Su,112.6428,275.9968343,0.24,295,0.27
Cr,Su,125.26584,299.933763,0.24,295,0.27
Cr,Su,137.8824,321.1883007,0.24,295,0.27
Cr,Su,150.48984,342.3484654,0.24,295,0.27
Cr,Su,163.56072,363.8551998,0.24,295,0.27
Cr,Su,177.55632,385.2558475,0.24,295,0.27
Cr,Su,190.62192,404.3898397,0.24,295,0.27
Cr,Su,203.68224,422.5877602,0.24,295,0.27
Cr,Su,216.2724,438.9451874,0.24,295,0.27
Cr,Su,229.32864,455.359533,0.24,295,0.27
Cr,Su,241.91472,470.2523396,0.24,295,0.27
Cr,Su,9.1458,29.15423984,0.36,295,0.27
Cr,Su,21.12156,71.12516041,0.36,295,0.27
Cr,Su,32.40288,100.8971249,0.36,295,0.27
Cr,Su,42.97788,128.2201411,0.36,295,0.27
Cr,Su,53.54388,154.6642242,0.36,295,0.27
Cr,Su,64.09188,180.15182,0.36,295,0.27
Cr,Su,75.34044,206.4290704,0.36,295,0.27
Cr,Su,85.89564,230.4772756,0.36,295,0.27
Cr,Su,96.43608,254.0327697,0.36,295,0.27
Cr,Su,106.96968,277.1531865,0.36,295,0.27
Cr,Su,117.50724,299.1641484,0.36,295,0.27
Cr,Su,128.034,322.0437836,0.36,295,0.27
Cr,Su,138.56472,343.853396,0.36,295,0.27
Cr,Su,149.09724,365.2788101,0.36,295,0.27
Cr,Su,159.6222,385.7653775,0.36,295,0.27
Cr,Su,170.136,404.6871959,0.36,295,0.27
Cr,Su,181.35252,423.0052175,0.36,295,0.27
Cr,Su,206.604,456.5901706,0.36,295,0.27
Cr,Su,217.12644,477.8703622,0.36,295,0.27
Cr,Su,227.63736,493.0492474,0.36,295,0.27
Cr,Su,6.67152,24.7743157,0.48,295,0.27
Cr,Su,21.70704,67.81283709,0.48,295,0.27
Cr,Su,32.03472,93.68146728,0.48,295,0.27
Cr,Su,42.348,119.3071711,0.48,295,0.27
Cr,Su,52.65936,144.5727627,0.48,295,0.27
Cr,Su,62.9664,167.4144418,0.48,295,0.27
Cr,Su,73.27632,192.091314,0.48,295,0.27
Cr,Su,83.5872,215.8684543,0.48,295,0.27
Cr,Su,93.92016,240.4613891,0.48,295,0.27
Cr,Su,104.25168,264.7927153,0.48,295,0.27
Cr,Su,114.58608,289.364121,0.48,295,0.27
Cr,Su,126.77856,313.7984759,0.48,295,0.27
Cr,Su,137.07648,334.7726486,0.48,295,0.27
Cr,Su,148.3128,354.5527718,0.48,295,0.27
Cr,Su,158.60688,374.8704884,0.48,295,0.27
Cr,Su,168.9384,394.7213339,0.48,295,0.27
Cr,Su,179.24592,413.7174248,0.48,295,0.27
Cr,Su,189.5376,433.0779566,0.48,295,0.27
Cr,Su,199.8456,452.4831635,0.48,295,0.27
Cr,Su,210.156,471.1574063,0.48,295,0.27
Cr,Su,220.45968,487.625934,0.48,295,0.27
Cr,Su,8.7612,29.58240878,0.6,295,0.27
Cr,Su,21.6126,70.84145656,0.6,295,0.27
Cr,Su,53.19,129.0300692,0.6,295,0.27
Cr,Su,61.3758,174.2766783,0.6,295,0.27
Cr,Su,69.5562,193.3847942,0.6,295,0.27
Cr,Su,77.7396,213.0601696,0.6,295,0.27
Cr,Su,85.923,231.5693305,0.6,295,0.27
Cr,Su,94.1064,250.3554141,0.6,295,0.27
Cr,Su,102.2874,267.5008997,0.6,295,0.27
Cr,Su,110.4648,283.7928787,0.6,295,0.27
Cr,Su,118.6446,301.0965211,0.6,295,0.27
Cr,Su,126.8268,317.7082461,0.6,295,0.27
Cr,Su,135.006,332.9172095,0.6,295,0.27
Cr,Su,143.1828,349.3303376,0.6,295,0.27
Cr,Su,151.3584,365.6380949,0.6,295,0.27
Cr,Su,159.5322,382.6711975,0.6,295,0.27
Cr,Su,167.7066,399.3901744,0.6,295,0.27
Cr,Su,175.8828,415.2920181,0.6,295,0.27
Cr,Su,184.0548,432.1130396,0.6,295,0.27
Cr,Su,192.2274,448.1391457,0.6,295,0.27
Cr,Su,200.3994,464.2059794,0.6,295,0.27
Cr,Su,208.5678,479.8362,0.6,295,0.27
Cr,Thurner,3.735435869,2.488585753,0.087,300,0
Cr,Thurner,7.331399538,6.959013242,0.087,300,0
Cr,Thurner,11.40715355,12.49183363,0.087,300,0
Cr,Thurner,13.9248209,16.32063673,0.087,300,0
Cr,Thurner,15.96329522,19.93493039,0.087,300,0
Cr,Thurner,17.64174012,22.48746579,0.087,300,0
Cr,Thurner,18.84114131,25.03746262,0.087,300,0
Cr,Thurner,20.39997461,27.80133424,0.087,300,0
Cr,Thurner,21.83904699,30.56457122,0.087,300,0
Cr,Thurner,23.39802962,33.54041371,0.087,300,0
Cr,Thurner,24.83710199,36.30365069,0.087,300,0
Cr,Thurner,26.3959353,39.06752232,0.087,300,0
Cr,Thurner,28.19473843,42.46857582,0.087,300,0
Cr,Thurner,30.11345182,46.08223484,0.087,300,0
Cr,Thurner,32.03201589,49.48392299,0.087,300,0
Cr,Thurner,33.83081903,52.8849765,0.087,300,0
Cr,Thurner,35.62962216,56.28603001,0.087,300,0
Cr,Thurner,37.54833555,59.89968902,0.087,300,0
Cr,Thurner,39.46689962,63.30137718,0.087,300,0
Cr,Thurner,41.50522461,66.70369997,0.087,300,0
Cr,Thurner,43.54340027,69.8940519,0.087,300,0
Cr,Thurner,45.46181501,73.08376918,0.087,300,0
Cr,Thurner,47.38037907,76.48545734,0.087,300,0
Cr,Thurner,49.29864448,79.46320375,0.087,300,0
Cr,Thurner,51.21720854,82.86489191,0.087,300,0
Cr,Thurner,53.01571302,85.84200368,0.087,300,0
Cr,Thurner,55.05388868,89.03235561,0.087,300,0
Cr,Thurner,57.09191502,92.01073667,0.087,300,0
Cr,Thurner,59.13009068,95.2010886,0.087,300,0
Cr,Thurner,61.7672203,98.60658461,0.087,300,0
Cr,Thurner,64.64431976,102.6492625,0.087,300,0
Cr,Thurner,67.52126988,106.4799695,0.087,300,0
Cr,Thurner,70.39836934,110.5226474,0.087,300,0
Cr,Thurner,73.51469199,114.1426529,0.087,300,0
Cr,Thurner,76.63101465,117.7626583,0.087,300,0
Cr,Thurner,80.10691873,121.8085094,0.087,300,0
Cr,Thurner,83.22324138,125.4285149,0.087,300,0
Cr,Thurner,86.33941471,128.8365495,0.087,300,0
Cr,Thurner,89.57534896,132.2452187,0.087,300,0
Cr,Thurner,93.17101397,136.2917045,0.087,300,0
Cr,Thurner,97.24602135,140.7646705,0.087,300,0
Cr,Thurner,99.64273315,142.8970721,0.087,300,0
Cr,Thurner,2.896661403,1.848230652,0.087,473,0
Cr,Thurner,5.293522532,4.192603046,0.087,473,0
Cr,Thurner,7.451011136,6.747677019,0.087,473,0
Cr,Thurner,9.966587896,7.608887993,0.087,473,0
Cr,Thurner,12.84085012,7.624119432,0.087,473,0
Cr,Thurner,15.11630772,7.636177655,0.087,473,0
Cr,Thurner,17.39161599,7.436265012,0.087,473,0
Cr,Thurner,20.02620704,7.238256299,0.087,473,0
Cr,Thurner,22.66079808,7.040247586,0.087,473,0
Cr,Thurner,25.29538913,6.842238872,0.087,473,0
Cr,Thurner,27.93027883,7.068171891,0.087,473,0
Cr,Thurner,30.56516854,7.29410491,0.087,473,0
Cr,Thurner,33.20035689,7.943979662,0.087,473,0
Cr,Thurner,35.95545551,8.806459922,0.087,473,0
Cr,Thurner,38.47118159,9.879641763,0.087,473,0
Cr,Thurner,40.98720634,11.37676534,0.087,473,0
Cr,Thurner,43.74275293,12.87515819,0.087,473,0
Cr,Thurner,46.13946473,15.00755972,0.087,473,0
Cr,Thurner,48.53632586,17.35193212,0.087,473,0
Cr,Thurner,51.1730075,20.12151553,0.087,473,0
Cr,Thurner,54.52855335,23.31884853,0.087,473,0
Cr,Thurner,57.8840992,26.51618154,0.087,473,0
Cr,Thurner,61.00042185,30.13618699,0.087,473,0
Cr,Thurner,63.876924,33.33098142,0.087,473,0
Cr,Thurner,66.87348572,36.95035223,0.087,473,0
Cr,Thurner,69.86989812,40.35775217,0.087,473,0
Cr,Thurner,72.26705791,43.12606629,0.087,473,0
Cr,Thurner,75.14370938,46.53283159,0.087,473,0
Cr,Thurner,77.78113765,50.36226934,0.087,473,0
Cr,Thurner,80.29805836,53.1312181,0.087,473,0
Cr,Thurner,83.05509824,56.74931963,0.087,473,0
Cr,Thurner,86.29118182,60.36995972,0.087,473,0
Cr,Thurner,89.28774354,63.98933053,0.087,473,0
Cr,Thurner,92.04463409,67.39546118,0.087,473,0
Cr,Thurner,94.92113624,70.59025561,0.087,473,0
Cr,Thurner,97.31904266,74.41842407,0.087,473,0
Cr,Thurner,99.35662101,76.76089253,0.087,473,0
Cr,Thurner,2.89546678,0.152463723,0.087,573,0
Cr,Thurner,5.410894212,0.801703831,0.087,573,0
Cr,Thurner,8.28650039,2.724673065,0.087,573,0
Cr,Thurner,10.56300328,4.220527351,0.087,573,0
Cr,Thurner,13.19863962,5.506314701,0.087,573,0
Cr,Thurner,15.71332042,5.095700478,0.087,573,0
Cr,Thurner,18.10809096,4.472480746,0.087,573,0
Cr,Thurner,20.86169629,3.215252345,0.087,573,0
Cr,Thurner,23.6151523,1.746053079,0.087,573,0
Cr,Thurner,26.48836923,0.277488455,0.087,573,0
Cr,Thurner,29.36173549,-0.979105302,0.087,573,0
Cr,Thurner,32.95366731,-2.2318912,0.087,573,0
Cr,Thurner,36.18586836,-4.122493626,0.087,573,0
Cr,Thurner,39.65744194,-6.223797631,0.087,573,0
Cr,Thurner,42.5308082,-7.480391388,0.087,573,0
Cr,Thurner,45.40417446,-8.736985146,0.087,573,0
Cr,Thurner,48.39745097,-9.780973394,0.087,573,0
Cr,Thurner,51.62965203,-11.67157582,0.087,573,0
Cr,Thurner,54.74239081,-13.13887116,0.087,573,0
Cr,Thurner,58.45438221,-13.96708068,0.087,573,0
Cr,Thurner,61.68747923,-14.58585791,0.087,573,0
Cr,Thurner,65.28030702,-14.56681861,0.087,573,0
Cr,Thurner,68.51400135,-14.33771237,0.087,573,0
Cr,Thurner,72.46626124,-14.10479828,0.087,573,0
Cr,Thurner,76.05938768,-13.66181725,0.087,573,0
Cr,Thurner,79.41299227,-13.2201055,0.087,573,0
Cr,Thurner,83.96480343,-11.92416386,0.087,573,0
Cr,Thurner,87.31840802,-11.48245211,0.087,573,0
Cr,Thurner,90.67260991,-10.1928569,0.087,573,0
Cr,Thurner,94.02681181,-8.903261693,0.087,573,0
Cr,Thurner,97.14134253,-7.826906637,0.087,573,0
Cr,Thurner,99.77668022,-6.965061019,0.087,573,0
Cr,Zhou,21.5394256,38.52022754,0.14,298,0.27
Cr,Zhou,24.2197482,41.72668604,0.14,298,0.27
Cr,Zhou,26.9000708,44.93314453,0.14,298,0.27
Cr,Zhou,29.5803934,48.13960302,0.14,298,0.27
Cr,Zhou,32.93008456,51.88114944,0.14,298,0.27
Cr,Zhou,36.28689665,58.28796276,0.14,298,0.27
Cr,Zhou,38.97434019,64.15968814,0.14,298,0.27
Cr,Zhou,41.65608698,67.89920001,0.14,298,0.27
Cr,Zhou,45.0100507,73.23990657,0.14,298,0.27
Cr,Zhou,48.36543861,79.11366651,0.14,298,0.27
Cr,Zhou,51.71512976,82.85521294,0.14,298,0.27
Cr,Zhou,54.39972493,87.66083156,0.14,298,0.27
Cr,Zhou,57.0828959,91.93339681,0.14,298,0.27
Cr,Zhou,60.43543544,96.74104999,0.14,298,0.27
Cr,Zhou,63.78939916,102.0817566,0.14,298,0.27
Cr,Zhou,66.47257013,106.3543218,0.14,298,0.27
Cr,Zhou,69.15289273,109.5607803,0.14,298,0.27
Cr,Zhou,72.50685645,114.9014869,0.14,298,0.27
Cr,Zhou,75.86082017,120.2421934,0.14,298,0.27
Cr,Zhou,78.54114277,123.4486519,0.14,298,0.27
Cr,Zhou,81.89937905,130.3885186,0.14,298,0.27
Cr,Zhou,84.58539841,135.7271906,0.14,298,0.27
Cr,Zhou,87.27996289,144.2641829,0.14,298,0.27
Cr,Zhou,89.96455805,149.0698015,0.14,298,0.27
Cr,Zhou,92.66481929,159.7390073,0.14,298,0.27
Cr,Zhou,95.35511121,166.6768394,0.14,298,0.27
Cr,Zhou,98.04540313,173.6146716,0.14,298,0.27
Cr,Zhou,2.444942055,10.6558335,0.11,298,0.27
Cr,Zhou,4.44951405,26.8915577,0.11,298,0.27
Cr,Zhou,6.45689095,40.81791025,0.11,298,0.27
Cr,Zhou,8.478292374,43.19740453,0.11,298,0.27
Cr,Zhou,11.30376652,50.22369116,0.11,298,0.27
Cr,Zhou,13.32236304,54.91255709,0.11,298,0.27
Cr,Zhou,16.14783718,61.93884372,0.11,298,0.27
Cr,Zhou,18.16923861,64.318338,0.11,298,0.27
Cr,Zhou,21.39674912,73.66802081,0.11,298,0.27
Cr,Zhou,23.41815054,76.04751509,0.11,298,0.27
Cr,Zhou,27.04769741,87.72059408,0.11,298,0.27
Cr,Zhou,30.68285408,94.77492976,0.11,298,0.27
Cr,Zhou,33.10629187,99.47782021,0.11,298,0.27
Cr,Zhou,35.12488839,104.1666861,0.11,298,0.27
Cr,Zhou,38.3552038,111.2069973,0.11,298,0.27
Cr,Zhou,41.17506814,122.8520272,0.11,298,0.27
Cr,Zhou,43.99773738,132.1876855,0.11,298,0.27
Cr,Zhou,46.0163339,136.8765515,0.11,298,0.27
Cr,Zhou,50.05352693,146.2542833,0.11,298,0.27
Cr,Zhou,52.87900108,153.28057,0.11,298,0.27
Cr,Zhou,54.8975976,157.9694359,0.11,298,0.27
Cr,Zhou,58.12791301,165.009747,0.11,298,0.27
Cr,Zhou,60.54854589,172.0220092,0.11,298,0.27
Cr,Zhou,62.96637387,181.3436429,0.11,298,0.27
Cr,Zhou,66.19107947,193.0026974,0.11,298,0.27
Cr,Zhou,68.61171235,200.0149595,0.11,298,0.27
Cr,Zhou,71.03234523,207.0272216,0.11,298,0.27
Cr,Zhou,74.26266064,214.0675328,0.11,298,0.27
Cr,Zhou,77.49297605,221.1078439,0.11,298,0.27
Cr,Zhou,81.93220545,232.808972,0.11,298,0.27
Cr,Zhou,85.96659358,244.4960755,0.11,298,0.27
Cr,Zhou,89.19690899,251.5363866,0.11,298,0.27
Cr,Zhou,91.21550551,256.2252526,0.11,298,0.27
Cr,Zhou,93.23690694,258.6047468,0.11,298,0.27
Cr,Zhou,96.05957618,267.9404051,0.11,298,0.27
Cr,Zhou,98.88505032,274.9666918,0.11,298,0.27
Cr,Zhou,101.3056832,281.9789539,0.11,298,0.27
Cr,Zhou,103.3242797,286.6678198,0.11,298,0.27
Cr,Zhou,106.146949,296.0034781,0.11,298,0.27
Cr,Zhou,108.5703867,300.7063685,0.11,298,0.27
Cr,Zhou,111.7978973,310.0560513,0.11,298,0.27
Cr,Zhou,115.0282127,317.0963625,0.11,298,0.27
Cr,Zhou,117.0468092,321.7852284,0.11,298,0.27
Cr,Zhou,119.470247,326.4881189,0.11,298,0.27
Cr,Zhou,123.5102449,333.5564791,0.11,298,0.27
Cr,Zhou,126.7405603,340.5967903,0.11,298,0.27
Cr,Zhou,129.1639981,345.2996807,0.11,298,0.27
Cr,Zhou,132.7963499,354.663388,0.11,298,0.27
Cr,Zhou,135.621824,361.6896747,0.11,298,0.27
Cr,Zhou,137.6404205,366.3785406,0.11,298,0.27
Cr,Zhou,141.6832234,371.1375292,0.11,298,0.27
Cr,Zhou,144.5086975,378.1638158,0.11,298,0.27
Cr,Zhou,146.9293304,385.1760779,0.11,298,0.27
Cr,Zhou,148.9479269,389.8649438,0.11,298,0.27
Cr,Zhou,150.9665235,394.5538098,0.11,298,0.27
Cr,Zhou,153.7919976,401.5800964,0.11,298,0.27
Cr,Zhou,157.022313,408.6204076,0.11,298,0.27
Cr,Zhou,159.4457508,413.323298,0.11,298,0.27
Cr,Zhou,162.6732613,422.6729808,0.11,298,0.27
Cr,Zhou,165.0938942,429.6852429,0.11,298,0.27
Cr,Zhou,167.9249781,432.0927863,0.11,298,0.27
