Repository: tongsu-brown/KMORFS

# KMORFS-db

**Kinetic Modeling Of Residual Film Stress** — Database-driven version.

A physics-informed machine learning framework for modeling residual stress evolution in thin film materials deposited by magnetron sputtering, thermal evaporation, and e-beam evaporation. Uses a CSV database backend with 258 experiments across 54 materials from 24 published data sources.

## Quick Start

## Tutorial: Fitting Your Own Data

### Step 1: Add your data to the database

Add rows to `data/source.csv` with your experiment metadata:

| material | Tm_K | data_source | R | T | P | Alloy_type |
|---|---|---|---|---|---|---|
| MyMetal | 1800 | MyLab | 0.1 | 295 | 0.3 | Single element |

File: data/all_experiments.csv (part 4 of 23)
material,data_source,thickness,stressthickness,R,T,P
Cu-5V,Kaub,86.70406795,5.458515284,0.56,298,0.27
Cu-5V,Kaub,88.76388504,5.786026201,0.56,298,0.27
Cu-5V,Kaub,90.82220408,5.786026201,0.56,298,0.27
Cu-5V,Kaub,92.88202117,6.113537118,0.56,298,0.27
Cu-5V,Kaub,94.60028313,6.768558952,0.56,298,0.27
Cu-5V,Kaub,96.315549,6.768558952,0.56,298,0.27
Cu-5V,Kaub,98.03381096,7.423580786,0.56,298,0.27
Cu-5V,Kaub,99.75207293,8.07860262,0.56,298,0.27
Cu-5V,Kaub,101.810392,8.07860262,0.56,298,0.27
Cu-5V,Kaub,103.8702091,8.406113537,0.56,298,0.27
Cu-5V,Kaub,106.6176305,9.061135371,0.56,298,0.27
Cu-5V,Kaub,110.3927135,9.388646288,0.56,298,0.27
Cu-5V,Kaub,113.140135,10.04366812,0.56,298,0.27
Cu-5V,Kaub,115.1999521,10.37117904,0.56,298,0.27
Cu-5V,Kaub,117.2597692,10.69868996,0.56,298,0.27
Cu-5V,Kaub,118.9765331,11.02620087,0.56,298,0.27
Cu-5V,Kaub,120.693297,11.35371179,0.56,298,0.27
Cu-5V,Kaub,123.0961672,11.68122271,0.56,298,0.27
Cu-5V,Kaub,125.1544863,11.68122271,0.56,298,0.27
Cu-5V,Kaub,127.2143034,12.00873362,0.56,298,0.27
Cu-5V,Kaub,128.9325653,12.66375546,0.56,298,0.27
Cu-5V,Kaub,132.7091463,13.31877729,0.56,298,0.27
Cu-5V,Kaub,134.4259103,13.64628821,0.56,298,0.27
Cu-5V,Kaub,136.8302786,14.30131004,0.56,298,0.27
Cu-5V,Kaub,138.5470425,14.62882096,0.56,298,0.27
Cu-5V,Kaub,140.6068596,14.95633188,0.56,298,0.27
Cu-5V,Kaub,143.6973342,15.61135371,0.56,298,0.27
Cu-5V,Kaub,145.4126001,15.61135371,0.56,298,0.27
Cu-5V,Kaub,147.4739152,16.26637555,0.56,298,0.27
Cu-5V,Kaub,149.5337323,16.59388646,0.56,298,0.27
Cu-5V,Kaub,151.2519943,17.2489083,0.56,298,0.27
Cu-5V,Kaub,152.9672601,17.2489083,0.56,298,0.27
Cu-5V,Kaub,156.402286,18.23144105,0.56,298,0.27
Cu-5V,Kaub,158.4621031,18.55895197,0.56,298,0.27
Cu-5V,Kaub,160.5234182,19.2139738,0.56,298,0.27
Cu-5V,Kaub,162.9277866,19.86899563,0.56,298,0.27
Cu-5V,Kaub,164.6445505,20.19650655,0.56,298,0.27
Cu-5V,Kaub,167.7350251,20.85152838,0.56,298,0.27
Cu-5V,Kaub,169.451789,21.1790393,0.56,298,0.27
Cu-5V,Kaub,171.8546593,21.50655022,0.56,298,0.27
Cu-5V,Kaub,175.2881871,22.16157205,0.56,298,0.27
Cu-5V,Kaub,178.723213,23.1441048,0.56,298,0.27
Cu-5V,Kaub,180.7830301,23.47161572,0.56,298,0.27
Cu-5V,Kaub,184.219554,24.78165939,0.56,298,0.27
Cu-5V,Kaub,189.3683477,25.43668122,0.56,298,0.27
Cu-5V,Kaub,191.772716,26.09170306,0.56,298,0.27
Cu-5V,Kaub,194.1755863,26.41921397,0.56,298,0.27
Cu-5V,Kaub,196.9215097,26.74672489,0.56,298,0.27
Ag-97Cu,Kaub,1.08892922,0.253699789,0.42,298,0.27
Ag-97Cu,Kaub,3.266787659,0.401691332,0.42,298,0.27
Ag-97Cu,Kaub,5.989110708,0.845665962,0.42,298,0.27
Ag-97Cu,Kaub,9.800362976,0.697674419,0.42,298,0.27
Ag-97Cu,Kaub,13.06715064,0.105708245,0.42,298,0.27
Ag-97Cu,Kaub,17.42286751,-0.190274841,0.42,298,0.27
Ag-97Cu,Kaub,21.23411978,0.253699789,0.42,298,0.27
Ag-97Cu,Kaub,24.50090744,0.549682875,0.42,298,0.27
Ag-97Cu,Kaub,26.67876588,0.549682875,0.42,298,0.27
Ag-97Cu,Kaub,29.40108893,0.253699789,0.42,298,0.27
Ag-97Cu,Kaub,33.75680581,0.105708245,0.42,298,0.27
Ag-97Cu,Kaub,37.02359347,-0.190274841,0.42,298,0.27
Ag-97Cu,Kaub,40.29038113,-0.190274841,0.42,298,0.27
Ag-97Cu,Kaub,43.01270417,-0.338266385,0.42,298,0.27
Ag-97Cu,Kaub,45.73502722,-0.486257928,0.42,298,0.27
Ag-97Cu,Kaub,48.45735027,-0.782241015,0.42,298,0.27
Ag-97Cu,Kaub,52.81306715,-1.522198732,0.42,298,0.27
Ag-97Cu,Kaub,56.62431942,-1.818181818,0.42,298,0.27
Ag-97Cu,Kaub,59.89110708,-2.262156448,0.42,298,0.27
Ag-97Cu,Kaub,62.61343013,-2.410147992,0.42,298,0.27
Ag-97Cu,Kaub,64.79128857,-2.558139535,0.42,298,0.27
Ag-97Cu,Kaub,67.51361162,-2.854122622,0.42,298,0.27
Ag-97Cu,Kaub,71.86932849,-3.298097252,0.42,298,0.27
Ag-97Cu,Kaub,75.13611615,-3.594080338,0.42,298,0.27
Ag-97Cu,Kaub,77.8584392,-4.038054968,0.42,298,0.27
Ag-97Cu,Kaub,80.03629764,-4.482029598,0.42,298,0.27
Ag-97Cu,Kaub,83.84754991,-4.778012685,0.42,298,0.27
Ag-97Cu,Kaub,86.02540835,-4.926004228,0.42,298,0.27
Ag-97Cu,Kaub,88.7477314,-5.221987315,0.42,298,0.27
Ag-97Cu,Kaub,90.92558984,-5.517970402,0.42,298,0.27
Ag-97Cu,Kaub,93.10344828,-5.961945032,0.42,298,0.27
Ag-97Cu,Kaub,96.91470054,-6.405919662,0.42,298,0.27
Ag-97Cu,Kaub,99.09255898,-6.849894292,0.42,298,0.27
Ag-97Cu,Kaub,102.9038113,-6.997885835,0.42,298,0.27
Ag-97Cu,Kaub,106.7150635,-7.293868922,0.42,298,0.27
Ag-97Cu,Kaub,110.5263158,-7.589852008,0.42,298,0.27
Ag-97Cu,Kaub,114.3375681,-7.737843552,0.42,298,0.27
Ag-97Cu,Kaub,117.6043557,-8.181818182,0.42,298,0.27
Ag-97Cu,Kaub,119.7822142,-8.477801268,0.42,298,0.27
Ag-97Cu,Kaub,123.5934664,-8.921775899,0.42,298,0.27
Ag-97Cu,Kaub,127.4047187,-9.365750529,0.42,298,0.27
Ag-97Cu,Kaub,130.6715064,-9.661733615,0.42,298,0.27
Ag-97Cu,Kaub,132.8493648,-9.957716702,0.42,298,0.27
Ag-97Cu,Kaub,135.0272232,-10.10570825,0.42,298,0.27
Ag-97Cu,Kaub,138.8384755,-10.54968288,0.42,298,0.27
Ag-97Cu,Kaub,142.6497278,-10.99365751,0.42,298,0.27
Ag-97Cu,Kaub,147.0054446,-11.73361522,0.42,298,0.27
Ag-97Cu,Kaub,150.2722323,-12.02959831,0.42,298,0.27
Ag-97Cu,Kaub,153.53902,-12.47357294,0.42,298,0.27
Ag-97Cu,Kaub,155.7168784,-12.76955603,0.42,298,0.27
Ag-97Cu,Kaub,158.9836661,-13.06553911,0.42,298,0.27
Ag-97Cu,Kaub,161.1615245,-13.21353066,0.42,298,0.27
Ag-97Cu,Kaub,165.5172414,-13.80549683,0.42,298,0.27
Ag-97Cu,Kaub,168.2395644,-14.10147992,0.42,298,0.27
Ag-97Cu,Kaub,171.5063521,-14.54545455,0.42,298,0.27
Ag-97Cu,Kaub,175.3176044,-14.84143763,0.42,298,0.27
Ag-97Cu,Kaub,179.1288566,-15.43340381,0.42,298,0.27
Ag-97Cu,Kaub,183.4845735,-16.17336152,0.42,298,0.27
Ag-97Cu,Kaub,187.2958258,-16.91331924,0.42,298,0.27
Ag-97Cu,Kaub,192.7404719,-17.35729387,0.42,298,0.27
Ag-97Cu,Kaub,197.0961887,-17.65327696,0.42,298,0.27
Ag-97Cu,Kaub,201.4519056,-18.39323467,0.42,298,0.27
Ag-97Cu,Kaub,204.1742287,-18.68921776,0.42,298,0.27
Ag-97Cu,Kaub,210.1633394,-19.13319239,0.42,298,0.27
Ag-97Cu,Kaub,213.430127,-19.42917548,0.42,298,0.27
Ag-97Cu,Kaub,218.8747731,-19.72515856,0.42,298,0.27
Ag-97Cu,Kaub,223.7749546,-20.31712474,0.42,298,0.27
Ag-97Cu,Kaub,225.9528131,-20.76109937,0.42,298,0.27
Ag-97Cu,Kaub,228.6751361,-20.90909091,0.42,298,0.27
Ag-97Cu,Kaub,230.8529946,-21.205074,0.42,298,0.27
Ag-97Cu,Kaub,233.030853,-21.50105708,0.42,298,0.27
Ag-97Cu,Kaub,235.2087114,-21.64904863,0.42,298,0.27
Ag-97Cu,Kaub,237.3865699,-21.94503171,0.42,298,0.27
Ag-97Cu,Kaub,241.7422868,-22.2410148,0.42,298,0.27
Ag-97Cu,Kaub,247.1869328,-22.98097252,0.42,298,0.27
Ag-97Cu,Kaub,249.3647913,-23.12896406,0.42,298,0.27
Ag-97Cu,Kaub,252.6315789,-23.57293869,0.42,298,0.27
Ag-97Cu,Kaub,256.4428312,-23.86892178,0.42,298,0.27
Ag-97Cu,Kaub,260.7985481,-24.31289641,0.42,298,0.27
Ag-97Cu,Kaub,267.3321234,-24.75687104,0.42,298,0.27
Ag-97Cu,Kaub,269.5099819,-25.05285412,0.42,298,0.27
Ag-97Cu,Kaub,276.5880218,-25.79281184,0.42,298,0.27
Ag-97Cu,Kaub,279.3103448,-26.08879493,0.42,298,0.27
Ag-97Cu,Kaub,284.2105263,-26.53276956,0.42,298,0.27
Ag-97Cu,Kaub,288.0217786,-26.97674419,0.42,298,0.27
Ag-97Cu,Kaub,290.7441016,-27.27272727,0.42,298,0.27
Ag-97Cu,Kaub,294.0108893,-27.56871036,0.42,298,0.27
Ag-97Cu,Kaub,296.7332123,-27.7167019,0.42,298,0.27
Cu-3V,Kaub,4.002786371,-0.109170306,0.63,298,0.27
Cu-3V,Kaub,5.722546383,0.873362445,0.63,298,0.27
Cu-3V,Kaub,8.128412742,1.855895197,0.63,298,0.27
Cu-3V,Kaub,10.19122593,2.838427948,0.63,298,0.27
Cu-3V,Kaub,12.24954497,2.838427948,0.63,298,0.27
Cu-3V,Kaub,16.02163182,2.510917031,0.63,298,0.27
Cu-3V,Kaub,20.47982503,2.183406114,0.63,298,0.27
Cu-3V,Kaub,23.22275237,1.855895197,0.63,298,0.27
Cu-3V,Kaub,25.62262653,1.528384279,0.63,298,0.27
Cu-3V,Kaub,29.05315826,1.528384279,0.63,298,0.27
Cu-3V,Kaub,32.14063682,1.528384279,0.63,298,0.27
Cu-3V,Kaub,34.54350708,1.855895197,0.63,298,0.27
Cu-3V,Kaub,36.260271,2.183406114,0.63,298,0.27
Cu-3V,Kaub,39.00469638,2.183406114,0.63,298,0.27
Cu-3V,Kaub,42.09217494,2.183406114,0.63,298,0.27
Cu-3V,Kaub,43.80594276,1.855895197,0.63,298,0.27
Cu-3V,Kaub,46.89342132,1.855895197,0.63,298,0.27
Cu-3V,Kaub,48.95024231,1.528384279,0.63,298,0.27
Cu-3V,Kaub,50.66550818,1.528384279,0.63,298,0.27
Cu-3V,Kaub,52.38077404,1.528384279,0.63,298,0.27
Cu-3V,Kaub,55.4682526,1.528384279,0.63,298,0.27
Cu-3V,Kaub,57.52657164,1.528384279,0.63,298,0.27
Cu-3V,Kaub,60.6140502,1.528384279,0.63,298,0.27
Cu-3V,Kaub,63.35547949,0.873362445,0.63,298,0.27
Cu-3V,Kaub,65.07074535,0.873362445,0.63,298,0.27
Cu-3V,Kaub,69.53043661,0.873362445,0.63,298,0.27
Cu-3V,Kaub,71.93180882,0.873362445,0.63,298,0.27
Cu-3V,Kaub,74.33318103,0.873362445,0.63,298,0.27
Cu-3V,Kaub,77.07760642,0.873362445,0.63,298,0.27
Cu-3V,Kaub,81.1942445,0.873362445,0.63,298,0.27
Cu-3V,Kaub,84.62477623,0.873362445,0.63,298,0.27
Cu-3V,Kaub,87.36920161,0.873362445,0.63,298,0.27
Cu-3V,Kaub,89.4290187,1.200873362,0.63,298,0.27
Cu-3V,Kaub,91.48883579,1.528384279,0.63,298,0.27
Cu-3V,Kaub,93.8932041,2.183406114,0.63,298,0.27
Cu-3V,Kaub,97.66678901,2.183406114,0.63,298,0.27
Cu-3V,Kaub,99.38205487,2.183406114,0.63,298,0.27
Cu-3V,Kaub,102.1264803,2.183406114,0.63,298,0.27
Cu-3V,Kaub,105.9015632,2.510917031,0.63,298,0.27
Cu-3V,Kaub,107.9598823,2.510917031,0.63,298,0.27
Cu-3V,Kaub,111.390414,2.510917031,0.63,298,0.27
Cu-3V,Kaub,115.1639989,2.510917031,0.63,298,0.27
Cu-3V,Kaub,118.9375838,2.510917031,0.63,298,0.27
Cu-3V,Kaub,121.6850053,3.165938865,0.63,298,0.27
Cu-3V,Kaub,124.4309287,3.493449782,0.63,298,0.27
Cu-3V,Kaub,127.1753541,3.493449782,0.63,298,0.27
Cu-3V,Kaub,129.5767263,3.493449782,0.63,298,0.27
Cu-3V,Kaub,133.007258,3.493449782,0.63,298,0.27
Cu-3V,Kaub,135.4101283,3.820960699,0.63,298,0.27
Cu-3V,Kaub,137.4684473,3.820960699,0.63,298,0.27
Cu-3V,Kaub,139.8713176,4.148471616,0.63,298,0.27
Cu-3V,Kaub,143.3018493,4.148471616,0.63,298,0.27
Cu-3V,Kaub,146.0492708,4.80349345,0.63,298,0.27
Cu-3V,Kaub,148.7981904,5.786026201,0.63,298,0.27
Cu-3V,Kaub,150.8595055,6.441048035,0.63,298,0.27
Cu-3V,Kaub,152.9178245,6.441048035,0.63,298,0.27
Cu-3V,Kaub,155.3191967,6.441048035,0.63,298,0.27
Cu-3V,Kaub,157.0359607,6.768558952,0.63,298,0.27
Cu-3V,Kaub,159.7818841,7.096069869,0.63,298,0.27
Cu-3V,Kaub,162.1832563,7.096069869,0.63,298,0.27
Cu-3V,Kaub,164.5861266,7.423580786,0.63,298,0.27
Cu-3V,Kaub,166.6444456,7.423580786,0.63,298,0.27
Cu-3V,Kaub,168.3612095,7.751091703,0.63,298,0.27
Cu-3V,Kaub,171.107133,8.07860262,0.63,298,0.27
Cu-3V,Kaub,172.8223988,8.07860262,0.63,298,0.27
Cu-3V,Kaub,174.5391627,8.406113537,0.63,298,0.27
Cu-3V,Kaub,176.5974818,8.406113537,0.63,298,0.27
Cu-3V,Kaub,178.6587969,9.061135371,0.63,298,0.27
Cu-3V,Kaub,180.717116,9.061135371,0.63,298,0.27
Cu-3V,Kaub,182.775435,9.061135371,0.63,298,0.27
Cu-3V,Kaub,185.1798033,9.716157205,0.63,298,0.27
Cu-3V,Kaub,187.9272248,10.37117904,0.63,298,0.27
Cu-3V,Kaub,189.9870419,10.69868996,0.63,298,0.27
Cu-3V,Kaub,192.3914102,11.35371179,0.63,298,0.27
Cu-3V,Kaub,194.1081741,11.68122271,0.63,298,0.27
Cu-3V,Kaub,196.5110444,12.00873362,0.63,298,0.27
Cu-1V,Kaub,2.642558068,2.510917031,0.7,298,0.27
Cu-1V,Kaub,5.730036627,2.510917031,0.7,298,0.27
Cu-1V,Kaub,8.129910791,2.183406114,0.7,298,0.27
Cu-1V,Kaub,10.18523373,1.528384279,0.7,298,0.27
Cu-1V,Kaub,14.30037376,1.200873362,0.7,298,0.27
Cu-1V,Kaub,18.75706892,0.545851528,0.7,298,0.27
Cu-1V,Kaub,22.8707109,-0.109170306,0.7,298,0.27
Cu-1V,Kaub,25.61363824,-0.436681223,0.7,298,0.27
Cu-1V,Kaub,27.67045923,-0.76419214,0.7,298,0.27
Cu-1V,Kaub,29.72728022,-1.091703057,0.7,298,0.27
Cu-1V,Kaub,32.46870951,-1.746724891,0.7,298,0.27
Cu-1V,Kaub,35.55469002,-2.074235808,0.7,298,0.27
Cu-1V,Kaub,37.95606223,-2.074235808,0.7,298,0.27
Cu-1V,Kaub,42.06970421,-2.729257642,0.7,298,0.27
Cu-1V,Kaub,46.18484424,-3.056768559,0.7,298,0.27
Cu-1V,Kaub,48.92777158,-3.384279476,0.7,298,0.27
Cu-1V,Kaub,53.04141356,-4.03930131,0.7,298,0.27
Cu-1V,Kaub,55.0997326,-4.03930131,0.7,298,0.27
Cu-1V,Kaub,57.15805164,-4.03930131,0.7,298,0.27
Cu-1V,Kaub,59.90097897,-4.366812227,0.7,298,0.27
Cu-1V,Kaub,62.30085314,-4.694323144,0.7,298,0.27
Cu-1V,Kaub,65.3883317,-4.694323144,0.7,298,0.27
Cu-1V,Kaub,68.47730831,-4.366812227,0.7,298,0.27
Cu-1V,Kaub,70.87718247,-4.694323144,0.7,298,0.27
Cu-1V,Kaub,74.9923225,-5.021834061,0.7,298,0.27
Cu-1V,Kaub,77.39219666,-5.349344978,0.7,298,0.27
Cu-1V,Kaub,79.4505157,-5.349344978,0.7,298,0.27
Cu-1V,Kaub,82.87805134,-6.004366812,0.7,298,0.27
Cu-1V,Kaub,85.2779255,-6.331877729,0.7,298,0.27
Cu-1V,Kaub,88.02085284,-6.659388646,0.7,298,0.27
Cu-1V,Kaub,90.42522115,-6.004366812,0.7,298,0.27
Cu-1V,Kaub,93.16814849,-6.331877729,0.7,298,0.27
Cu-1V,Kaub,96.59868022,-6.331877729,0.7,298,0.27
Cu-1V,Kaub,99.00005243,-6.331877729,0.7,298,0.27
Cu-1V,Kaub,101.3984285,-6.986899563,0.7,298,0.27
Cu-1V,Kaub,104.4844091,-7.31441048,0.7,298,0.27
Cu-1V,Kaub,107.2258383,-7.969432314,0.7,298,0.27
Cu-1V,Kaub,109.9702637,-7.969432314,0.7,298,0.27
Cu-1V,Kaub,112.3701379,-8.296943231,0.7,298,0.27
Cu-1V,Kaub,116.1437228,-8.296943231,0.7,298,0.27
Cu-1V,Kaub,118.545095,-8.296943231,0.7,298,0.27
Cu-1V,Kaub,121.2895204,-8.296943231,0.7,298,0.27
Cu-1V,Kaub,123.3463414,-8.624454148,0.7,298,0.27
Cu-1V,Kaub,125.4046604,-8.624454148,0.7,298,0.27
Cu-1V,Kaub,128.1490858,-8.624454148,0.7,298,0.27
Cu-1V,Kaub,130.54896,-8.951965066,0.7,298,0.27
Cu-1V,Kaub,132.605781,-9.279475983,0.7,298,0.27
Cu-1V,Kaub,135.3502064,-9.279475983,0.7,298,0.27
Cu-1V,Kaub,137.7485825,-9.934497817,0.7,298,0.27
Cu-1V,Kaub,140.4915098,-10.26200873,0.7,298,0.27
Cu-1V,Kaub,143.5774903,-10.58951965,0.7,298,0.27
Cu-1V,Kaub,147.3495772,-10.91703057,0.7,298,0.27
Cu-1V,Kaub,150.0955006,-10.58951965,0.7,298,0.27
Cu-1V,Kaub,153.1814811,-10.91703057,0.7,298,0.27
Cu-1V,Kaub,155.5813553,-11.24454148,0.7,298,0.27
Cu-1V,Kaub,158.6673358,-11.5720524,0.7,298,0.27
Cu-1V,Kaub,161.7518183,-12.22707424,0.7,298,0.27
Cu-1V,Kaub,163.8086392,-12.55458515,0.7,298,0.27
Cu-1V,Kaub,166.5530646,-12.55458515,0.7,298,0.27
Cu-1V,Kaub,168.9544368,-12.55458515,0.7,298,0.27
Cu-1V,Kaub,171.0112578,-12.88209607,0.7,298,0.27
Cu-1V,Kaub,173.411132,-13.20960699,0.7,298,0.27
Cu-1V,Kaub,176.1555574,-13.20960699,0.7,298,0.27
Cu-1V,Kaub,179.9276442,-13.5371179,0.7,298,0.27
Cu-1V,Kaub,183.6997311,-13.86462882,0.7,298,0.27
Cu-1V,Kaub,185.7565521,-14.19213974,0.7,298,0.27
Cu-1V,Kaub,189.8761863,-13.5371179,0.7,298,0.27
Cu-1V,Kaub,194.3343795,-13.86462882,0.7,298,0.27
Cu-1V,Kaub,196.7357517,-13.86462882,0.7,298,0.27
Cu,Kaub,1.490501888,-4.828992838,0.012,300,0.27
Cu,Kaub,1.958345756,-5.169300226,0.012,300,0.27
Cu,Kaub,2.336556071,-5.349887133,0.012,300,0.27
Cu,Kaub,2.526087142,-5.530474041,0.012,300,0.27
Cu,Kaub,2.7151923,-5.620767494,0.012,300,0.27
Cu,Kaub,3.282507773,-5.891647856,0.012,300,0.27
Cu,Kaub,3.982682515,-6.060174735,0.012,300,0.27
Cu,Kaub,4.038502492,-6.162528217,0.012,300,0.27
Cu,Kaub,4.41713872,-6.433408578,0.012,300,0.27
Cu,Kaub,4.795349035,-6.613995485,0.012,300,0.27
Cu,Kaub,5.173985263,-6.884875847,0.012,300,0.27
Cu,Kaub,6.118233315,-7.065462754,0.012,300,0.27
Cu,Kaub,6.241247831,-7.181577229,0.012,300,0.27
Cu,Kaub,6.685974701,-7.426636569,0.012,300,0.27
Cu,Kaub,7.441543507,-7.607223476,0.012,300,0.27
Cu,Kaub,8.386217471,-7.878103837,0.012,300,0.27
Cu,Kaub,9.015077953,-7.724303843,0.012,300,0.27
Cu,Kaub,9.519144768,-8.058690745,0.012,300,0.27
Cu,Kaub,10.08603433,-8.239277652,0.012,300,0.27
Cu,Kaub,10.84160313,-8.41986456,0.012,300,0.27
Cu,Kaub,11.63259495,-8.572250462,0.012,300,0.27
Cu,Kaub,12.35316666,-8.871331828,0.012,300,0.27
Cu,Kaub,12.92005622,-9.051918736,0.012,300,0.27
Cu,Kaub,13.67562503,-9.232505643,0.012,300,0.27
Cu,Kaub,14.35429498,-9.460844194,0.012,300,0.27
Cu,Kaub,14.81025597,-9.774266366,0.012,300,0.27
Cu,Kaub,15.56539887,-9.864559819,0.012,300,0.27
Cu,Kaub,16.13228843,-10.04514673,0.012,300,0.27
Cu,Kaub,17.31421417,-10.10414529,0.012,300,0.27
Cu,Kaub,17.83210529,-10.40632054,0.012,300,0.27
Cu,Kaub,18.2103156,-10.58690745,0.012,300,0.27
Cu,Kaub,18.77677925,-10.6772009,0.012,300,0.27
Cu,Kaub,19.53192214,-10.76749436,0.012,300,0.27
Cu,Kaub,20.16691346,-10.8949129,0.012,300,0.27
Cu,Kaub,20.85438051,-11.12866817,0.012,300,0.27
Cu,Kaub,21.6095234,-11.21896163,0.012,300,0.27
Cu,Kaub,22.17641296,-11.39954853,0.012,300,0.27
Cu,Kaub,23.01783112,-11.30797623,0.012,300,0.27
Cu,Kaub,23.1202351,-11.48984199,0.012,300,0.27
Cu,Kaub,23.68712466,-11.67042889,0.012,300,0.27
Cu,Kaub,24.70397897,-11.87317114,0.012,300,0.27
Cu,Kaub,1.302445154,-6.080532648,0.12,300,2.67
Cu,Kaub,1.478304096,-6.270885713,0.12,300,2.67
Cu,Kaub,1.879143257,-6.441600832,0.12,300,2.67
Cu,Kaub,2.263897514,-6.712546397,0.12,300,2.67
Cu,Kaub,2.838862491,-6.892213926,0.12,300,2.67
Cu,Kaub,3.405161831,-6.164878176,0.12,300,2.67
Cu,Kaub,3.409494649,-6.618379815,0.12,300,2.67
Cu,Kaub,3.599705368,-6.527101778,0.12,300,2.67
Cu,Kaub,3.786449833,-6.07302243,0.12,300,2.67
Cu,Kaub,3.973194298,-5.618943081,0.12,300,2.67
Cu,Kaub,4.162538454,-5.436964716,0.12,300,2.67
Cu,Kaub,4.403276372,-5.994560492,0.12,300,2.67
Cu,Kaub,4.546426147,-5.617209954,0.12,300,2.67
Cu,Kaub,5.126590505,-6.341079449,0.12,300,2.67
Cu,Kaub,5.507011944,-6.158523376,0.12,300,2.67
Cu,Kaub,5.694622973,-5.795144355,0.12,300,2.67
Cu,Kaub,6.265255131,-5.521310244,0.12,300,2.67
Cu,Kaub,6.835887289,-5.247476133,0.12,300,2.67
Cu,Kaub,7.534253986,-5.285132328,0.12,300,2.67
Cu,Kaub,8.36363899,-5.152154133,0.12,300,2.67
Cu,Kaub,8.937737402,-5.241121333,0.12,300,2.67
Cu,Kaub,9.892257254,-5.14753246,0.12,300,2.67
Cu,Kaub,10.35370727,-5.112634407,0.12,300,2.67
Cu,Kaub,11.22979824,-5.143488496,0.12,300,2.67
Cu,Kaub,11.80043039,-4.869654386,0.12,300,2.67
Cu,Kaub,12.17998527,-4.596397984,0.12,300,2.67
Cu,Kaub,12.75321712,-4.594664857,0.12,300,2.67
Cu,Kaub,13.19754047,-4.478887313,0.12,300,2.67
Cu,Kaub,14.08729184,-4.227819581,0.12,300,2.67
Cu,Kaub,14.66398995,-4.588887766,0.12,300,2.67
Cu,Kaub,15.23895492,-4.768555294,0.12,300,2.67
Cu,Kaub,15.8139199,-4.948222822,0.12,300,2.67
Cu,Kaub,16.38541862,-4.765089039,0.12,300,2.67
Cu,Kaub,16.69444192,-4.406824609,0.12,300,2.67
Cu,Kaub,17.14452837,-4.218576236,0.12,300,2.67
Cu,Kaub,17.52494981,-4.036020162,0.12,300,2.67
Cu,Kaub,18.48120279,-4.123831944,0.12,300,2.67
Cu,Kaub,19.05443464,-4.122098817,0.12,300,2.67
Cu,Kaub,19.24204567,-3.758719797,0.12,300,2.67
Cu,Kaub,19.81267783,-3.484885686,0.12,300,2.67
Cu,Kaub,20.38504311,-3.392452231,0.12,300,2.67
Cu,Kaub,20.69850982,-3.183949992,0.12,300,2.67
Cu,Kaub,21.14415286,-2.845939427,0.12,300,2.67
Cu,Kaub,21.71825127,-2.934906628,0.12,300,2.67
Cu,Kaub,22.10213897,-3.115151865,0.12,300,2.67
Cu,Kaub,22.48256041,-2.932595791,0.12,300,2.67
Cu,Kaub,22.86211528,-2.65933939,0.12,300,2.67
Cu,Kaub,23.24340328,-2.567483644,0.12,300,2.67
Cu,Kaub,23.72782895,-2.595027616,0.12,300,2.67
Cu,Kaub,24.58094427,-2.56343968,0.12,300,2.67
Cu,Kaub,24.96309883,-2.562284262,0.12,300,2.67
Cu,Kaub,25.53373099,-2.288450151,0.12,300,2.67
Cu,Kaub,25.91155274,-1.833793093,0.12,300,2.67
Cu,Kaub,26.67846156,-2.103583241,0.12,300,2.67
Cu,Kaub,26.68111297,-1.795512059,0.12,300,2.67
Cu,Kaub,27.440171,-1.829171421,0.12,300,2.67
Cu,Kaub,27.82059244,-1.646615347,0.12,300,2.67
Cu,Kaub,28.00820347,-1.283236326,0.12,300,2.67
Cu,Kaub,28.97158657,-1.351568318,0.12,300,2.67
Cu,Kaub,1.120900071,-7.078813963,1,300,2.67
Cu,Kaub,1.950745616,-6.908953957,1,300,2.67
Cu,Kaub,2.647785208,-6.892791635,1,300,2.67
Cu,Kaub,3.02907321,-6.800935889,1,300,2.67
Cu,Kaub,3.410361213,-6.709080143,1,300,2.67
Cu,Kaub,4.174670345,-6.706769306,1,300,2.67
Cu,Kaub,5.187302745,-6.704636254,1,300,2.67
Cu,Kaub,6.085443175,-6.700992215,1,300,2.67
Cu,Kaub,6.658675024,-6.699259088,1,300,2.67
Cu,Kaub,7.230173746,-6.516125305,1,300,2.67
Cu,Kaub,7.645260902,-6.358310697,1,300,2.67
Cu,Kaub,7.991883187,-6.241713485,1,300,2.67
Cu,Kaub,8.562515345,-5.967879374,1,300,2.67
Cu,Kaub,9.32509135,-5.784167882,1,300,2.67
Cu,Kaub,9.707245916,-5.783012464,1,300,2.67
Cu,Kaub,9.897456636,-5.691734427,1,300,2.67
Cu,Kaub,10.46895536,-5.508600644,1,300,2.67
Cu,Kaub,11.17704325,-5.417595414,1,300,2.67
Cu,Kaub,11.99497393,-5.231877988,1,300,2.67
Cu,Kaub,12.75928306,-5.229567151,1,300,2.67
Cu,Kaub,13.52185907,-5.045855659,1,300,2.67
Cu,Kaub,14.13429687,-4.904435856,1,300,2.67
Cu,Kaub,14.85766692,-4.86041104,1,300,2.67
Cu,Kaub,15.42829908,-4.586576929,1,300,2.67
Cu,Kaub,15.80872052,-4.404020855,1,300,2.67
Cu,Kaub,16.18914196,-4.221464781,1,300,2.67
Cu,Kaub,16.69064786,-4.009712767,1,300,2.67
Cu,Kaub,17.14106212,-3.855774925,1,300,2.67
Cu,Kaub,17.52148356,-3.673218851,1,300,2.67
Cu,Kaub,17.901905,-3.490662777,1,300,2.67
Cu,Kaub,18.09124915,-3.308684412,1,300,2.67
Cu,Kaub,18.66274787,-3.125550629,1,300,2.67
Cu,Kaub,19.04403588,-3.033694883,1,300,2.67
Cu,Kaub,19.19403863,-2.995244179,1,300,2.67
Cu,Kaub,19.80747844,-2.940683719,1,300,2.67
Cu,Kaub,20.18876645,-2.848827973,1,300,2.67
Cu,Kaub,20.7593986,-2.574993862,1,300,2.67
Cu,Kaub,21.33176389,-2.482560407,1,300,2.67
Cu,Kaub,21.71218533,-2.300004333,1,300,2.67
Cu,Kaub,22.09260677,-2.117448259,1,300,2.67
Cu,Kaub,22.47302821,-1.934892185,1,300,2.67
Cu,Kaub,22.70580301,-1.767123382,1,300,2.67
Cu,Kaub,22.85518277,-1.933736767,1,300,2.67
Cu,Kaub,23.4240818,-1.478502,1,300,2.67
Cu,Kaub,23.80363668,-1.205245599,1,300,2.67
Cu,Kaub,23.99298083,-1.023267234,1,300,2.67
Cu,Kaub,24.56361299,-0.749433123,1,300,2.67
Cu,Kaub,25.25149635,-0.660804221,1,300,2.67
Cu,Kaub,25.89942085,-0.563988504,1,300,2.67
Cu,Kaub,26.27810916,-0.200031774,1,300,2.67
Cu,Kaub,26.85134101,-0.198298647,1,300,2.67
Cu,Kaub,27.42370629,-0.105865192,1,300,2.67
Cu,Kaub,28.37649302,0.169124337,1,300,2.67
Cu,Kaub,28.78266675,0.343961359,1,300,2.67
Cu,Kaub,29.32841318,0.534814194,1,300,2.67
Cu,Kaub,1.756683125,-6.352007661,0.12,300,0.27
Cu,Kaub,2.152561864,-6.343115124,0.12,300,0.27
Cu,Kaub,3.284637335,-6.343115124,0.12,300,0.27
Cu,Kaub,3.851952809,-6.613995485,0.12,300,0.27
Cu,Kaub,4.608238983,-6.900368116,0.12,300,0.27
Cu,Kaub,5.740874824,-7.065462754,0.12,300,0.27
Cu,Kaub,6.11908514,-7.246049661,0.12,300,0.27
Cu,Kaub,6.873802121,-7.246049661,0.12,300,0.27
Cu,Kaub,7.460792279,-7.660185375,0.12,300,0.27
Cu,Kaub,8.009710805,-8.058690745,0.12,300,0.27
Cu,Kaub,9.330891435,-8.148984199,0.12,300,0.27
Cu,Kaub,9.896077346,-7.968397291,0.12,300,0.27
Cu,Kaub,10.31297353,-8.341128871,0.12,300,0.27
Cu,Kaub,11.03028238,-8.41986456,0.12,300,0.27
Cu,Kaub,12.35146301,-8.510158014,0.12,300,0.27
Cu,Kaub,13.19162792,-8.533555816,0.12,300,0.27
Cu,Kaub,14.04957622,-8.510158014,0.12,300,0.27
Cu,Kaub,14.61646578,-8.690744921,0.12,300,0.27
Cu,Kaub,15.18420716,-9.051918736,0.12,300,0.27
Cu,Kaub,16.01451114,-9.10413864,0.12,300,0.27
Cu,Kaub,16.12675157,-8.871331828,0.12,300,0.27
Cu,Kaub,16.88444993,-9.503386005,0.12,300,0.27
Cu,Kaub,17.45219132,-9.864559819,0.12,300,0.27
Cu,Kaub,17.82954981,-9.864559819,0.12,300,0.27
Cu,Kaub,18.58256314,-9.503386005,0.12,300,0.27
Cu,Kaub,18.86653382,-9.751466889,0.12,300,0.27
Cu,Kaub,19.90587333,-10.04514673,0.12,300,0.27
Cu,Kaub,20.47020742,-9.683972912,0.12,300,0.27
Cu,Kaub,21.22662805,-10.04514673,0.12,300,0.27
Cu,Kaub,21.79559042,-10.25776134,0.12,300,0.27
Cu,Kaub,22.17045019,-10.13544018,0.12,300,0.27
Cu,Kaub,22.73691384,-10.22573363,0.12,300,0.27
Cu,Kaub,22.73861749,-10.58690745,0.12,300,0.27
Cu,Kaub,23.1168278,-10.76749436,0.12,300,0.27
Cu,Kaub,23.68329145,-10.85778781,0.12,300,0.27
Cu,Kaub,24.62280118,-11.13570145,0.12,300,0.27
Cu,Kaub,25.38353422,-11.30925508,0.12,300,0.27
Cu,Kaub,25.76174454,-11.48984199,0.12,300,0.27
Cu,Kaub,26.51603561,-11.39954853,0.12,300,0.27
Cu,Kaub,27.27032667,-11.30925508,0.12,300,0.27
Cu,Kaub,27.42166911,-11.49570384,0.12,300,0.27
Cu,Kaub,28.4041058,-11.67042889,0.12,300,0.27
Cu,Kaub,28.97099536,-11.8510158,0.12,300,0.27
Cu,Kaub,29.4976322,-12.34061892,0.12,300,0.27
Cu,Kaub,1.497792219,-6.374543022,1.2,300,0.27
Cu,Kaub,2.718173687,-6.25282167,1.2,300,0.27
Cu,Kaub,3.474168406,-6.523702032,1.2,300,0.27
Cu,Kaub,4.348807725,-6.808348724,1.2,300,0.27
Cu,Kaub,4.60837344,-6.9751693,1.2,300,0.27
Cu,Kaub,5.175263001,-7.155756208,1.2,300,0.27
Cu,Kaub,6.119936965,-7.426636569,1.2,300,0.27
Cu,Kaub,6.685122876,-7.246049661,1.2,300,0.27
Cu,Kaub,7.201138679,-7.52102952,1.2,300,0.27
Cu,Kaub,7.631074577,-7.787810384,1.2,300,0.27
Cu,Kaub,8.198390051,-8.058690745,1.2,300,0.27
Cu,Kaub,9.141786277,-8.058690745,1.2,300,0.27
Cu,Kaub,9.7073981,-7.968397291,1.2,300,0.27
Cu,Kaub,10.05344306,-8.228076476,1.2,300,0.27
Cu,Kaub,10.46424464,-8.41986456,1.2,300,0.27
Cu,Kaub,11.03070829,-8.510158014,1.2,300,0.27
Cu,Kaub,11.97410452,-8.510158014,1.2,300,0.27
Cu,Kaub,12.87497834,-8.512898401,1.2,300,0.27
Cu,Kaub,13.86089697,-8.510158014,1.2,300,0.27
Cu,Kaub,14.61603987,-8.600451467,1.2,300,0.27
Cu,Kaub,15.37203458,-8.871331828,1.2,300,0.27
Cu,Kaub,15.75498244,-8.991461834,1.2,300,0.27
Cu,Kaub,16.31457899,-8.690744921,1.2,300,0.27
Cu,Kaub,16.50496188,-9.051918736,1.2,300,0.27
Cu,Kaub,16.50709144,-9.503386005,1.2,300,0.27
Cu,Kaub,17.26308616,-9.774266366,1.2,300,0.27
Cu,Kaub,18.01652541,-9.503386005,1.2,300,0.27
Cu,Kaub,18.60749941,-9.743579512,1.2,300,0.27
Cu,Kaub,19.33685421,-9.413092551,1.2,300,0.27
Cu,Kaub,20.09497849,-10.13544018,1.2,300,0.27
Cu,Kaub,20.47063333,-9.774266366,1.2,300,0.27
Cu,Kaub,21.03794881,-10.04514673,1.2,300,0.27
Cu,Kaub,21.51038363,-10.19207076,1.2,300,0.27
Cu,Kaub,21.6061161,-10.496614,1.2,300,0.27
Cu,Kaub,22.35998126,-10.31602709,1.2,300,0.27
Cu,Kaub,22.73819158,-10.496614,1.2,300,0.27
Cu,Kaub,23.1168278,-10.76749436,1.2,300,0.27
Cu,Kaub,23.87239661,-10.94808126,1.2,300,0.27
Cu,Kaub,24.33746577,-11.04274308,1.2,300,0.27
Cu,Kaub,25.00617573,-11.30925508,1.2,300,0.27
Cu,Kaub,25.76089271,-11.30925508,1.2,300,0.27
Cu,Kaub,26.70471485,-11.39954853,1.2,300,0.27
Cu,Kaub,27.08164743,-11.30925508,1.2,300,0.27
Cu,Kaub,27.16251246,-11.4619008,1.2,300,0.27
Cu,Kaub,27.46028366,-11.58013544,1.2,300,0.27
Cu,Kaub,28.02632139,-11.58013544,1.2,300,0.27
Cu,Kaub,28.59278504,-11.67042889,1.2,300,0.27
Cu,Kaub,28.97184718,-12.03160271,1.2,300,0.27
Cu,Kaub,29.10810074,-12.12106011,1.2,300,0.27
Cu,Kaub,29.35090932,-12.39277652,1.2,300,0.27
Cu,Kaub,1.76324708,-7.743566211,1.8,300,0.27
Cu,Kaub,2.537160867,-7.878103837,1.8,300,0.27
Cu,Kaub,2.915371183,-8.058690745,1.8,300,0.27
Cu,Kaub,3.482686656,-8.329571106,1.8,300,0.27
Cu,Kaub,4.238255462,-8.510158014,1.8,300,0.27
Cu,Kaub,4.61580392,-8.50413465,1.8,300,0.27
Cu,Kaub,5.182503514,-8.690744921,1.8,300,0.27
Cu,Kaub,6.314153073,-8.600451467,1.8,300,0.27
Cu,Kaub,6.690659738,-8.41986456,1.8,300,0.27
Cu,Kaub,7.465490689,-8.656248337,1.8,300,0.27
Cu,Kaub,7.82443886,-8.781038375,1.8,300,0.27
Cu,Kaub,8.579581754,-8.871331828,1.8,300,0.27
Cu,Kaub,9.335576473,-9.14221219,1.8,300,0.27
Cu,Kaub,9.900762383,-8.961625282,1.8,300,0.27
Cu,Kaub,10.31584183,-8.949208032,1.8,300,0.27
Cu,Kaub,11.40934452,-8.781038375,1.8,300,0.27
Cu,Kaub,11.97623408,-8.961625282,1.8,300,0.27
Cu,Kaub,13.16579434,-9.157660123,1.8,300,0.27
Cu,Kaub,14.05340943,-9.322799097,1.8,300,0.27
Cu,Kaub,14.99637974,-9.232505643,1.8,300,0.27
Cu,Kaub,16.01526852,-9.264703088,1.8,300,0.27
Cu,Kaub,17.07227735,-9.322799097,1.8,300,0.27
Cu,Kaub,17.82827207,-9.593679458,1.8,300,0.27
Cu,Kaub,18.86657634,-9.760481033,1.8,300,0.27
Cu,Kaub,19.52808893,-9.954853273,1.8,300,0.27
Cu,Kaub,20.28323182,-10.04514673,1.8,300,0.27
Cu,Kaub,20.84884365,-9.954853273,1.8,300,0.27
Cu,Kaub,21.71647571,-9.957665443,1.8,300,0.27
Cu,Kaub,22.54738277,-10.04514673,1.8,300,0.27
Cu,Kaub,23.30209975,-10.04514673,1.8,300,0.27
Cu,Kaub,23.86813748,-10.04514673,1.8,300,0.27
Cu,Kaub,24.5665611,-10.19428673,1.8,300,0.27
Cu,Kaub,25.37884918,-10.31602709,1.8,300,0.27
Cu,Kaub,25.94573875,-10.496614,1.8,300,0.27
Cu,Kaub,26.51220239,-10.58690745,1.8,300,0.27
Cu,Kaub,27.41845357,-10.81400917,1.8,300,0.27
Cu,Kaub,28.21201925,-10.94808126,1.8,300,0.27
Cu,Kaub,28.58980365,-11.03837472,1.8,300,0.27
Cu,Kaub,29.36212847,-11.06753198,1.8,300,0.27
Cu,Kaub,1.528698616,-12.92669927,2.4,300,0.27
Cu,Kaub,2.372758635,-13.0248307,2.4,300,0.27
Cu,Kaub,3.128327442,-13.20541761,2.4,300,0.27
Cu,Kaub,3.69479109,-13.29571106,2.4,300,0.27
Cu,Kaub,4.380281302,-13.48074722,2.4,300,0.27
Cu,Kaub,5.017249457,-13.65688488,2.4,300,0.27
Cu,Kaub,5.961071596,-13.74717833,2.4,300,0.27
Cu,Kaub,6.716640402,-13.92776524,2.4,300,0.27
Cu,Kaub,8.039098769,-14.28893905,2.4,300,0.27
Cu,Kaub,9.172451978,-14.55981941,2.4,300,0.27
Cu,Kaub,10.68273777,-14.74040632,2.4,300,0.27
Cu,Kaub,11.81609097,-15.01128668,2.4,300,0.27
Cu,Kaub,12.94859236,-15.10158014,2.4,300,0.27
Cu,Kaub,13.89284041,-15.28216704,2.4,300,0.27
Cu,Kaub,15.02534179,-15.3724605,2.4,300,0.27
Cu,Kaub,15.78579582,-15.52389964,2.4,300,0.27
Cu,Kaub,16.53647941,-15.73363431,2.4,300,0.27
Cu,Kaub,17.85808595,-15.91422122,2.4,300,0.27
Cu,Kaub,18.63772018,-16.15038268,2.4,300,0.27
Cu,Kaub,19.74658205,-16.27539503,2.4,300,0.27
Cu,Kaub,20.69125602,-16.5462754,2.4,300,0.27
Cu,Kaub,21.48904927,-16.6506677,2.4,300,0.27
Cu,Kaub,22.20196772,-16.81715576,2.4,300,0.27
Cu,Kaub,22.76800545,-16.81715576,2.4,300,0.27
Cu,Kaub,23.71182759,-16.90744921,2.4,300,0.27
Cu,Kaub,24.3398256,-17.03376884,2.4,300,0.27
Cu,Kaub,25.41121854,-17.17832957,2.4,300,0.27
Cu,Kaub,25.97768218,-17.26862302,2.4,300,0.27
Cu,Kaub,27.10975766,-17.26862302,2.4,300,0.27
Cu,Kaub,27.19094361,-17.48930507,2.4,300,0.27
Cu,Kaub,28.05443162,-17.53950339,2.4,300,0.27
Cu,Kaub,29.13543284,-17.91546484,2.4,300,0.27
Cu,Kaub,1.146496815,-6.806640344,0.012,300,1.33
Cu,Kaub,1.910828025,-6.084964118,0.012,300,1.33
Cu,Kaub,2.101910828,-6.447531487,0.012,300,1.33
Cu,Kaub,2.231172724,-6.889720341,0.012,300,1.33
Cu,Kaub,3.057324841,-7.174395481,0.012,300,1.33
Cu,Kaub,3.248407643,-7.53696285,0.012,300,1.33
Cu,Kaub,3.630573248,-7.8096089,0.012,300,1.33
Cu,Kaub,4.203821656,-7.539844943,0.012,300,1.33
Cu,Kaub,4.903104015,-7.884224207,0.012,300,1.33
Cu,Kaub,4.968152866,-7.180159668,0.012,300,1.33
Cu,Kaub,5.350318471,-7.905294406,0.012,300,1.33
Cu,Kaub,5.923566879,-7.545032712,0.012,300,1.33
Cu,Kaub,6.114649682,-8.179093293,0.012,300,1.33
Cu,Kaub,6.878980892,-8.362394443,0.012,300,1.33
Cu,Kaub,7.643312102,-8.636193331,0.012,300,1.33
Cu,Kaub,7.696486728,-8.254779348,0.012,300,1.33
Cu,Kaub,7.834394904,-7.912787849,0.012,300,1.33
Cu,Kaub,8.789808917,-7.915669943,0.012,300,1.33
Cu,Kaub,9.74522293,-8.552036199,0.012,300,1.33
Cu,Kaub,9.811042741,-8.807687393,0.012,300,1.33
Cu,Kaub,11.08280255,-8.465573393,0.012,300,1.33
Cu,Kaub,11.27388535,-8.737643024,0.012,300,1.33
Cu,Kaub,12.03821656,-8.196962273,0.012,300,1.33
Cu,Kaub,12.22929936,-8.378534167,0.012,300,1.33
Cu,Kaub,12.39963109,-8.869329378,0.012,300,1.33
Cu,Kaub,12.42038217,-7.926621898,0.012,300,1.33
Cu,Kaub,13.56687898,-8.563564573,0.012,300,1.33
Cu,Kaub,13.68230683,-9.395720747,0.012,300,1.33
Cu,Kaub,13.75796178,-8.383145517,0.012,300,1.33
Cu,Kaub,14.33121019,-9.018358936,0.012,300,1.33
Cu,Kaub,14.9044586,-8.567599504,0.012,300,1.33
Cu,Kaub,15.44624415,-8.732029679,0.012,300,1.33
Cu,Kaub,15.85987261,-8.570481598,0.012,300,1.33
Cu,Kaub,16.24203822,-8.75262991,0.012,300,1.33
Cu,Kaub,16.43312102,-8.843704067,0.012,300,1.33
Cu,Kaub,16.81528662,-8.844856904,0.012,300,1.33
Cu,Kaub,17.19745223,-8.484018791,0.012,300,1.33
Cu,Kaub,17.57961783,-8.937660316,0.012,300,1.33
Cu,Kaub,18.03006363,-8.99640823,0.012,300,1.33
Cu,Kaub,18.53503185,-8.57855146,0.012,300,1.33
Cu,Kaub,19.10828025,-8.580280716,0.012,300,1.33
Cu,Kaub,19.87261146,-8.039599965,0.012,300,1.33
Cu,Kaub,20.63694268,-8.946883016,0.012,300,1.33
Cu,Kaub,20.76118973,-9.445834834,0.012,300,1.33
Cu,Kaub,21.02516068,-8.39865231,0.012,300,1.33
Cu,Kaub,21.21019108,-8.496123584,0.012,300,1.33
Cu,Kaub,21.59235669,-8.225783209,0.012,300,1.33
Cu,Kaub,22.3566879,-7.956595671,0.012,300,1.33
Cu,Kaub,22.5477707,-8.409660778,0.012,300,1.33
Cu,Kaub,23.50318471,-8.412542871,0.012,300,1.33
Cu,Kaub,23.83217569,-8.524507641,0.012,300,1.33
Cu,Kaub,24.26751592,-8.052857596,0.012,300,1.33
Cu,Kaub,24.84076433,-8.054586852,0.012,300,1.33
Cu,Kaub,1.337579618,-7.98368735,0.12,300,1.33
Cu,Kaub,2.187797216,-7.863472751,0.12,300,1.33
Cu,Kaub,3.057324841,-7.626884169,0.12,300,1.33
Cu,Kaub,4.012738854,-7.629766262,0.12,300,1.33
Cu,Kaub,4.833703202,-7.615602509,0.12,300,1.33
Cu,Kaub,5.732484076,-7.634954031,0.12,300,1.33
Cu,Kaub,6.496815287,-7.365766493,0.12,300,1.33
Cu,Kaub,6.878980892,-7.276421593,0.12,300,1.33
Cu,Kaub,7.696486728,-7.428147517,0.12,300,1.33
Cu,Kaub,7.834394904,-7.279303686,0.12,300,1.33
Cu,Kaub,8.21656051,-7.189958786,0.12,300,1.33
Cu,Kaub,8.598726115,-7.191111623,0.12,300,1.33
Cu,Kaub,9.171974522,-7.373836355,0.12,300,1.33
Cu,Kaub,9.74522293,-7.104072398,0.12,300,1.33
Cu,Kaub,9.936305732,-6.833155604,0.12,300,1.33
Cu,Kaub,10.47251924,-7.046207524,0.12,300,1.33
Cu,Kaub,11.08280255,-7.198605067,0.12,300,1.33
Cu,Kaub,11.65605096,-6.92884111,0.12,300,1.33
Cu,Kaub,12.42038217,-7.021644523,0.12,300,1.33
Cu,Kaub,12.99363057,-6.842378304,0.12,300,1.33
Cu,Kaub,13.56687898,-6.753609822,0.12,300,1.33
Cu,Kaub,14.14012739,-6.664841341,0.12,300,1.33
Cu,Kaub,14.7133758,-6.666570597,0.12,300,1.33
Cu,Kaub,15.66878981,-6.397959478,0.12,300,1.33
Cu,Kaub,15.89445773,-6.097049349,0.12,300,1.33
Cu,Kaub,16.05095541,-6.21811684,0.12,300,1.33
Cu,Kaub,17.00636943,-5.949505721,0.12,300,1.33
Cu,Kaub,17.96178344,-5.861890077,0.12,300,1.33
Cu,Kaub,18.72611465,-5.502204802,0.12,300,1.33
Cu,Kaub,19.10828025,-5.231864426,0.12,300,1.33
Cu,Kaub,20.25477707,-5.144825201,0.12,300,1.33
Cu,Kaub,21.59235669,-5.148860132,0.12,300,1.33
Cu,Kaub,22.3566879,-5.060668069,0.12,300,1.33
Cu,Kaub,22.92993631,-4.971899588,0.12,300,1.33
Cu,Kaub,23.05141655,-4.713508033,0.12,300,1.33
Cu,Kaub,23.69426752,-4.431218837,0.12,300,1.33
Cu,Kaub,24.07643312,-4.2513762,0.12,300,1.33
Cu,Kaub,24.84076433,-4.163184137,0.12,300,1.33
Cu,Kaub,25.41401274,-3.983917918,0.12,300,1.33
Cu,Kaub,25.5238205,-3.722583759,0.12,300,1.33
Cu,Kaub,25.79617834,-3.623079805,0.12,300,1.33
Cu,Kaub,26.75159236,-3.354468686,0.12,300,1.33
Cu,Kaub,27.13375796,-3.355621523,0.12,300,1.33
Cu,Kaub,27.70700637,-2.995359829,0.12,300,1.33
Cu,Kaub,28.28025478,-2.635098135,0.12,300,1.33
Cu,Kaub,28.85350318,-2.365334179,0.12,300,1.33
Cu,Kaub,29.55774274,-2.317295809,0.12,300,1.33
Cu,Kaub,1.910828025,-9.614375883,1.2,300,1.33
Cu,Kaub,2.751678819,-9.385344646,1.2,300,1.33
Cu,Kaub,3.821656051,-9.167651382,1.2,300,1.33
Cu,Kaub,4.203821656,-8.987808744,1.2,300,1.33
Cu,Kaub,4.968152866,-8.899616682,1.2,300,1.33
Cu,Kaub,5.923566879,-8.7215033,1.2,300,1.33
Cu,Kaub,6.687898089,-8.5428135,1.2,300,1.33
Cu,Kaub,6.915727585,-8.479080227,1.2,300,1.33
Cu,Kaub,8.025477707,-8.365852956,1.2,300,1.33
Cu,Kaub,8.98089172,-8.278237312,1.2,300,1.33
Cu,Kaub,9.77851111,-8.229996685,1.2,300,1.33
Cu,Kaub,11.08280255,-8.19408018,1.2,300,1.33
Cu,Kaub,12.03821656,-8.106464536,1.2,300,1.33
Cu,Kaub,12.64129464,-8.182606578,1.2,300,1.33
Cu,Kaub,13.18471338,-8.109923048,1.2,300,1.33
Cu,Kaub,14.14012739,-8.022307404,1.2,300,1.33
Cu,Kaub,14.7133758,-8.02403666,1.2,300,1.33
Cu,Kaub,15.13228809,-7.881978139,1.2,300,1.33
Cu,Kaub,15.85987261,-7.75600196,1.2,300,1.33
Cu,Kaub,16.24203822,-7.66665706,1.2,300,1.33
Cu,Kaub,16.81528662,-7.487390841,1.2,300,1.33
Cu,Kaub,17.38853503,-7.308124622,1.2,300,1.33
Cu,Kaub,18.10660864,-7.074372163,1.2,300,1.33
Cu,Kaub,18.72611465,-6.859670865,1.2,300,1.33
Cu,Kaub,19.29936306,-6.680404646,1.2,300,1.33
Cu,Kaub,19.87261146,-6.320142952,1.2,300,1.33
Cu,Kaub,20.25477707,-6.049802577,1.2,300,1.33
Cu,Kaub,20.63694268,-5.960457676,1.2,300,1.33
Cu,Kaub,21.01910828,-5.690117301,1.2,300,1.33
Cu,Kaub,21.07349339,-5.521038305,1.2,300,1.33
Cu,Kaub,21.59235669,-5.23935787,1.2,300,1.33
Cu,Kaub,21.97452229,-5.059515232,1.2,300,1.33
Cu,Kaub,22.3566879,-4.608179382,1.2,300,1.33
Cu,Kaub,22.61766147,-4.330102563,1.2,300,1.33
Cu,Kaub,22.7388535,-4.066345794,1.2,300,1.33
Cu,Kaub,23.31210191,-3.887079575,1.2,300,1.33
Cu,Kaub,23.69426752,-3.616739199,1.2,300,1.33
Cu,Kaub,24.07643312,-3.346398824,1.2,300,1.33
Cu,Kaub,24.45859873,-3.166556186,1.2,300,1.33
Cu,Kaub,24.64968153,-2.895639392,1.2,300,1.33
Cu,Kaub,24.84076433,-2.805718074,1.2,300,1.33
Cu,Kaub,25.03184713,-2.625299017,1.2,300,1.33
Cu,Kaub,25.22292994,-2.354382223,1.2,300,1.33
Cu,Kaub,25.79617834,-2.175116004,1.2,300,1.33
Cu,Kaub,25.98726115,-1.994696948,1.2,300,1.33
Cu,Kaub,26.56050955,-1.815430729,1.2,300,1.33
Cu,Kaub,27.13375796,-1.63616451,1.2,300,1.33
Cu,Kaub,27.4106551,-1.355576401,1.2,300,1.33
Cu,Kaub,27.89808917,-1.276479235,1.2,300,1.33
Cu,Kaub,28.28025478,-1.006138859,1.2,300,1.33
Cu,Kaub,28.47133758,-0.825719803,1.2,300,1.33
Cu,Kaub,28.66242038,-0.735798484,1.2,300,1.33
Cu,Kaub,29.04458599,-0.374960371,1.2,300,1.33
Cu,Kaub,29.42761622,-0.113682615,1.2,300,1.33
Cu,Kaub,30,0.165143961,1.2,300,1.33
Cu,Kaub,1.816546632,-6.421352211,0.012,300,2.67
Cu,Kaub,2.449775416,-6.167766721,0.012,300,2.67
Cu,Kaub,3.405161831,-6.164878176,0.012,300,2.67
Cu,Kaub,3.78818296,-6.254423085,0.012,300,2.67
Cu,Kaub,4.172070654,-6.434668323,0.012,300,2.67
Cu,Kaub,4.368347319,-6.978292581,0.012,300,2.67
Cu,Kaub,4.927075919,-6.584678911,0.012,300,2.67
Cu,Kaub,5.705021736,-6.883548289,0.012,300,2.67
Cu,Kaub,5.890899637,-6.338768613,0.012,300,2.67
Cu,Kaub,6.432360414,-6.858510065,0.012,300,2.67
Cu,Kaub,6.846286053,-6.335880068,0.012,300,2.67
Cu,Kaub,7.043429281,-6.970204653,0.012,300,2.67
Cu,Kaub,7.802539031,-6.42369185,0.012,300,2.67
Cu,Kaub,8.190759543,-7.057438727,0.012,300,2.67
Cu,Kaub,8.566848164,-6.421381014,0.012,300,2.67
Cu,Kaub,8.88219861,-7.018151147,0.012,300,2.67
Cu,Kaub,9.150478776,-7.508051821,0.012,300,2.67
Cu,Kaub,9.716778116,-6.78071607,0.012,300,2.67
Cu,Kaub,10.10239894,-7.142361964,0.012,300,2.67
Cu,Kaub,10.48282038,-6.95980589,0.012,300,2.67
Cu,Kaub,10.86757463,-7.230751455,0.012,300,2.67
Cu,Kaub,11.670436,-7.344655604,0.012,300,2.67
Cu,Kaub,12.2077153,-7.498808475,0.012,300,2.67
Cu,Kaub,12.78268028,-7.678476003,0.012,300,2.67
Cu,Kaub,13.35244588,-7.313941565,0.012,300,2.67
Cu,Kaub,13.54785598,-7.766865495,0.012,300,2.67
Cu,Kaub,13.93087711,-7.856410405,0.012,300,2.67
Cu,Kaub,14.52236023,-7.557769894,0.012,300,2.67
Cu,Kaub,15.26408527,-7.398864802,0.012,300,2.67
Cu,Kaub,15.45256286,-7.126186109,0.012,300,2.67
Cu,Kaub,16.21860512,-7.305275928,0.012,300,2.67
Cu,Kaub,16.98118113,-7.121564436,0.012,300,2.67
Cu,Kaub,17.39367534,-7.540703661,0.012,300,2.67
Cu,Kaub,18.70694262,-7.751267349,0.012,300,2.67
Cu,Kaub,19.47211831,-7.839656841,0.012,300,2.67
Cu,Kaub,20.22567462,-7.928100034,0.012,300,2.67
Cu,Kaub,21.19528012,-8.19725877,0.012,300,2.67
Cu,Kaub,21.57396843,-7.833302041,0.012,300,2.67
Cu,Kaub,22.14460059,-7.55946793,0.012,300,2.67
Cu,Kaub,22.33047849,-7.014688254,0.012,300,2.67
Cu,Kaub,23.0684308,-7.181624417,0.012,300,2.67
Cu,Kaub,23.47694219,-7.011221999,0.012,300,2.67
Cu,Kaub,24.24298445,-7.190311818,0.012,300,2.67
Cu,Kaub,24.75019059,-6.9445545,0.012,300,2.67
Cu,Kaub,25.00036107,-6.462398359,0.012,300,2.67
Cu,Abermann,1.689419795,-0.138554028,0.1,300,0
Cu,Abermann,3.225255973,0.090020979,0.1,300,0
Cu,Abermann,4.453924915,0.364624104,0.1,300,0
Cu,Abermann,5.836177474,0.730892069,0.1,300,0
Cu,Abermann,7.064846416,1.097238313,0.1,300,0
Cu,Abermann,8.447098976,1.509377838,0.1,300,0
Cu,Abermann,9.5221843,2.01341704,0.1,300,0
Cu,Abermann,10.90443686,2.517299684,0.1,300,0
Cu,Abermann,11.97952218,3.021338886,0.1,300,0
Cu,Abermann,13.66894198,3.295707173,0.1,300,0
Cu,Abermann,15.66552901,3.248817985,0.1,300,0
Cu,Abermann,17.20136519,3.018677396,0.1,300,0
Cu,Abermann,19.19795222,2.78830197,0.1,300,0
Cu,Abermann,21.19453925,2.466183424,0.1,300,0
Cu,Abermann,23.3447099,2.189858158,0.1,300,0
Cu,Abermann,25.49488055,2.005276012,0.1,300,0
Cu,Abermann,28.10580205,1.774587469,0.1,300,0
Cu,Abermann,30.56313993,1.543977205,0.1,300,0
Cu,Abermann,32.8668942,1.35931678,0.1,300,0
Cu,Abermann,37.01365188,1.036102326,0.1,300,0
Cu,Abermann,39.62457338,0.805413783,0.1,300,0
Cu,Abermann,42.3890785,0.620518521,0.1,300,0
Cu,Abermann,45.15358362,0.389751699,0.1,300,0
Cu,Abermann,47.76450512,0.204934715,0.1,300,0
Cu,Abermann,50.52901024,-0.025832107,0.1,300,0
Cu,Abermann,53.44709898,-0.210805649,0.1,300,0
Cu,Abermann,56.82593857,-0.487757147,0.1,300,0
Cu,Abermann,59.43686007,-0.67257413,0.1,300,0
Cu,Abermann,62.35494881,-0.857547672,0.1,300,0
Cu,Abermann,64.81228669,-1.088157936,0.1,300,0
Cu,Abermann,67.73037543,-1.273131478,0.1,300,0
Cu,Abermann,70.34129693,-1.457948461,0.1,300,0
Cu,Abermann,73.41296928,-1.688871841,0.1,300,0
Cu,Abermann,75.87030717,-1.781867426,0.1,300,0
Cu,Abermann,78.48122867,-2.058427529,0.1,300,0
Cu,Abermann,81.55290102,-2.24347935,0.1,300,0
Cu,Abermann,84.778157,-2.42860945,0.1,300,0
Cu,Abermann,89.07849829,-2.797773742,0.1,300,0
Cu,Abermann,93.37883959,-3.121066475,0.1,300,0
Cu,Abermann,97.06484642,-3.444046091,0.1,300,0
Cu,Abermann,99.98293515,-3.629019632,0.1,300,0
