Repository: tongsu-brown/KMORFS

# KMORFS-db

**Kinetic Modeling Of Residual Film Stress** — Database-driven version.

A physics-informed machine learning framework for modeling residual stress evolution in thin film materials deposited by magnetron sputtering, thermal evaporation, and e-beam evaporation. Uses a CSV database backend with 258 experiments across 54 materials from 24 published data sources.

## Quick Start

## Tutorial: Fitting Your Own Data

### Step 1: Add your data to the database

Add rows to `data/source.csv` with your experiment metadata:

| material | Tm_K | data_source | R | T | P | Alloy_type |
|---|---|---|---|---|---|---|
| MyMetal | 1800 | MyLab | 0.1 | 295 | 0.3 | Single element |

File: data/all_experiments.csv (part 5 of 23)
material,data_source,thickness,stressthickness,R,T,P
Cu,Chocyk,1.086451286,-0.095325067,0.021,298,0
Cu,Chocyk,3.049012381,-0.095893177,0.021,298,0
Cu,Chocyk,5.895195481,0.076967139,0.021,298,0
Cu,Chocyk,8.019268782,0.423720697,0.021,298,0
Cu,Chocyk,10.50017137,0.770370962,0.021,298,0
Cu,Chocyk,11.19974459,1.059642138,0.021,298,0
Cu,Chocyk,12.24769587,1.522496678,0.021,298,0
Cu,Chocyk,14.36613502,1.985041341,0.021,298,0
Cu,Chocyk,17.22076934,1.984214999,0.021,298,0
Cu,Chocyk,19.3814646,1.578326377,0.021,298,0
Cu,Chocyk,22.25581843,1.172231169,0.021,298,0
Cu,Chocyk,24.77897712,0.650448149,0.021,298,0
Cu,Chocyk,27.29368459,0.302351787,0.021,298,0
Cu,Chocyk,29.81120913,-0.103640128,0.021,298,0
Cu,Chocyk,31.96627024,-0.393737646,0.021,298,0
Cu,Chocyk,34.12978257,-0.857521821,0.021,298,0
Cu,Chocyk,36.63885589,-1.089827079,0.021,298,0
Cu,Chocyk,39.51039265,-1.438026734,0.021,298,0
Cu,Chocyk,41.66545376,-1.728124252,0.021,298,0
Cu,Chocyk,44.53417345,-2.018428355,0.021,298,0
Cu,Chocyk,47.40571021,-2.36662801,0.021,298,0
Cu,Chocyk,50.27161282,-2.599036561,0.021,298,0
Cu,Chocyk,53.49997887,-2.947339509,0.021,298,0
Cu,Chocyk,56.0090522,-3.179644767,0.021,298,0
Cu,Chocyk,59.59424754,-3.528051008,0.021,298,0
Cu,Chocyk,63.53345509,-3.818664989,0.021,298,0
Cu,Chocyk,66.39935771,-4.05107354,0.021,298,0
Cu,Chocyk,70.7010287,-4.457581918,0.021,298,0
Cu,Chocyk,74.64023626,-4.748195899,0.021,298,0
Cu,Chocyk,76.78966322,-4.922502312,0.021,298,0
Cu,Chocyk,81.44252936,-5.213322879,0.021,298,0
Cu,Chocyk,85.02490762,-5.503833567,0.021,298,0
Cu,Chocyk,88.24763953,-5.736345411,0.021,298,0
Cu,Chocyk,91.46755436,-5.910961702,0.021,298,0
Cu,Chocyk,1.797292793,-0.0376361,0.05,298,0
Cu,Chocyk,3.925591703,0.222274129,0.05,298,0
Cu,Chocyk,6.580683328,0.655716077,0.05,298,0
Cu,Chocyk,7.996732195,0.886885115,0.05,298,0
Cu,Chocyk,10.11798842,1.291534225,0.05,298,0
Cu,Chocyk,12.23642758,1.754078887,0.05,298,0
Cu,Chocyk,13.29001301,2.101142323,0.05,298,0
Cu,Chocyk,14.70606187,2.332311362,0.05,298,0
Cu,Chocyk,17.92315963,2.215590623,0.05,298,0
Cu,Chocyk,20.44631832,1.693807603,0.05,298,0
Cu,Chocyk,24.03010512,1.374349139,0.05,298,0
Cu,Chocyk,26.36780649,0.997356646,0.05,298,0
Cu,Chocyk,28.70269077,0.678259706,0.05,298,0
Cu,Chocyk,32.29211173,0.243010137,0.05,298,0
Cu,Chocyk,34.44998991,-0.104982933,0.05,298,0
Cu,Chocyk,37.3229352,-0.482130365,0.05,298,0
Cu,Chocyk,40.54989272,-0.801485537,0.05,298,0
Cu,Chocyk,42.7077709,-1.149478607,0.05,298,0
Cu,Chocyk,46.28733209,-1.382093743,0.05,298,0
Cu,Chocyk,49.51006399,-1.614605586,0.05,298,0
Cu,Chocyk,51.6651251,-1.904703104,0.05,298,0
Cu,Chocyk,54.88222286,-2.021423843,0.05,298,0
Cu,Chocyk,58.11058891,-2.369726791,0.05,298,0
Cu,Chocyk,60.9793086,-2.660030894,0.05,298,0
Cu,Chocyk,64.55605272,-2.834750478,0.05,298,0
Cu,Chocyk,67.06230897,-3.009160183,0.05,298,0
Cu,Chocyk,70.28504087,-3.241672027,0.05,298,0
Cu,Chocyk,73.50213863,-3.358392766,0.05,298,0
Cu,Chocyk,76.01121195,-3.590698024,0.05,298,0
Cu,Chocyk,78.50901698,-3.591421073,0.05,298,0
Cu,Chocyk,81.01809031,-3.823726331,0.05,298,0
Cu,Chocyk,84.5976515,-4.056341467,0.05,298,0
Cu,Chocyk,88.17439562,-4.231061051,0.05,298,0
Cu,Chocyk,92.10374342,-4.319040599,0.05,298,0
Cu,Chocyk,96.38428636,-4.291332335,0.05,298,0
Cu,Chocyk,100.6676464,-4.321519623,0.05,298,0
Cu,Chocyk,105.3148784,-4.496549085,0.05,298,0
Cu,Chocyk,3.050420918,-0.124840953,0.144,298,0
Cu,Chocyk,4.804988098,0.482545883,0.144,298,0
Cu,Chocyk,5.844488161,1.11908708,0.144,298,0
Cu,Chocyk,6.889622371,1.639837173,0.144,298,0
Cu,Chocyk,8.291585871,2.160483973,0.144,298,0
Cu,Chocyk,10.05319573,2.623131928,0.144,298,0
Cu,Chocyk,13.62148864,2.622099001,0.144,298,0
Cu,Chocyk,17.20950105,2.215797208,0.144,298,0
Cu,Chocyk,19.01054994,1.867907431,0.144,298,0
Cu,Chocyk,20.47167198,1.172747632,0.144,298,0
Cu,Chocyk,23.69440388,0.940235789,0.144,298,0
Cu,Chocyk,26.57439186,0.418349477,0.144,298,0
Cu,Chocyk,29.7985323,0.156889857,0.144,298,0
Cu,Chocyk,33.37950204,-0.104673055,0.144,298,0
Cu,Chocyk,36.95906323,-0.337288191,0.144,298,0
Cu,Chocyk,40.8912281,-0.483163292,0.144,298,0
Cu,Chocyk,44.46938076,-0.686830652,0.144,298,0
Cu,Chocyk,48.04330781,-0.803654683,0.144,298,0
Cu,Chocyk,52.33371051,-0.978580852,0.144,298,0
Cu,Chocyk,56.25319855,-0.863925967,0.144,298,0
Cu,Chocyk,60.18254635,-0.951905515,0.144,298,0
Cu,Chocyk,64.1020344,-0.83725063,0.144,298,0
Cu,Chocyk,67.66328461,-0.693544676,0.144,298,0
Cu,Chocyk,70.86347993,-0.462892101,0.144,298,0
Cu,Chocyk,74.41768746,-0.174447267,0.144,298,0
Cu,Chocyk,77.26387056,-0.001586951,0.144,298,0
Cu,Chocyk,80.28705977,0.200169494,0.144,298,0
Cu,Chocyk,84.0253161,0.372771578,0.144,298,0
Cu,Chocyk,87.58093217,0.632268636,0.144,298,0
Cu,Chocyk,91.49478607,0.862714626,0.144,298,0
Cu,Chocyk,94.68934724,1.209158305,0.144,298,0
Cu,Chocyk,97.89235963,1.381915328,0.144,298,0
Cu,Chocyk,102.1602257,1.670153577,0.144,298,0
Cu,Chocyk,105.3604211,1.900806152,0.144,298,0
Cu,Chocyk,109.2714579,2.189147694,0.144,298,0
Cu,Chocyk,112.8242569,2.506540305,0.144,298,0
Cu,Chocyk,116.7338852,2.823829623,0.144,298,0
Cu,Chocyk,120.8106598,3.372649504,0.144,298,0
Cu,Chocyk,125.2442637,3.921366093,0.144,298,0
Cu,Chocyk,128.787203,4.441393137,0.144,298,0
Cu,Chocyk,133.4104898,4.758475869,0.144,298,0
Cu,Chocyk,136.9632888,5.07586848,0.144,298,0
Cu,Chocyk,2.689366018,-0.037894332,0.253,298,0
Cu,Chocyk,4.807805171,0.424650331,0.253,298,0
Cu,Chocyk,6.195683305,1.234774892,0.253,298,0
Cu,Chocyk,9.387427402,1.639114124,0.253,298,0
Cu,Chocyk,12.98389104,1.059125674,0.253,298,0
Cu,Chocyk,17.29683032,0.421035087,0.253,298,0
Cu,Chocyk,20.17963538,-0.158746778,0.253,298,0
Cu,Chocyk,23.05680628,-0.622737538,0.253,298,0
Cu,Chocyk,27.71248949,-0.971453657,0.253,298,0
Cu,Chocyk,30.58120918,-1.26175776,0.253,298,0
Cu,Chocyk,34.16358745,-1.552268448,0.253,298,0
Cu,Chocyk,38.45399015,-1.727194618,0.253,298,0
Cu,Chocyk,42.37911234,-1.728330837,0.253,298,0
Cu,Chocyk,46.3070516,-1.787362609,0.253,298,0
Cu,Chocyk,48.80203956,-1.730190105,0.253,298,0
Cu,Chocyk,53.08399104,-1.731429618,0.253,298,0
Cu,Chocyk,55.22496678,-1.732049374,0.253,298,0
Cu,Chocyk,58.0796011,-1.732875715,0.253,298,0
Cu,Chocyk,61.28824764,-1.675909797,0.253,298,0
Cu,Chocyk,65.20210154,-1.445463808,0.253,298,0
Cu,Chocyk,70.18926038,-1.273223248,0.253,298,0
Cu,Chocyk,73.74910206,-1.100569518,0.253,298,0
Cu,Chocyk,77.30330959,-0.812124684,0.253,298,0
Cu,Chocyk,80.85470005,-0.465784297,0.253,298,0
Cu,Chocyk,84.41172466,-0.235235014,0.253,298,0
Cu,Chocyk,86.89544432,0.053519698,0.253,298,0
Cu,Chocyk,87.94339561,0.516374239,0.253,298,0
Cu,Chocyk,90.07028598,0.805232244,0.253,298,0
Cu,Chocyk,93.9813228,1.093573786,0.253,298,0
Cu,Chocyk,96.81342054,1.555911863,0.253,298,0
Cu,Chocyk,99.29150605,1.960457681,0.253,298,0
Cu,Chocyk,102.1179696,2.538586862,0.253,298,0
Cu,Chocyk,104.2392259,2.943235972,0.253,298,0
Cu,Chocyk,106.357665,3.405780634,0.253,298,0
Cu,Chocyk,108.124909,3.752637485,0.253,298,0
Cu,Chocyk,109.1756774,4.157596473,0.253,298,0
Cu,Chocyk,110.9372873,4.620244428,0.253,298,0
Cu,Chocyk,112.3420678,5.082995676,0.253,298,0
Cu,Kaub,2.401372213,-0.00896871,0.028,298,0.27
Cu,Kaub,5.831903945,1.287009944,0.028,298,0.27
Cu,Kaub,9.262435678,2.256191213,0.028,298,0.27
Cu,Kaub,12.00686106,2.247222502,0.028,298,0.27
Cu,Kaub,14.40823328,1.58578011,0.028,298,0.27
Cu,Kaub,17.83876501,-0.059417706,0.028,298,0.27
Cu,Kaub,20.24013722,-1.374454871,0.028,298,0.27
Cu,Kaub,21.95540309,-1.7068577,0.028,298,0.27
Cu,Kaub,24.3567753,-2.368300093,0.028,298,0.27
Cu,Kaub,26.75814751,-3.356539872,0.028,298,0.27
Cu,Kaub,29.5025729,-4.345900739,0.028,298,0.27
Cu,Kaub,31.21783877,-5.005100954,0.028,298,0.27
Cu,Kaub,33.61921098,-6.646935504,0.028,298,0.27
Cu,Kaub,35.67753002,-7.960851579,0.028,298,0.27
Cu,Kaub,38.07890223,-9.602686129,0.028,298,0.27
Cu,Kaub,39.7941681,-9.935088958,0.028,298,0.27
Cu,Kaub,43.22469983,-10.926692,0.028,298,0.27
Cu,Kaub,47.34133791,-11.92053723,0.028,298,0.27
Cu,Kaub,49.74271012,-11.92838485,0.028,298,0.27
Cu,Kaub,52.48713551,-11.93735356,0.028,298,0.27
Cu,Kaub,55.91766724,-12.60215922,0.028,298,0.27
Cu,Kaub,58.66209262,-13.59152008,0.028,298,0.27
Cu,Kaub,60.72041166,-14.57863877,0.028,298,0.27
Cu,Kaub,62.43567753,-15.23783899,0.028,298,0.27
Cu,Kaub,64.83704974,-15.24568661,0.028,298,0.27
Cu,Kaub,66.55231561,-15.25129205,0.028,298,0.27
Cu,Kaub,68.26758148,-15.58369488,0.028,298,0.27
Cu,Kaub,69.98284734,-16.2428951,0.028,298,0.27
Cu,Kaub,72.04116638,-16.57641902,0.028,298,0.27
Cu,Kaub,74.78559177,-17.2389825,0.028,298,0.27
Cu,Kaub,77.53001715,-17.24795121,0.028,298,0.27
Cu,Kaub,81.64665523,-17.26140428,0.028,298,0.27
Cu,Kaub,83.70497427,-16.61453604,0.028,298,0.27
Cu,Kaub,86.44939966,-16.29670736,0.028,298,0.27
Cu,Kaub,89.19382504,-16.63247346,0.028,298,0.27
Cu,Kaub,92.2813036,-17.62295541,0.028,298,0.27
Cu,Kaub,93.99656947,-18.28215563,0.028,298,0.27
Cu,Kaub,96.74099485,-18.94471911,0.028,298,0.27
Cu,Kaub,99.48542024,-18.95368782,0.028,298,0.27
Cu,Kaub,101.2006861,-19.28609065,0.028,298,0.27
Cu,Kaub,102.915952,-19.61849348,0.028,298,0.27
Cu,Kaub,105.3173242,-20.60673326,0.028,298,0.27
Cu,Kaub,108.0617496,-20.94249936,0.028,298,0.27
Cu,Kaub,109.7770154,-20.62130741,0.028,298,0.27
Cu,Kaub,111.8353345,-20.30123656,0.028,298,0.27
Cu,Kaub,114.5797599,-20.31020527,0.028,298,0.27
Cu,Kaub,116.9811321,-21.29844505,0.028,298,0.27
Cu,Kaub,119.3825043,-22.28668483,0.028,298,0.27
Cu,Kaub,121.7838765,-22.94812722,0.028,298,0.27
Cu,Kaub,125.5574614,-23.94085135,0.028,298,0.27
Cu,Kaub,128.3018868,-24.27661745,0.028,298,0.27
Cu,Kaub,130.703259,-24.61126246,0.028,298,0.27
Cu,Kaub,132.4185249,-24.6168679,0.028,298,0.27
Cu,Kaub,134.1337907,-24.62247335,0.028,298,0.27
Cu,Kaub,135.8490566,-24.3012814,0.028,298,0.27
Cu,Kaub,138.593482,-23.65665534,0.028,298,0.27
Cu,Kaub,140.9948542,-23.33770558,0.028,298,0.27
Cu,Kaub,142.7101201,-23.99690579,0.028,298,0.27
Cu,Kaub,145.7975986,-25.31418514,0.028,298,0.27
Cu,Kaub,148.8850772,-25.97786971,0.028,298,0.27
Cu,Kaub,152.6586621,-25.99020168,0.028,298,0.27
Cu,Kaub,156.0891938,-26.00141257,0.028,298,0.27
Cu,Kaub,160.5488851,-26.01598673,0.028,298,0.27
Cu,Kaub,162.2641509,-26.02159217,0.028,298,0.27
Cu,Kaub,164.6655232,-26.02943979,0.028,298,0.27
Cu,Kaub,167.0668954,-26.3640848,0.028,298,0.27
Cu,Kaub,170.4974271,-27.02889046,0.028,298,0.27
Cu,Kaub,173.9279588,-27.69369612,0.028,298,0.27
Cu,Kaub,177.0154374,-28.0305833,0.028,298,0.27
Cu,Kaub,181.1320755,-28.37083375,0.028,298,0.27
Cu,Kaub,183.5334477,-27.7250866,0.028,298,0.27
Cu,Kaub,189.0222985,-27.41622664,0.028,298,0.27
Cu,Kaub,191.7667238,-27.75199274,0.028,298,0.27
Cu,Kaub,195.1972556,-28.74359578,0.028,298,0.27
Cu,Kaub,198.2847341,-30.06087512,0.028,298,0.27
Cu,Kaub,1.633393829,-0.042283298,0.05,298,0.27
Cu,Kaub,3.811252269,0.253699789,0.05,298,0.27
Cu,Kaub,7.078039927,1.585623679,0.05,298,0.27
Cu,Kaub,9.800362976,2.029598309,0.05,298,0.27
Cu,Kaub,13.06715064,1.141649049,0.05,298,0.27
Cu,Kaub,16.33393829,0.105708245,0.05,298,0.27
Cu,Kaub,19.05626134,-1.078224101,0.05,298,0.27
Cu,Kaub,21.23411978,-1.522198732,0.05,298,0.27
Cu,Kaub,25.04537205,-2.854122622,0.05,298,0.27
Cu,Kaub,29.40108893,-4.038054968,0.05,298,0.27
Cu,Kaub,32.66787659,-4.778012685,0.05,298,0.27
Cu,Kaub,34.84573503,-5.221987315,0.05,298,0.27
Cu,Kaub,37.02359347,-5.665961945,0.05,298,0.27
Cu,Kaub,39.20145191,-5.961945032,0.05,298,0.27
Cu,Kaub,42.46823956,-6.553911205,0.05,298,0.27
Cu,Kaub,45.19056261,-7.145877378,0.05,298,0.27
Cu,Kaub,49.54627949,-7.737843552,0.05,298,0.27
Cu,Kaub,52.81306715,-8.329809725,0.05,298,0.27
Cu,Kaub,56.07985481,-8.921775899,0.05,298,0.27
Cu,Kaub,58.80217786,-9.365750529,0.05,298,0.27
Cu,Kaub,62.61343013,-9.957716702,0.05,298,0.27
Cu,Kaub,64.79128857,-10.40169133,0.05,298,0.27
Cu,Kaub,67.51361162,-10.84566596,0.05,298,0.27
Cu,Kaub,70.78039927,-11.43763214,0.05,298,0.27
Cu,Kaub,73.50272232,-11.88160677,0.05,298,0.27
Cu,Kaub,75.68058076,-12.17758985,0.05,298,0.27
Cu,Kaub,79.49183303,-12.62156448,0.05,298,0.27
Cu,Kaub,83.3030853,-13.21353066,0.05,298,0.27
Cu,Kaub,87.11433757,-13.50951374,0.05,298,0.27
Cu,Kaub,89.29219601,-13.80549683,0.05,298,0.27
Cu,Kaub,91.47005445,-14.10147992,0.05,298,0.27
Cu,Kaub,94.73684211,-14.54545455,0.05,298,0.27
Cu,Kaub,96.91470054,-14.69344609,0.05,298,0.27
Cu,Kaub,101.2704174,-15.28541226,0.05,298,0.27
Cu,Kaub,106.7150635,-16.32135307,0.05,298,0.27
Cu,Kaub,109.9818512,-16.7653277,0.05,298,0.27
Cu,Kaub,113.7931034,-17.65327696,0.05,298,0.27
Cu,Kaub,117.6043557,-18.09725159,0.05,298,0.27
Cu,Kaub,119.7822142,-18.24524313,0.05,298,0.27
Cu,Kaub,124.6823956,-18.68921776,0.05,298,0.27
Cu,Kaub,127.9491833,-18.98520085,0.05,298,0.27
Cu,Kaub,130.6715064,-19.42917548,0.05,298,0.27
Cu,Kaub,133.938294,-19.72515856,0.05,298,0.27
Cu,Kaub,136.6606171,-19.87315011,0.05,298,0.27
Cu,Kaub,138.8384755,-20.16913319,0.05,298,0.27
Cu,Kaub,143.1941924,-20.61310782,0.05,298,0.27
Cu,Kaub,145.9165154,-20.90909091,0.05,298,0.27
Cu,Kaub,148.6388385,-21.205074,0.05,298,0.27
Cu,Kaub,151.3611615,-21.64904863,0.05,298,0.27
Cu,Kaub,154.6279492,-21.94503171,0.05,298,0.27
Cu,Kaub,158.4392015,-22.2410148,0.05,298,0.27
Cu,Kaub,161.1615245,-22.53699789,0.05,298,0.27
Cu,Kaub,164.9727768,-23.2769556,0.05,298,0.27
Cu,Kaub,172.0508167,-23.72093023,0.05,298,0.27
Cu,Kaub,175.3176044,-24.01691332,0.05,298,0.27
Cu,Kaub,177.4954628,-24.46088795,0.05,298,0.27
Cu,Kaub,180.2177858,-24.90486258,0.05,298,0.27
Cu,Kaub,182.3956443,-25.34883721,0.05,298,0.27
Cu,Kaub,186.7513612,-25.6448203,0.05,298,0.27
Cu,Kaub,192.1960073,-26.08879493,0.05,298,0.27
Cu,Kaub,195.4627949,-26.82875264,0.05,298,0.27
Cu,Kaub,198.185118,-27.27272727,0.05,298,0.27
Cu,Kaub,201.9963702,-27.7167019,0.05,298,0.27
Cu,Kaub,204.7186933,-27.86469345,0.05,298,0.27
Cu,Kaub,209.0744102,-28.16067653,0.05,298,0.27
Cu,Kaub,212.3411978,-28.45665962,0.05,298,0.27
Cu,Kaub,215.6079855,-28.75264271,0.05,298,0.27
Cu,Kaub,218.3303085,-28.75264271,0.05,298,0.27
Cu,Kaub,221.5970962,-29.04862579,0.05,298,0.27
Cu,Kaub,224.8638838,-29.19661734,0.05,298,0.27
Cu,Kaub,229.7640653,-29.64059197,0.05,298,0.27
Cu,Kaub,234.6642468,-29.93657505,0.05,298,0.27
Cu,Kaub,236.8421053,-30.0845666,0.05,298,0.27
Cu,Kaub,239.5644283,-30.23255814,0.05,298,0.27
Cu,Kaub,245.0090744,-30.52854123,0.05,298,0.27
Cu,Kaub,247.7313975,-30.67653277,0.05,298,0.27
Cu,Kaub,250.4537205,-31.26849894,0.05,298,0.27
Cu,Kaub,252.6315789,-31.41649049,0.05,298,0.27
Cu,Kaub,255.8983666,-31.86046512,0.05,298,0.27
Cu,Kaub,258.6206897,-32.1564482,0.05,298,0.27
Cu,Kaub,261.3430127,-32.60042283,0.05,298,0.27
Cu,Kaub,263.5208711,-33.19238901,0.05,298,0.27
Cu,Kaub,266.2431942,-33.78435518,0.05,298,0.27
Cu,Kaub,268.9655172,-33.93234672,0.05,298,0.27
Cu,Kaub,273.3212341,-34.22832981,0.05,298,0.27
Cu,Kaub,276.0435572,-34.37632135,0.05,298,0.27
Cu,Kaub,279.3103448,-34.67230444,0.05,298,0.27
Cu,Kaub,281.4882033,-34.82029598,0.05,298,0.27
Cu,Kaub,284.7549909,-35.5602537,0.05,298,0.27
Cu,Kaub,289.1107078,-36.30021142,0.05,298,0.27
Cu,Kaub,293.4664247,-37.04016913,0.05,298,0.27
Cu,Kaub,2.964122956,1.040462428,0.336,298,0.27
Cu,Kaub,5.617606645,2.196531792,0.336,298,0.27
Cu,Kaub,8.543859245,0.115606936,0.336,298,0.27
Cu,Kaub,10.66971677,-0.346820809,0.336,298,0.27
Cu,Kaub,13.06015501,-0.346820809,0.336,298,0.27
Cu,Kaub,15.18396549,0.115606936,0.336,298,0.27
Cu,Kaub,17.56979788,2.196531792,0.336,298,0.27
Cu,Kaub,20.23095799,-0.115606936,0.336,298,0.27
Cu,Kaub,22.621908,-0.346820809,0.336,298,0.27
Cu,Kaub,24.746742,-0.346820809,0.336,298,0.27
Cu,Kaub,27.40227273,-0.115606936,0.336,298,0.27
Cu,Kaub,29.53068906,-1.734104046,0.336,298,0.27
Cu,Kaub,31.65347601,-0.809248555,0.336,298,0.27
Cu,Kaub,34.31207732,-1.965317919,0.336,298,0.27
Cu,Kaub,36.70149204,-1.502890173,0.336,298,0.27
Cu,Kaub,40.15485905,-1.734104046,0.336,298,0.27
Cu,Kaub,43.07957636,-3.121387283,0.336,298,0.27
Cu,Kaub,45.73664238,-3.583815029,0.336,298,0.27
Cu,Kaub,48.39063783,-2.658959538,0.336,298,0.27
Cu,Kaub,51.57891235,-3.121387283,0.336,298,0.27
Cu,Kaub,53.70886397,-5.433526012,0.336,298,0.27
Cu,Kaub,55.83369796,-5.433526012,0.336,298,0.27
Cu,Kaub,57.95853196,-5.433526012,0.336,298,0.27
Cu,Kaub,60.61764503,-6.820809249,0.336,298,0.27
Cu,Kaub,64.33559276,-6.589595376,0.336,298,0.27
Cu,Kaub,66.99317054,-7.283236994,0.336,298,0.27
Cu,Kaub,69.64921304,-7.283236994,0.336,298,0.27
Cu,Kaub,73.63430031,-7.74566474,0.336,298,0.27
Cu,Kaub,76.29187809,-8.439306358,0.336,298,0.27
Cu,Kaub,78.41722385,-8.670520231,0.336,298,0.27
Cu,Kaub,80.54154608,-8.439306358,0.336,298,0.27
Cu,Kaub,82.66586832,-8.208092486,0.336,298,0.27
Cu,Kaub,85.05681833,-8.439306358,0.336,298,0.27
Cu,Kaub,87.18421113,-9.595375723,0.336,298,0.27
Cu,Kaub,89.30750985,-8.901734104,0.336,298,0.27
Cu,Kaub,92.22966835,-9.132947977,0.336,298,0.27
Cu,Kaub,94.88878142,-10.52023121,0.336,298,0.27
Cu,Kaub,97.01208013,-9.826589595,0.336,298,0.27
Cu,Kaub,99.93423864,-10.05780347,0.336,298,0.27
Cu,Kaub,102.8584442,-11.21387283,0.336,298,0.27
Cu,Kaub,106.0451834,-10.98265896,0.336,298,0.27
Cu,Kaub,109.499574,-11.67630058,0.336,298,0.27
Cu,Kaub,111.6249197,-11.90751445,0.336,298,0.27
Cu,Kaub,113.749242,-11.67630058,0.336,298,0.27
Cu,Kaub,115.8699819,-9.826589595,0.336,298,0.27
Cu,Kaub,118.5301184,-11.67630058,0.336,298,0.27
Cu,Kaub,120.9205567,-11.67630058,0.336,298,0.27
Cu,Kaub,124.1072959,-11.44508671,0.336,298,0.27
Cu,Kaub,126.7607796,-10.28901734,0.336,298,0.27
Cu,Kaub,129.1532649,-11.21387283,0.336,298,0.27
Cu,Kaub,132.0779822,-12.60115607,0.336,298,0.27
Cu,Kaub,134.7314659,-11.44508671,0.336,298,0.27
Cu,Kaub,137.1219042,-11.44508671,0.336,298,0.27
Cu,Kaub,139.5133659,-11.90751445,0.336,298,0.27
Cu,Kaub,141.9043159,-12.13872832,0.336,298,0.27
Cu,Kaub,144.5624055,-13.06358382,0.336,298,0.27
Cu,Kaub,148.5459575,-12.83236994,0.336,298,0.27
Cu,Kaub,150.9369075,-13.06358382,0.336,298,0.27
Cu,Kaub,153.59295,-13.06358382,0.336,298,0.27
Cu,Kaub,155.719831,-13.98843931,0.336,298,0.27
Cu,Kaub,158.1082222,-13.06358382,0.336,298,0.27
Cu,Kaub,160.763753,-12.83236994,0.336,298,0.27
Cu,Kaub,162.890634,-13.75722543,0.336,298,0.27
Cu,Kaub,165.0170033,-14.45086705,0.336,298,0.27
Cu,Kaub,168.2022072,-13.52601156,0.336,298,0.27
Cu,Kaub,171.3909935,-14.21965318,0.336,298,0.27
Cu,Kaub,174.579268,-14.68208092,0.336,298,0.27
Cu,Kaub,177.4988677,-13.75722543,0.336,298,0.27
Cu,Kaub,180.1543985,-13.52601156,0.336,298,0.27
Cu,Kaub,182.5473955,-14.68208092,0.336,298,0.27
Cu,Kaub,185.2039498,-14.9132948,0.336,298,0.27
Cu,Kaub,187.3308308,-15.83815029,0.336,298,0.27
Cu,Kaub,191.0482668,-15.37572254,0.336,298,0.27
Cu,Kaub,193.438705,-15.37572254,0.336,298,0.27
Cu,Kaub,195.561492,-14.45086705,0.336,298,0.27
Cu,Kaub,197.9519302,-14.45086705,0.336,298,0.27
Cu,Kaub,1.08892922,-0.042283298,0.401,298,0.27
Cu,Kaub,3.266787659,0.253699789,0.401,298,0.27
Cu,Kaub,5.444646098,0.993657505,0.401,298,0.27
Cu,Kaub,7.622504537,1.437632135,0.401,298,0.27
Cu,Kaub,10.34482759,1.881606765,0.401,298,0.27
Cu,Kaub,13.06715064,1.733615222,0.401,298,0.27
Cu,Kaub,15.78947368,0.845665962,0.401,298,0.27
Cu,Kaub,17.96733212,0.105708245,0.401,298,0.27
Cu,Kaub,21.77858439,-0.782241015,0.401,298,0.27
Cu,Kaub,24.50090744,-1.818181818,0.401,298,0.27
Cu,Kaub,26.67876588,-2.410147992,0.401,298,0.27
Cu,Kaub,30.49001815,-3.298097252,0.401,298,0.27
Cu,Kaub,32.66787659,-3.742071882,0.401,298,0.27
Cu,Kaub,34.84573503,-4.038054968,0.401,298,0.27
Cu,Kaub,38.6569873,-4.778012685,0.401,298,0.27
Cu,Kaub,41.37931034,-5.221987315,0.401,298,0.27
Cu,Kaub,44.646098,-5.813953488,0.401,298,0.27
Cu,Kaub,49.00181488,-6.405919662,0.401,298,0.27
Cu,Kaub,52.81306715,-6.997885835,0.401,298,0.27
Cu,Kaub,54.99092559,-7.589852008,0.401,298,0.27
Cu,Kaub,57.16878403,-8.033826638,0.401,298,0.27
Cu,Kaub,59.34664247,-8.477801268,0.401,298,0.27
Cu,Kaub,62.61343013,-9.069767442,0.401,298,0.27
Cu,Kaub,65.33575318,-9.661733615,0.401,298,0.27
Cu,Kaub,68.60254083,-10.10570825,0.401,298,0.27
Cu,Kaub,70.78039927,-10.40169133,0.401,298,0.27
Cu,Kaub,73.50272232,-10.84566596,0.401,298,0.27
Cu,Kaub,76.22504537,-11.28964059,0.401,298,0.27
Cu,Kaub,78.40290381,-11.58562368,0.401,298,0.27
Cu,Kaub,81.66969147,-11.88160677,0.401,298,0.27
Cu,Kaub,84.93647913,-12.3255814,0.401,298,0.27
Cu,Kaub,87.65880218,-12.62156448,0.401,298,0.27
Cu,Kaub,90.38112523,-12.76955603,0.401,298,0.27
Cu,Kaub,92.55898367,-13.21353066,0.401,298,0.27
Cu,Kaub,95.28130672,-13.65750529,0.401,298,0.27
Cu,Kaub,99.63702359,-14.10147992,0.401,298,0.27
Cu,Kaub,101.814882,-14.397463,0.401,298,0.27
Cu,Kaub,103.9927405,-14.84143763,0.401,298,0.27
Cu,Kaub,106.1705989,-15.28541226,0.401,298,0.27
Cu,Kaub,108.892922,-15.58139535,0.401,298,0.27
Cu,Kaub,111.615245,-16.02536998,0.401,298,0.27
Cu,Kaub,114.8820327,-16.17336152,0.401,298,0.27
Cu,Kaub,118.6932849,-16.61733615,0.401,298,0.27
Cu,Kaub,123.0490018,-17.06131078,0.401,298,0.27
Cu,Kaub,125.2268603,-17.35729387,0.401,298,0.27
Cu,Kaub,127.9491833,-17.50528541,0.401,298,0.27
Cu,Kaub,131.215971,-17.65327696,0.401,298,0.27
Cu,Kaub,135.5716878,-18.09725159,0.401,298,0.27
Cu,Kaub,140.4718693,-18.8372093,0.401,298,0.27
Cu,Kaub,142.6497278,-19.13319239,0.401,298,0.27
Cu,Kaub,145.9165154,-19.28118393,0.401,298,0.27
Cu,Kaub,149.7277677,-19.42917548,0.401,298,0.27
Cu,Kaub,152.9945554,-19.72515856,0.401,298,0.27
Cu,Kaub,155.1724138,-19.87315011,0.401,298,0.27
Cu,Kaub,160.6170599,-20.02114165,0.401,298,0.27
Cu,Kaub,162.7949183,-20.16913319,0.401,298,0.27
Cu,Kaub,165.5172414,-20.46511628,0.401,298,0.27
Cu,Kaub,169.8729583,-20.90909091,0.401,298,0.27
Cu,Kaub,172.5952813,-21.205074,0.401,298,0.27
Cu,Kaub,174.7731397,-21.50105708,0.401,298,0.27
Cu,Kaub,178.0399274,-21.79704017,0.401,298,0.27
Cu,Kaub,183.4845735,-22.2410148,0.401,298,0.27
Cu,Kaub,186.7513612,-22.53699789,0.401,298,0.27
Cu,Kaub,188.9292196,-22.68498943,0.401,298,0.27
Cu,Kaub,192.7404719,-22.98097252,0.401,298,0.27
Cu,Kaub,198.185118,-23.57293869,0.401,298,0.27
Cu,Kaub,201.9963702,-23.86892178,0.401,298,0.27
Cu,Kaub,204.7186933,-24.16490486,0.401,298,0.27
Cu,Kaub,206.8965517,-24.31289641,0.401,298,0.27
Cu,Kaub,210.707804,-24.46088795,0.401,298,0.27
Cu,Kaub,214.5190563,-24.60887949,0.401,298,0.27
Cu,Kaub,218.3303085,-24.75687104,0.401,298,0.27
Cu,Kaub,221.5970962,-24.75687104,0.401,298,0.27
Cu,Kaub,224.8638838,-24.90486258,0.401,298,0.27
Cu,Kaub,227.0417423,-25.20084567,0.401,298,0.27
Cu,Kaub,229.7640653,-25.49682875,0.401,298,0.27
Cu,Kaub,233.5753176,-25.94080338,0.401,298,0.27
Cu,Kaub,236.8421053,-26.38477801,0.401,298,0.27
Cu,Kaub,240.6533575,-26.82875264,0.401,298,0.27
Cu,Kaub,243.9201452,-27.27272727,0.401,298,0.27
Cu,Kaub,248.2758621,-27.56871036,0.401,298,0.27
Cu,Kaub,252.6315789,-27.7167019,0.401,298,0.27
Cu,Kaub,254.8094374,-27.7167019,0.401,298,0.27
Cu,Kaub,257.5317604,-28.30866808,0.401,298,0.27
Cu,Kaub,260.7985481,-28.75264271,0.401,298,0.27
Cu,Kaub,263.5208711,-29.04862579,0.401,298,0.27
Cu,Kaub,266.7876588,-28.90063425,0.401,298,0.27
Cu,Kaub,271.1433757,-29.78858351,0.401,298,0.27
Cu,Kaub,273.3212341,-30.97251586,0.401,298,0.27
Cu,Kaub,276.5880218,-30.82452431,0.401,298,0.27
Cu,Kaub,280.9437387,-30.38054968,0.401,298,0.27
Cu,Kaub,284.2105263,-31.41649049,0.401,298,0.27
Cu,Kaub,286.9328494,-31.86046512,0.401,298,0.27
Cu,Kaub,289.6551724,-31.86046512,0.401,298,0.27
Cu,Kaub,291.8330309,-32.1564482,0.401,298,0.27
Cu,Kaub,295.0998185,-32.45243129,0.401,298,0.27
Cu,Kaub,1.02915952,0.32231303,0.69,298,0.27
Cu,Kaub,5.145797599,1.942846893,0.69,298,0.27
Cu,Kaub,8.576329331,0.951243848,0.69,298,0.27
Cu,Kaub,12.34991424,-0.041480286,0.69,298,0.27
Cu,Kaub,14.40823328,-0.048206818,0.69,298,0.27
Cu,Kaub,16.12349914,-0.053812262,0.69,298,0.27
Cu,Kaub,18.18181818,-0.060538795,0.69,298,0.27
Cu,Kaub,21.61234991,-0.398547069,0.69,298,0.27
Cu,Kaub,23.67066895,-0.405273602,0.69,298,0.27
Cu,Kaub,26.41509434,-0.741039698,0.69,298,0.27
Cu,Kaub,28.81646655,-1.402482091,0.69,298,0.27
Cu,Kaub,31.56089194,-2.718640344,0.69,298,0.27
Cu,Kaub,33.2761578,-3.377840559,0.69,298,0.27
Cu,Kaub,35.33447684,-3.711364477,0.69,298,0.27
Cu,Kaub,37.04974271,-4.370564692,0.69,298,0.27
Cu,Kaub,39.45111492,-5.032007085,0.69,298,0.27
Cu,Kaub,41.50943396,-5.692328389,0.69,298,0.27
Cu,Kaub,43.91080617,-6.026973397,0.69,298,0.27
Cu,Kaub,46.31217839,-6.361618404,0.69,298,0.27
Cu,Kaub,48.7135506,-6.696263411,0.69,298,0.27
Cu,Kaub,52.48713551,-7.688987545,0.69,298,0.27
Cu,Kaub,54.88850772,-8.350429938,0.69,298,0.27
Cu,Kaub,56.94682676,-8.683953856,0.69,298,0.27
Cu,Kaub,58.66209262,-8.6895593,0.69,298,0.27
Cu,Kaub,60.72041166,-9.349880604,0.69,298,0.27
Cu,Kaub,63.12178388,-10.011323,0.69,298,0.27
Cu,Kaub,65.86620926,-10.02029171,0.69,298,0.27
Cu,Kaub,67.58147513,-10.02589715,0.69,298,0.27
Cu,Kaub,70.32590051,-10.68846063,0.69,298,0.27
Cu,Kaub,72.04116638,-10.69406608,0.69,298,0.27
Cu,Kaub,74.09948542,-11.02759,0.69,298,0.27
Cu,Kaub,76.50085763,-11.362235,0.69,298,0.27
Cu,Kaub,78.55917667,-11.69575892,0.69,298,0.27
Cu,Kaub,80.61749571,-12.02928284,0.69,298,0.27
Cu,Kaub,82.67581475,-12.03600937,0.69,298,0.27
Cu,Kaub,85.07718696,-12.37065438,0.69,298,0.27
Cu,Kaub,87.82161235,-12.70642048,0.69,298,0.27
Cu,Kaub,91.59519726,-13.04554984,0.69,298,0.27
Cu,Kaub,93.99656947,-13.38019485,0.69,298,0.27
Cu,Kaub,96.05488851,-13.71371876,0.69,298,0.27
Cu,Kaub,98.45626072,-13.72156639,0.69,298,0.27
Cu,Kaub,100.1715266,-14.05396921,0.69,298,0.27
Cu,Kaub,102.915952,-14.38973531,0.69,298,0.27
Cu,Kaub,104.6312178,-14.72213814,0.69,298,0.27
Cu,Kaub,107.0325901,-14.72998576,0.69,298,0.27
Cu,Kaub,108.7478559,-15.06238859,0.69,298,0.27
Cu,Kaub,111.4922813,-15.72495207,0.69,298,0.27
Cu,Kaub,114.2367067,-15.73392078,0.69,298,0.27
Cu,Kaub,115.9519726,-16.06632361,0.69,298,0.27
Cu,Kaub,118.6963979,-16.40208971,0.69,298,0.27
Cu,Kaub,121.4408233,-17.06465319,0.69,298,0.27
Cu,Kaub,123.1560892,-17.39705602,0.69,298,0.27
Cu,Kaub,126.2435678,-17.73394321,0.69,298,0.27
Cu,Kaub,127.9588336,-17.73954865,0.69,298,0.27
Cu,Kaub,130.0171527,-18.07307257,0.69,298,0.27
Cu,Kaub,132.761578,-18.08204128,0.69,298,0.27
Cu,Kaub,134.4768439,-18.41444411,0.69,298,0.27
Cu,Kaub,136.8782161,-18.42229173,0.69,298,0.27
Cu,Kaub,139.6226415,-18.43126044,0.69,298,0.27
Cu,Kaub,141.3379074,-18.76366327,0.69,298,0.27
Cu,Kaub,143.3962264,-19.09718719,0.69,298,0.27
Cu,Kaub,146.1406518,-19.1061559,0.69,298,0.27
Cu,Kaub,148.542024,-19.44080091,0.69,298,0.27
Cu,Kaub,150.6003431,-19.44752744,0.69,298,0.27
Cu,Kaub,152.3156089,-19.45313288,0.69,298,0.27
Cu,Kaub,155.0600343,-19.46210159,0.69,298,0.27
Cu,Kaub,156.7753002,-20.12130181,0.69,298,0.27
Cu,Kaub,159.8627787,-20.45818899,0.69,298,0.27
Cu,Kaub,161.9210978,-20.46491553,0.69,298,0.27
Cu,Kaub,163.6363636,-20.47052097,0.69,298,0.27
Cu,Kaub,166.0377358,-20.80516598,0.69,298,0.27
Cu,Kaub,169.4682676,-21.14317425,0.69,298,0.27
Cu,Kaub,171.8696398,-21.47781926,0.69,298,0.27
Cu,Kaub,174.9571184,-21.81470644,0.69,298,0.27
Cu,Kaub,178.0445969,-22.15159363,0.69,298,0.27
Cu,Kaub,180.7890223,-22.16056234,0.69,298,0.27
Cu,Kaub,182.5042882,-22.49296517,0.69,298,0.27
Cu,Kaub,184.5626072,-22.4996917,0.69,298,0.27
Cu,Kaub,186.2778731,-22.50529714,0.69,298,0.27
Cu,Kaub,188.6792453,-22.51314477,0.69,298,0.27
Cu,Kaub,191.0806175,-22.52099239,0.69,298,0.27
Cu,Kaub,193.4819897,-22.52884001,0.69,298,0.27
Cu,Kaub,196.9125214,-22.5400509,0.69,298,0.27
Cu,Pletea,1.045192308,-0.620143455,0.1,298,0.05
Cu,Pletea,1.743269231,-0.464999225,0.1,298,0.05
Cu,Pletea,2.441346154,-0.319734026,0.1,298,0.05
Cu,Pletea,3.366071429,-0.095816532,0.1,298,0.05
Cu,Pletea,4.1125,0.140668683,0.1,298,0.05
Cu,Pletea,4.744093407,0.545486197,0.1,298,0.05
Cu,Pletea,5.311217949,0.989691061,0.1,298,0.05
Cu,Pletea,5.741346154,1.331556297,0.1,298,0.05
Cu,Pletea,6.058653846,1.706064671,0.1,298,0.05
Cu,Pletea,6.375961538,1.971607992,0.1,298,0.05
Cu,Pletea,6.756730769,2.345324045,0.1,298,0.05
Cu,Pletea,7.391346154,2.737967587,0.1,298,0.05
Cu,Pletea,8.166987179,2.7546377,0.1,298,0.05
Cu,Pletea,8.819230769,2.544132289,0.1,298,0.05
Cu,Pletea,9.485576923,2.136464795,0.1,298,0.05
Cu,Pletea,9.993269231,1.881129808,0.1,298,0.05
Cu,Pletea,10.37403846,1.511926954,0.1,298,0.05
Cu,Pletea,10.78653846,1.162299938,0.1,298,0.05
Cu,Pletea,11.22019231,0.806059502,0.1,298,0.05
Cu,Pletea,11.73211538,0.499643766,0.1,298,0.05
Cu,Pletea,12.32230769,0.201137407,0.1,298,0.05
Cu,Pletea,12.9125,-0.070460349,0.1,298,0.05
Cu,Pletea,13.655,-0.423532258,0.1,298,0.05
Cu,Pletea,14.30865385,-0.742273142,0.1,298,0.05
Cu,Pletea,14.91788462,-1.05143812,0.1,298,0.05
Cu,Pletea,15.57788462,-1.297030862,0.1,298,0.05
Cu,Pletea,16.24423077,-1.682911562,0.1,298,0.05
Cu,Pletea,16.78365385,-2.027848859,0.1,298,0.05
Cu,Pletea,17.41826923,-2.344979063,0.1,298,0.05
Cu,Pletea,18.05288462,-2.670577009,0.1,298,0.05
Cu,Pletea,18.43365385,-2.859600651,0.1,298,0.05
Cu,Pletea,1.552884615,-0.784309088,0.1,298,0.2
Cu,Pletea,2.250961538,-0.703963244,0.1,298,0.2
Cu,Pletea,2.949038462,-0.646198046,0.1,298,0.2
Cu,Pletea,3.647115385,-0.530569944,0.1,298,0.2
Cu,Pletea,4.218269231,-0.273850031,0.1,298,0.2
Cu,Pletea,4.789423077,0.074200527,0.1,298,0.2
Cu,Pletea,5.408173077,0.387612826,0.1,298,0.2
Cu,Pletea,5.995192308,0.898560462,0.1,298,0.2
Cu,Pletea,6.407692308,1.275666356,0.1,298,0.2
Cu,Pletea,6.820192308,1.602820254,0.1,298,0.2
Cu,Pletea,7.401923077,2.084795285,0.1,298,0.2
Cu,Pletea,7.9625,2.435614919,0.1,298,0.2
Cu,Pletea,8.660576923,2.490557537,0.1,298,0.2
Cu,Pletea,9.318990385,2.215183584,0.1,298,0.2
Cu,Pletea,9.929807692,1.955244262,0.1,298,0.2
Cu,Pletea,10.56442308,1.608633771,0.1,298,0.2
Cu,Pletea,11.13557692,1.280250638,0.1,298,0.2
Cu,Pletea,11.70673077,0.962216967,0.1,298,0.2
Cu,Pletea,12.30961538,0.652867556,0.1,298,0.2
Cu,Pletea,12.84903846,0.270213244,0.1,298,0.2
Cu,Pletea,13.42019231,-0.053510391,0.1,298,0.2
Cu,Pletea,14.05480769,-0.381382082,0.1,298,0.2
Cu,Pletea,14.62596154,-0.710627671,0.1,298,0.2
Cu,Pletea,15.26057692,-1.042184398,0.1,298,0.2
Cu,Pletea,15.92692308,-1.353813586,0.1,298,0.2
Cu,Pletea,16.52980769,-1.686794269,0.1,298,0.2
Cu,Pletea,17.10096154,-2.008277761,0.1,298,0.2
Cu,Pletea,17.73557692,-2.337325527,0.1,298,0.2
Cu,Pletea,1.273583292,0.105903945,0.1,298,0.5
Cu,Pletea,2.158434126,0.174644612,0.1,298,0.5
Cu,Pletea,2.560618324,0.208980746,0.1,298,0.5
Cu,Pletea,3.204021842,0.277516216,0.1,298,0.5
Cu,Pletea,3.927223812,0.448102507,0.1,298,0.5
Cu,Pletea,4.36907924,0.567458191,0.1,298,0.5
Cu,Pletea,4.931316332,0.737907685,0.1,298,0.5
Cu,Pletea,5.357904037,0.898680989,0.1,298,0.5
Cu,Pletea,5.854470423,1.095632745,0.1,298,0.5
Cu,Pletea,6.235623276,1.228242436,0.1,298,0.5
Cu,Pletea,6.616317643,1.504212218,0.1,298,0.5
Cu,Pletea,6.898149032,1.67065216,0.1,298,0.5
Cu,Pletea,7.337809646,1.929754563,0.1,298,0.5
Cu,Pletea,7.506626286,2.114962862,0.1,298,0.5
Cu,Pletea,7.743983881,2.344176241,0.1,298,0.5
Cu,Pletea,8.098630887,2.491307669,0.1,298,0.5
Cu,Pletea,8.185694754,2.635084983,0.1,298,0.5
Cu,Pletea,8.565574378,2.695033116,0.1,298,0.5
Cu,Pletea,8.820350885,2.882855873,0.1,298,0.5
Cu,Pletea,9.17145769,3.077831317,0.1,298,0.5
Cu,Pletea,9.462272432,3.172353256,0.1,298,0.5
Cu,Pletea,9.82940231,3.258288494,0.1,298,0.5
Cu,Pletea,10.26675482,3.224028454,0.1,298,0.5
Cu,Pletea,10.55836117,3.245522737,0.1,298,0.5
Cu,Pletea,10.99155276,3.156655761,0.1,298,0.5
Cu,Pletea,11.36432753,3.090938572,0.1,298,0.5
Cu,Pletea,11.59653903,2.953203908,0.1,298,0.5
Cu,Pletea,11.93249478,2.887200471,0.1,298,0.5
Cu,Pletea,12.12092885,2.766680726,0.1,298,0.5
Cu,Pletea,12.46728976,2.649269702,0.1,298,0.5
Cu,Pletea,12.68635788,2.461212252,0.1,298,0.5
Cu,Pletea,13.02936113,2.424428686,0.1,298,0.5
Cu,Pletea,13.33192736,2.206803388,0.1,298,0.5
Cu,Pletea,13.60442435,2.152502394,0.1,298,0.5
Cu,Pletea,13.69546631,2.003146339,0.1,298,0.5
Cu,Pletea,13.91610048,1.881591637,0.1,298,0.5
Cu,Pletea,14.17938692,1.850583099,0.1,298,0.5
Cu,Pletea,14.52942646,1.784688206,0.1,298,0.5
Cu,Pletea,14.86508362,1.613205504,0.1,298,0.5
Cu,Pletea,15.228464,1.508189834,0.1,298,0.5
Cu,Pletea,15.47086787,1.290774159,0.1,298,0.5
Cu,Pletea,15.9275855,1.219175438,0.1,298,0.5
Cu,Pletea,16.07619612,1.036331095,0.1,298,0.5
Cu,Pletea,16.547326,0.953365696,0.1,298,0.5
Cu,Pletea,16.84237526,0.799021899,0.1,298,0.5
Cu,Pletea,17.10761629,0.626584427,0.1,298,0.5
Cu,Pletea,17.20648419,0.510379499,0.1,298,0.5
Cu,Pletea,17.73919483,0.433223162,0.1,298,0.5
Cu,Pletea,17.85205367,0.255970634,0.1,298,0.5
Cu,Pletea,18.29034182,0.15720714,0.1,298,0.5
Cu,Pletea,18.45749592,-0.0154695,0.1,298,0.5
Cu,Pletea,18.58825495,-0.161640243,0.1,298,0.5
Cu,Pletea,19.14319262,-0.252847095,0.1,298,0.5
Cu,Pletea,19.29756915,-0.3953878,0.1,298,0.5
Cu,Pletea,19.77385546,-0.53467656,0.1,298,0.5
Cu,Shull,1.319594724,-0.272727273,0.01,320,0
Cu,Shull,2.038687817,-0.296650718,0.01,320,0
Cu,Shull,2.813370658,-0.272727273,0.01,320,0
Cu,Shull,3.422475464,-0.177033493,0.01,320,0
Cu,Shull,4.197687731,-0.057416268,0.01,320,0
Cu,Shull,4.917442607,0.038277512,0.01,320,0
Cu,Shull,5.582137161,0.181818182,0.01,320,0
Cu,Shull,6.191639037,0.349282297,0.01,320,0
Cu,Shull,6.856465948,0.516746411,0.01,320,0
Cu,Shull,7.631810571,0.660287081,0.01,320,0
Cu,Shull,8.297034552,0.899521531,0.01,320,0
Cu,Shull,9.128101279,1.114832536,0.01,320,0
Cu,Shull,9.848385581,1.306220096,0.01,320,0
Cu,Shull,10.62386256,1.473684211,0.01,320,0
Cu,Shull,11.34348508,1.545454545,0.01,320,0
Cu,Shull,12.22815621,1.449760766,0.01,320,0
Cu,Shull,12.94698459,1.377990431,0.01,320,0
Cu,Shull,13.88658368,1.210526316,0.01,320,0
Cu,Shull,14.88124309,0.995215311,0.01,320,0
Cu,Shull,16.04187761,0.779904306,0.01,320,0
Cu,Shull,17.0917297,0.540669856,0.01,320,0
Cu,Shull,18.14131708,0.253588517,0.01,320,0
Cu,Shull,19.41246931,0.014354067,0.01,320,0
Cu,Shull,20.62816415,-0.248803828,0.01,320,0
Cu,Shull,21.73281185,-0.583732057,0.01,320,0
Cu,Shull,22.89331401,-0.822966507,0.01,320,0
Cu,Shull,24.55068263,-1.253588517,0.01,320,0
Cu,Shull,26.26403807,-1.564593301,0.01,320,0
Cu,Shull,27.64517858,-1.923444976,0.01,320,0
Cu,Shull,29.0263191,-2.282296651,0.01,320,0
Cu,Shull,30.46265229,-2.66507177,0.01,320,0
Cu,Shull,31.95470759,-2.976076555,0.01,320,0
Cu,Shull,33.6118115,-3.454545455,0.01,320,0
Cu,Shull,35.15839769,-3.909090909,0.01,320,0
Cu,Shull,36.59539267,-4.172248804,0.01,320,0
Cu,Shull,38.36314664,-4.650717703,0.01,320,0
Cu,Shull,40.13103298,-5.105263158,0.01,320,0
Cu,Shull,41.89891931,-5.559808612,0.01,320,0
Cu,Shull,43.66680564,-6.014354067,0.01,320,0
Cu,Shull,45.32377719,-6.516746411,0.01,320,0
Cu,Shull,46.92555606,-6.995215311,0.01,320,0
Cu,Shull,48.74863507,-7.473684211,0.01,320,0
Cu,Shull,49.6323797,-7.736842105,0.01,320,0
Cu,Friesen,1.141769743,-0.150220913,0.1,301,0
Cu,Friesen,1.59847764,-0.268041237,0.1,301,0
Cu,Friesen,2.169362512,-0.400589102,0.1,301,0
Cu,Friesen,2.340627973,-0.547864507,0.1,301,0
Cu,Friesen,2.968601332,-0.65095729,0.1,301,0
Cu,Friesen,3.710751665,-0.680412371,0.1,301,0
Cu,Friesen,4.452901998,-0.621502209,0.1,301,0
Cu,Friesen,5.080875357,-0.488954345,0.1,301,0
Cu,Friesen,5.651760228,-0.385861561,0.1,301,0
Cu,Friesen,6.279733587,-0.223858616,0.1,301,0
Cu,Friesen,6.736441484,-0.076583211,0.1,301,0
Cu,Friesen,7.307326356,0.055964654,0.1,301,0
Cu,Friesen,7.706945766,0.188512518,0.1,301,0
Cu,Friesen,7.935299715,0.335787923,0.1,301,0
Cu,Friesen,8.392007612,0.490427099,0.1,301,0
Cu,Friesen,8.734538535,0.645066274,0.1,301,0
Cu,Friesen,9.134157945,0.807069219,0.1,301,0
Cu,Friesen,9.362511893,0.961708395,0.1,301,0
Cu,Friesen,9.705042816,1.086892489,0.1,301,0
Cu,Friesen,10.04757374,1.212076583,0.1,301,0
Cu,Friesen,10.33301618,1.351988218,0.1,301,0
Cu,Friesen,10.56137012,1.513991163,0.1,301,0
Cu,Friesen,11.01807802,1.646539028,0.1,301,0
Cu,Friesen,11.30352046,1.786450663,0.1,301,0
Cu,Friesen,11.81731684,1.941089838,0.1,301,0
Cu,Friesen,12.55946717,1.99263623,0.1,301,0
Cu,Friesen,13.64414843,1.970544919,0.1,301,0
Cu,Friesen,14.50047574,1.867452135,0.1,301,0
Cu,Friesen,15.69933397,1.675994109,0.1,301,0
Cu,Friesen,16.32730733,1.528718704,0.1,301,0
Cu,Friesen,17.01236917,1.366715758,0.1,301,0
Cu,Friesen,17.81160799,1.175257732,0.1,301,0
Cu,Friesen,18.72502379,1.042709867,0.1,301,0
Cu,Friesen,19.58135109,0.895434462,0.1,301,0
Cu,Friesen,20.38058991,0.718703976,0.1,301,0
Cu,Friesen,21.57944814,0.593519882,0.1,301,0
Cu,Friesen,22.60704091,0.424153166,0.1,301,0
Cu,Friesen,23.74881066,0.24742268,0.1,301,0
Cu,Friesen,24.49096099,0.159057437,0.1,301,0
Cu,Friesen,25.23311132,0.085419735,0.1,301,0
Cu,Friesen,26.37488107,-0.032400589,0.1,301,0
Cu,Friesen,27.63082778,-0.172312224,0.1,301,0
Cu,Friesen,28.77259753,-0.35640648,0.1,301,0
Cu,Friesen,30.37107517,-0.459499264,0.1,301,0
Cu,Friesen,31.68411037,-0.577319588,0.1,301,0
Cu,Friesen,32.8829686,-0.665684831,0.1,301,0
Cu,Friesen,34.36726927,-0.783505155,0.1,301,0
Cu,Friesen,35.50903901,-0.901325479,0.1,301,0
Cu,Friesen,36.76498573,-1.004418262,0.1,301,0
Cu,Friesen,38.13510942,-1.122238586,0.1,301,0
Cu,Friesen,39.73358706,-1.24005891,0.1,301,0
Cu,Friesen,41.10371075,-1.350515464,0.1,301,0
Cu,Friesen,42.58801142,-1.446244477,0.1,301,0
Cu,Friesen,43.95813511,-1.549337261,0.1,301,0
Cu,Friesen,45.55661275,-1.667157585,0.1,301,0
Cu,Friesen,47.38344434,-1.82916053,0.1,301,0
Cu,Friesen,48.98192198,-1.961708395,0.1,301,0
Cu,Friesen,50.80875357,-2.064801178,0.1,301,0
Cu,Friesen,52.40723121,-2.182621502,0.1,301,0
Cu,Friesen,54.46241675,-2.270986745,0.1,301,0
Cu,Friesen,56.40342531,-2.41089838,0.1,301,0
Cu,Friesen,58.6869648,-2.594992636,0.1,301,0
Cu,Winau,2.128276005,-7.355525956,0.1,110,0
Cu,Winau,4.296457186,-7.282548683,0.1,110,0
Cu,Winau,6.336905363,-7.138234078,0.1,110,0
Cu,Winau,8.249438321,-6.851153697,0.1,110,0
Cu,Winau,10.03369163,-6.278450659,0.1,110,0
Cu,Winau,11.81776272,-5.634319179,0.1,110,0
Cu,Winau,13.85711761,-5.061433926,0.1,110,0
Cu,Winau,15.5134557,-4.345965113,0.1,110,0
Cu,Winau,17.29698014,-3.48754831,0.1,110,0
Cu,Winau,19.20841981,-2.771897282,0.1,110,0
Cu,Winau,20.86494011,-2.12785691,0.1,110,0
Cu,Winau,22.52091377,-1.269531214,0.1,110,0
Cu,Winau,24.30480265,-0.553971294,0.1,110,0
Cu,Winau,26.21587789,0.304536617,0.1,110,0
Cu,Winau,27.99940233,1.16295342,0.1,110,0
Cu,Winau,29.91047757,2.021461331,0.1,110,0
Cu,Winau,31.69418423,2.808449693,0.1,110,0
Cu,Winau,33.73281025,3.667048712,0.1,110,0
Cu,Winau,35.77125406,4.597076172,0.1,110,0
Cu,Winau,37.80969787,5.527103631,0.1,110,0
Cu,Winau,40.10324325,6.457313307,0.1,110,0
Cu,Winau,42.39660642,7.458951423,0.1,110,0
Cu,Winau,44.6901518,8.389161098,0.1,110,0
Cu,Winau,47.74772641,9.819916509,0.1,110,0
Cu,Winau,50.04090736,10.89298307,0.1,110,0
Cu,Winau,52.46145689,12.03756917,0.1,110,0
Cu,Winau,55.13692577,13.25376594,0.1,110,0
Cu,Winau,57.68502608,14.39844315,0.1,110,0
Cu,Winau,60.99770226,15.82938078,0.1,110,0
Cu,Winau,64.05545908,17.18870775,0.1,110,0
Cu,Winau,66.60337718,18.4048134,0.1,110,0
Cu,Winau,68.89655813,19.47787996,0.1,110,0
Cu,Winau,71.70012445,20.47988251,0.1,110,0
Cu,Winau,74.62996605,21.98197525,0.1,110,0
Cu,Winau,77.56071873,23.12692579,0.1,110,0
Cu,Winau,79.98108604,24.34294034,0.1,110,0
Cu,Winau,82.14653399,25.48734423,0.1,110,0
Cu,Winau,85.07746888,26.56086632,0.1,110,0
Cu,Winau,88.00822156,27.70581686,0.1,110,0
Cu,Winau,92.72231647,29.78061264,0.1,110,0
Cu,Winau,90.17385172,28.77879231,0.1,110,0
Cu,Winau,94.88812885,30.78215965,0.1,110,0
Cu,Winau,97.30886059,31.85531732,0.1,110,0
Cu,Winau,101.1322866,33.07233405,0.1,110,0
Cu,Winau,2.119562478,0.265282584,0.1,300,0
Cu,Winau,4.304652452,0.265282584,0.1,300,0
Cu,Winau,6.360021704,0.495963091,0.1,300,0
Cu,Winau,8.415390956,0.726643599,0.1,300,0
Cu,Winau,9.956028381,1.07266436,0.1,300,0
Cu,Winau,11.49666581,1.418685121,0.1,300,0
Cu,Winau,13.55084904,1.880046136,0.1,300,0
Cu,Winau,15.47709058,2.226066897,0.1,300,0
Cu,Winau,17.53364585,2.226066897,0.1,300,0
Cu,Winau,18.94930662,1.880046136,0.1,300,0
Cu,Winau,21.13617563,1.534025375,0.1,300,0
Cu,Winau,23.06716124,0.957324106,0.1,300,0
Cu,Winau,24.86872263,0.553633218,0.1,300,0
Cu,Winau,27.05618464,0.092272203,0.1,300,0
Cu,Winau,28.98687375,-0.426758939,0.1,300,0
Cu,Winau,31.04580105,-0.888119954,0.1,300,0
Cu,Winau,32.97619365,-1.349480969,0.1,300,0
Cu,Winau,35.29189386,-1.753171857,0.1,300,0
Cu,Winau,37.47905937,-2.156862745,0.1,300,0
Cu,Winau,39.66622487,-2.560553633,0.1,300,0
Cu,Winau,41.85339038,-2.964244521,0.1,300,0
Cu,Winau,44.2976253,-3.367935409,0.1,300,0
Cu,Winau,46.99892962,-3.771626298,0.1,300,0
Cu,Winau,49.57140273,-4.117647059,0.1,300,0
Cu,Winau,51.88680644,-4.46366782,0.1,300,0
Cu,Winau,54.71605246,-4.752018454,0.1,300,0
Cu,Winau,57.28852557,-5.098039216,0.1,300,0
Cu,Winau,59.86070218,-5.38638985,0.1,300,0
