Repository: tongsu-brown/KMORFS

# KMORFS-db

**Kinetic Modeling Of Residual Film Stress** — Database-driven version.

A physics-informed machine learning framework for modeling residual stress evolution in thin film materials deposited by magnetron sputtering, thermal evaporation, and e-beam evaporation. Uses a CSV database backend with 258 experiments across 54 materials from 24 published data sources.

## Quick Start

## Tutorial: Fitting Your Own Data

### Step 1: Add your data to the database

Add rows to `data/source.csv` with your experiment metadata:

| material | Tm_K | data_source | R | T | P | Alloy_type |
|---|---|---|---|---|---|---|
| MyMetal | 1800 | MyLab | 0.1 | 295 | 0.3 | Single element |

File: data/all_experiments.csv (part 6 of 23)
material,data_source,thickness,stressthickness,R,T,P
Cu,Winau,62.3049371,-5.790080738,0.1,300,0
Cu,Winau,64.8768172,-6.020761246,0.1,300,0
Cu,Winau,67.70665623,-6.424452134,0.1,300,0
Cu,Winau,70.53590225,-6.712802768,0.1,300,0
Cu,Winau,73.23631706,-6.943483276,0.1,300,0
Cu,Winau,75.80849367,-7.23183391,0.1,300,0
Cu,Winau,78.38096678,-7.577854671,0.1,300,0
Cu,Winau,81.08138159,-7.808535179,0.1,300,0
Cu,Winau,83.91033111,-8.039215686,0.1,300,0
Cu,Winau,86.61133893,-8.385236448,0.1,300,0
Cu,Winau,89.31205024,-8.673587082,0.1,300,0
Cu,Winau,92.14129626,-8.961937716,0.1,300,0
Cu,Winau,94.84230408,-9.307958478,0.1,300,0
Cu,Winau,99.72899488,-9.769319493,0.1,300,0
Cu,Winau,2.255826793,-7.355434848,0.1,570,0
Cu,Winau,4.424190189,-7.353886017,0.1,570,0
Cu,Winau,6.719922158,-7.280817637,0.1,570,0
Cu,Winau,9.143387129,-7.279086591,0.1,570,0
Cu,Winau,12.58707619,-7.205198241,0.1,570,0
Cu,Winau,15.90321446,-7.131401,0.1,570,0
Cu,Winau,20.11257268,-7.199822887,0.1,570,0
Cu,Winau,23.68363031,-7.054414988,0.1,570,0
Cu,Winau,26.10654864,-6.838398618,0.1,570,0
Cu,Winau,27.89189524,-6.694266228,0.1,570,0
Cu,Winau,29.93234342,-6.549951622,0.1,570,0
Cu,Winau,31.71805445,-6.548676114,0.1,570,0
Cu,Winau,33.75850263,-6.404361508,0.1,570,0
Cu,Winau,35.79913302,-6.331475344,0.1,570,0
Cu,Winau,37.83976341,-6.258589179,0.1,570,0
Cu,Winau,39.88057602,-6.257131456,0.1,570,0
Cu,Winau,41.66628705,-6.255855948,0.1,570,0
Cu,Winau,43.70709966,-6.254398224,0.1,570,0
Cu,Winau,45.74809448,-6.324368942,0.1,570,0
Cu,Winau,47.66172073,-6.465859209,0.1,570,0
Cu,Winau,49.44761398,-6.536012143,0.1,570,0
Cu,Winau,51.23368944,-6.677593518,0.1,570,0
Cu,Winau,53.14731569,-6.819083784,0.1,570,0
Cu,Winau,54.93357337,-7.0320936,0.1,570,0
Cu,Winau,57.2300342,-7.244738986,0.1,570,0
Cu,Winau,59.39857981,-7.314618596,0.1,570,0
Cu,Winau,61.56748986,-7.527355089,0.1,570,0
Cu,Winau,63.48093389,-7.597416914,0.1,570,0
Cu,Winau,65.52211093,-7.738816074,0.1,570,0
Cu,Winau,67.43573718,-7.880306341,0.1,570,0
Cu,Winau,69.34918122,-7.950368166,0.1,570,0
Cu,Winau,71.64545983,-8.09158511,0.1,570,0
Cu,Winau,74.06910702,-8.161282505,0.1,570,0
Cu,Winau,76.4927542,-8.2309799,0.1,570,0
Cu,Winau,78.66148203,-8.372287951,0.1,570,0
Cu,Winau,80.70247685,-8.442258669,0.1,570,0
Cu,Winau,82.74347168,-8.512229387,0.1,570,0
Cu,Winau,85.16711886,-8.581926782,0.1,570,0
Cu,Winau,87.59076605,-8.651624177,0.1,570,0
Cu,Winau,89.88704467,-8.792841121,0.1,570,0
Cu,Winau,92.18295885,-8.791201182,0.1,570,0
Cu,Winau,94.22395367,-8.8611719,0.1,570,0
Cu,Winau,96.77515165,-8.930778187,0.1,570,0
Cu,Winau,99.58126898,-8.928773818,0.1,570,0
Fe-86W,Zhou,6.425702811,5.504587156,0.1,298,0.27
Fe-86W,Zhou,10.44176707,-3.669724771,0.1,298,0.27
Fe-86W,Zhou,14.0562249,-5.963302752,0.1,298,0.27
Fe-86W,Zhou,18.47389558,-12.8440367,0.1,298,0.27
Fe-86W,Zhou,22.48995984,-17.43119266,0.1,298,0.27
Fe-86W,Zhou,26.10441767,-19.72477064,0.1,298,0.27
Fe-86W,Zhou,30.12048193,-22.01834862,0.1,298,0.27
Fe-86W,Zhou,34.13654618,-26.60550459,0.1,298,0.27
Fe-86W,Zhou,37.75100402,-31.19266055,0.1,298,0.27
Fe-86W,Zhou,40.562249,-33.48623853,0.1,298,0.27
Fe-86W,Zhou,44.17670683,-38.0733945,0.1,298,0.27
Fe-86W,Zhou,47.38955823,-42.66055046,0.1,298,0.27
Fe-86W,Zhou,50.60240964,-44.95412844,0.1,298,0.27
Fe-86W,Zhou,55.02008032,-51.83486239,0.1,298,0.27
Fe-86W,Zhou,58.23293173,-56.42201835,0.1,298,0.27
Fe-86W,Zhou,62.24899598,-63.30275229,0.1,298,0.27
Fe-86W,Zhou,64.65863454,-67.88990826,0.1,298,0.27
Fe-86W,Zhou,67.87148594,-72.47706422,0.1,298,0.27
Fe-86W,Zhou,70.2811245,-77.06422018,0.1,298,0.27
Fe-86W,Zhou,73.89558233,-81.65137615,0.1,298,0.27
Fe-86W,Zhou,77.91164659,-88.53211009,0.1,298,0.27
Fe-86W,Zhou,81.52610442,-90.82568807,0.1,298,0.27
Fe-86W,Zhou,83.93574297,-97.70642202,0.1,298,0.27
Fe-86W,Zhou,88.75502008,-106.8807339,0.1,298,0.27
Fe-86W,Zhou,90.76305221,-111.4678899,0.1,298,0.27
Fe-86W,Zhou,93.57429719,-116.0550459,0.1,298,0.27
Fe-86W,Zhou,96.38554217,-122.9357798,0.1,298,0.27
Fe-86W,Zhou,100,-127.5229358,0.1,298,0.27
Fe-86W,Zhou,102.0080321,-134.4036697,0.1,298,0.27
Fe-86W,Zhou,105.62249,-141.2844037,0.1,298,0.27
Fe-86W,Zhou,108.8353414,-148.1651376,0.1,298,0.27
Fe-86W,Zhou,110.8433735,-152.7522936,0.1,298,0.27
Fe-86W,Zhou,113.253012,-157.3394495,0.1,298,0.27
Fe-86W,Zhou,116.4658635,-164.2201835,0.1,298,0.27
Fe-86W,Zhou,119.2771084,-171.1009174,0.1,298,0.27
Fe-86W,Zhou,122.0883534,-177.9816514,0.1,298,0.27
Fe-86W,Zhou,125.7028112,-184.8623853,0.1,298,0.27
Fe-86W,Zhou,128.9156627,-191.7431193,0.1,298,0.27
Fe-86W,Zhou,133.3333333,-194.0366972,0.1,298,0.27
Fe-86W,Zhou,137.3493976,-203.2110092,0.1,298,0.27
Fe-86W,Zhou,141.3654618,-210.0917431,0.1,298,0.27
Fe-86W,Zhou,144.5783133,-219.266055,0.1,298,0.27
Fe-86W,Zhou,146.9879518,-228.440367,0.1,298,0.27
Fe-86W,Zhou,150.6024096,-235.3211009,0.1,298,0.27
Fe-86W,Zhou,153.815261,-239.9082569,0.1,298,0.27
Fe-86W,Zhou,156.626506,-244.4954128,0.1,298,0.27
Fe-86W,Zhou,159.8393574,-251.3761468,0.1,298,0.27
Fe-86W,Zhou,162.248996,-260.5504587,0.1,298,0.27
Fe-86W,Zhou,165.4618474,-265.1376147,0.1,298,0.27
Fe-86W,Zhou,168.2730924,-272.0183486,0.1,298,0.27
Fe-86W,Zhou,170.6827309,-278.8990826,0.1,298,0.27
Fe-86W,Zhou,173.0923695,-283.4862385,0.1,298,0.27
Fe-86W,Zhou,176.3052209,-290.3669725,0.1,298,0.27
Fe-86W,Zhou,179.1164659,-297.2477064,0.1,298,0.27
Fe-86W,Zhou,181.9277108,-301.8348624,0.1,298,0.27
Fe-86W,Zhou,183.5341365,-304.1284404,0.1,298,0.27
Fe-86W,Zhou,185.5421687,-308.7155963,0.1,298,0.27
Fe-86W,Zhou,188.7550201,-320.1834862,0.1,298,0.27
Fe-86W,Zhou,192.3694779,-331.6513761,0.1,298,0.27
Fe-86W,Zhou,195.1807229,-338.5321101,0.1,298,0.27
Fe-86W,Zhou,198.7951807,-347.706422,0.1,298,0.27
Fe-79Pt,Fu,1.326249708,1.497569578,0.4,298,0.27
Fe-79Pt,Fu,2.015342975,2.35296701,0.4,298,0.27
Fe-79Pt,Fu,2.909999283,2.787322515,0.4,298,0.27
Fe-79Pt,Fu,3.528872668,2.794811403,0.4,298,0.27
Fe-79Pt,Fu,4.147746053,2.802300291,0.4,298,0.27
Fe-79Pt,Fu,4.697855728,2.80895708,0.4,298,0.27
Fe-79Pt,Fu,5.24760136,2.603844758,0.4,298,0.27
Fe-79Pt,Fu,6.070217571,1.131446164,0.4,298,0.27
Fe-79Pt,Fu,6.617414901,-0.556049935,0.4,298,0.27
Fe-79Pt,Fu,7.301775606,-2.453650948,0.4,298,0.27
Fe-79Pt,Fu,8.397262395,-5.193335814,0.4,298,0.27
Fe-79Pt,Fu,9.082351187,-6.667398605,0.4,298,0.27
Fe-79Pt,Fu,9.905331441,-7.928028088,0.4,298,0.27
Fe-79Pt,Fu,10.93351069,-9.821468608,0.4,298,0.27
Fe-79Pt,Fu,11.75394265,-12.56448187,0.4,298,0.27
Fe-79Pt,Fu,12.43866739,-14.25031377,0.4,298,0.27
Fe-79Pt,Fu,13.32931923,-16.14541849,0.4,298,0.27
Fe-79Pt,Fu,14.01513611,-17.19594306,0.4,298,0.27
Fe-79Pt,Fu,14.83702423,-19.09187987,0.4,298,0.27
Fe-79Pt,Fu,15.52247707,-20.35417355,0.4,298,0.27
Fe-79Pt,Fu,16.20865799,-21.19292901,0.4,298,0.27
Fe-79Pt,Fu,17.03054611,-23.08886583,0.4,298,0.27
Fe-79Pt,Fu,17.64759928,-24.14022249,0.4,298,0.27
Fe-79Pt,Fu,18.40181582,-25.40168408,0.4,298,0.27
Fe-79Pt,Fu,19.22443203,-26.87408267,0.4,298,0.27
Fe-79Pt,Fu,19.97901262,-27.92377514,0.4,298,0.27
Fe-79Pt,Fu,20.80162883,-29.39617373,0.4,298,0.27
Fe-79Pt,Fu,21.34955425,-30.66013161,0.4,298,0.27
Fe-79Pt,Fu,21.96624337,-31.92325739,0.4,298,0.27
Fe-79Pt,Fu,22.78885959,-33.39565598,0.4,298,0.27
Fe-79Pt,Fu,23.47431242,-34.65794966,0.4,298,0.27
Fe-79Pt,Fu,24.15940121,-36.13201245,0.4,298,0.27
Fe-79Pt,Fu,25.05041709,-37.81534806,0.4,298,0.27
Fe-79Pt,Fu,25.73586992,-39.07764174,0.4,298,0.27
Fe-79Pt,Fu,26.4216868,-40.12816631,0.4,298,0.27
Fe-79Pt,Fu,27.03837593,-41.39129209,0.4,298,0.27
Fe-79Pt,Fu,27.58739347,-42.01994263,0.4,298,0.27
Fe-79Pt,Fu,28.27284631,-43.28223631,0.4,298,0.27
Fe-79Pt,Fu,28.9579351,-44.7562991,0.4,298,0.27
Fe-79Pt,Fu,29.98757053,-45.80266318,0.4,298,0.27
Fe-79Pt,Fu,30.74142303,-47.27589387,0.4,298,0.27
Fe-79Pt,Fu,31.56403924,-48.74829246,0.4,298,0.27
Fe-79Pt,Fu,32.25022016,-49.58704792,0.4,298,0.27
Fe-79Pt,Fu,33.0044367,-50.8485095,0.4,298,0.27
Fe-79Pt,Fu,33.89581662,-52.320076,0.4,298,0.27
Fe-79Pt,Fu,34.71843283,-53.79247459,0.4,298,0.27
Fe-79Pt,Fu,35.335486,-54.84383126,0.4,298,0.27
Fe-79Pt,Fu,35.88450355,-55.4724818,0.4,298,0.27
Fe-79Pt,Fu,36.50119267,-56.73560758,0.4,298,0.27
Fe-79Pt,Fu,37.32380889,-58.20800618,0.4,298,0.27
Fe-79Pt,Fu,38.00962576,-59.25853074,0.4,298,0.27
Fe-79Pt,Fu,38.62631489,-60.52165652,0.4,298,0.27
Fe-79Pt,Fu,39.44965919,-61.5705169,0.4,298,0.27
Fe-72Pt,Fu,1.121778796,2.553918838,0.3,298,0.27
Fe-72Pt,Fu,2.223090276,3.20253975,0.3,298,0.27
Fe-72Pt,Fu,2.636400619,3.631070564,0.3,298,0.27
Fe-72Pt,Fu,2.980219166,3.635231058,0.3,298,0.27
Fe-72Pt,Fu,3.324401756,3.851160662,0.3,298,0.27
Fe-72Pt,Fu,4.01203885,3.859481649,0.3,298,0.27
Fe-72Pt,Fu,4.631276278,4.078739648,0.3,298,0.27
Fe-72Pt,Fu,5.318913372,4.087060635,0.3,298,0.27
Fe-72Pt,Fu,6.074586089,3.672675498,0.3,298,0.27
Fe-72Pt,Fu,6.623967678,3.255794065,0.3,298,0.27
Fe-72Pt,Fu,7.310876685,2.840576829,0.3,298,0.27
Fe-72Pt,Fu,7.71180956,-3.931042134,0.3,298,0.27
Fe-72Pt,Fu,8.19242744,-4.348755666,0.3,298,0.27
Fe-72Pt,Fu,8.672317233,-5.19000742,0.3,298,0.27
Fe-72Pt,Fu,9.221334779,-5.818657964,0.3,298,0.27
Fe-72Pt,Fu,9.769260195,-7.082615841,0.3,298,0.27
Fe-72Pt,Fu,10.3179137,-7.923035496,0.3,298,0.27
Fe-72Pt,Fu,10.72867574,-8.976888459,0.3,298,0.27
Fe-72Pt,Fu,11.07103811,-9.819804411,0.3,298,0.27
Fe-72Pt,Fu,11.4821642,-10.66188826,0.3,298,0.27
Fe-72Pt,Fu,11.82452657,-11.50480421,0.3,298,0.27
Fe-72Pt,Fu,12.23565265,-12.34688807,0.3,298,0.27
Fe-72Pt,Fu,12.44048761,-13.19146821,0.3,298,0.27
Fe-72Pt,Fu,12.78284998,-14.03438417,0.3,298,0.27
Fe-72Pt,Fu,13.39953911,-15.29750994,0.3,298,0.27
Fe-72Pt,Fu,13.94746453,-16.56146782,0.3,298,0.27
Fe-72Pt,Fu,14.35822657,-17.61532079,0.3,298,0.27
Fe-72Pt,Fu,14.76898861,-18.66917375,0.3,298,0.27
Fe-72Pt,Fu,15.38567773,-19.93229953,0.3,298,0.27
Fe-72Pt,Fu,15.93469528,-20.56095007,0.3,298,0.27
Fe-72Pt,Fu,16.48407687,-20.9778315,0.3,298,0.27
Fe-72Pt,Fu,16.89520295,-21.81991536,0.3,298,0.27
Fe-72Pt,Fu,17.16916566,-22.4518943,0.3,298,0.27
Fe-72Pt,Fu,17.44312837,-23.08387323,0.3,298,0.27
Fe-72Pt,Fu,17.85425445,-23.92595709,0.3,298,0.27
Fe-72Pt,Fu,18.26538053,-24.76804094,0.3,298,0.27
Fe-72Pt,Fu,18.60810695,-25.39918778,0.3,298,0.27
Fe-72Pt,Fu,19.08836079,-26.02867042,0.3,298,0.27
Fe-72Pt,Fu,19.5675225,-27.2934604,0.3,298,0.27
Fe-72Pt,Fu,20.116176,-28.13388005,0.3,298,0.27
Fe-72Pt,Fu,20.59642983,-28.7633627,0.3,298,0.27
Fe-72Pt,Fu,21.00791996,-29.39367744,0.3,298,0.27
Fe-72Pt,Fu,21.55620942,-30.4458662,0.3,298,0.27
Fe-72Pt,Fu,21.96697146,-31.49971917,0.3,298,0.27
Fe-72Pt,Fu,22.30933384,-32.34263512,0.3,298,0.27
Fe-72Pt,Fu,22.65206025,-32.97378196,0.3,298,0.27
Fe-72Pt,Fu,23.20071376,-33.81420161,0.3,298,0.27
Fe-72Pt,Fu,23.74863917,-35.07815949,0.3,298,0.27
Fe-72Pt,Fu,24.16049334,-35.49670512,0.3,298,0.27
Fe-72Pt,Fu,24.64001909,-36.54972599,0.3,298,0.27
Fe-72Pt,Fu,25.18867259,-37.39014564,0.3,298,0.27
Fe-72Pt,Fu,25.46299935,-37.81035547,0.3,298,0.27
Fe-72Pt,Fu,26.01165285,-38.65077512,0.3,298,0.27
Fe-72Pt,Fu,26.49154264,-39.49202688,0.3,298,0.27
Fe-72Pt,Fu,26.90230468,-40.54587984,0.3,298,0.27
Fe-72Pt,Fu,27.38183043,-41.59890071,0.3,298,0.27
Fe-72Pt,Fu,27.9988836,-42.65025737,0.3,298,0.27
Fe-72Pt,Fu,28.41000968,-43.49234123,0.3,298,0.27
Fe-72Pt,Fu,28.82149981,-44.12265597,0.3,298,0.27
Fe-72Pt,Fu,29.23298994,-44.75297071,0.3,298,0.27
Fe-72Pt,Fu,29.71324377,-45.38245335,0.3,298,0.27
Fe-72Pt,Fu,30.1247339,-46.01276809,0.3,298,0.27
Fe-72Pt,Fu,30.60462369,-46.85401985,0.3,298,0.27
Fe-72Pt,Fu,31.01574978,-47.6961037,0.3,298,0.27
Fe-72Pt,Fu,31.77033037,-48.74579617,0.3,298,0.27
Fe-72Pt,Fu,32.52454691,-50.00725775,0.3,298,0.27
Fe-72Pt,Fu,33.20999975,-51.26955143,0.3,298,0.27
Fe-72Pt,Fu,33.68988954,-52.11080318,0.3,298,0.27
Fe-72Pt,Fu,34.16977933,-52.95205494,0.3,298,0.27
Fe-72Pt,Fu,34.65003317,-53.58153758,0.3,298,0.27
Fe-72Pt,Fu,34.92399588,-54.21351652,0.3,298,0.27
Fe-72Pt,Fu,35.335486,-54.84383126,0.3,298,0.27
Fe-72Pt,Fu,35.67784838,-55.68674721,0.3,298,0.27
Fe-72Pt,Fu,36.08970255,-56.10529284,0.3,298,0.27
Fe-72Pt,Fu,36.2945375,-56.94987299,0.3,298,0.27
Fe-72Pt,Fu,36.98071842,-57.78862845,0.3,298,0.27
Fe-72Pt,Fu,37.52900788,-58.84081721,0.3,298,0.27
Fe-72Pt,Fu,38.00962576,-59.25853074,0.3,298,0.27
Fe-72Pt,Fu,38.42075185,-60.1006146,0.3,298,0.27
Fe-72Pt,Fu,39.03816906,-60.94020215,0.3,298,0.27
Fe-72Pt,Fu,39.38162356,-61.14781077,0.3,298,0.27
Fe-55Pt,Fu,1.121778796,2.553918838,0.2,298,0.27
Fe-55Pt,Fu,2.223090276,3.20253975,0.2,298,0.27
Fe-55Pt,Fu,2.636400619,3.631070564,0.2,298,0.27
Fe-55Pt,Fu,2.980219166,3.635231058,0.2,298,0.27
Fe-55Pt,Fu,3.324401756,3.851160662,0.2,298,0.27
Fe-55Pt,Fu,4.01203885,3.859481649,0.2,298,0.27
Fe-55Pt,Fu,4.631276278,4.078739648,0.2,298,0.27
Fe-55Pt,Fu,5.318913372,4.087060635,0.2,298,0.27
Fe-55Pt,Fu,6.074586089,3.672675498,0.2,298,0.27
Fe-55Pt,Fu,6.623967678,3.255794065,0.2,298,0.27
Fe-55Pt,Fu,7.310876685,2.840576829,0.2,298,0.27
Fe-55Pt,Fu,7.790402435,1.787555964,0.2,298,0.27
Fe-55Pt,Fu,8.476583357,0.948800507,0.2,298,0.27
Fe-55Pt,Fu,8.888073484,0.318485765,0.2,298,0.27
Fe-55Pt,Fu,9.36723519,-0.946304211,0.2,298,0.27
Fe-55Pt,Fu,9.847124984,-1.787555964,0.2,298,0.27
Fe-55Pt,Fu,10.39614253,-2.416206508,0.2,298,0.27
Fe-55Pt,Fu,11.01210357,-4.102870509,0.2,298,0.27
Fe-55Pt,Fu,11.62806461,-5.78953451,0.2,298,0.27
Fe-55Pt,Fu,11.97006294,-6.844219572,0.2,298,0.27
Fe-55Pt,Fu,12.38082498,-7.898072536,0.2,298,0.27
Fe-55Pt,Fu,12.92984253,-8.52672308,0.2,298,0.27
Fe-55Pt,Fu,13.41009636,-9.156205723,0.2,298,0.27
Fe-55Pt,Fu,13.75318682,-9.575583451,0.2,298,0.27
Fe-55Pt,Fu,14.30220437,-10.204234,0.2,298,0.27
Fe-55Pt,Fu,14.71369449,-10.83454874,0.2,298,0.27
Fe-55Pt,Fu,14.98802125,-11.25475856,0.2,298,0.27
Fe-55Pt,Fu,15.4006035,-11.24976597,0.2,298,0.27
Fe-55Pt,Fu,15.88012925,-12.30278684,0.2,298,0.27
Fe-55Pt,Fu,16.22285567,-12.93393368,0.2,298,0.27
Fe-55Pt,Fu,16.77150917,-13.77435333,0.2,298,0.27
Fe-55Pt,Fu,17.38929043,-14.40217178,0.2,298,0.27
Fe-55Pt,Fu,17.80078055,-15.03248652,0.2,298,0.27
Fe-55Pt,Fu,18.28103439,-15.66196916,0.2,298,0.27
Fe-55Pt,Fu,18.83041598,-16.07885059,0.2,298,0.27
Fe-55Pt,Fu,19.65376028,-17.12771097,0.2,298,0.27
Fe-55Pt,Fu,20.13292198,-18.39250094,0.2,298,0.27
Fe-55Pt,Fu,20.40615661,-19.4480181,0.2,298,0.27
Fe-55Pt,Fu,20.54186381,-20.50519946,0.2,298,0.27
Fe-55Pt,Fu,20.95371798,-20.92374509,0.2,298,0.27
Fe-55Pt,Fu,21.15891698,-21.55655613,0.2,298,0.27
Fe-55Pt,Fu,21.63953486,-21.97426966,0.2,298,0.27
Fe-55Pt,Fu,22.53237095,-22.59875971,0.2,298,0.27
Fe-55Pt,Fu,23.35571525,-23.64762008,0.2,298,0.27
Fe-55Pt,Fu,23.56127829,-24.06866201,0.2,298,0.27
Fe-55Pt,Fu,24.11065988,-24.48554344,0.2,298,0.27
Fe-55Pt,Fu,24.38535067,-24.69398416,0.2,298,0.27
Fe-55Pt,Fu,24.72844113,-25.11336189,0.2,298,0.27
Fe-55Pt,Fu,25.20833093,-25.95461364,0.2,298,0.27
Fe-55Pt,Fu,25.89451185,-26.7933691,0.2,298,0.27
Fe-55Pt,Fu,26.44316535,-27.63378875,0.2,298,0.27
Fe-55Pt,Fu,26.85501952,-28.05233438,0.2,298,0.27
Fe-55Pt,Fu,27.26650965,-28.68264912,0.2,298,0.27
Fe-55Pt,Fu,27.81552719,-29.31129967,0.2,298,0.27
Fe-55Pt,Fu,28.36490878,-29.7281811,0.2,298,0.27
Fe-55Pt,Fu,28.77676295,-30.14672673,0.2,298,0.27
Fe-55Pt,Fu,29.25701679,-30.77620937,0.2,298,0.27
Fe-55Pt,Fu,29.53134354,-31.1964192,0.2,298,0.27
Fe-55Pt,Fu,30.01086929,-32.24944007,0.2,298,0.27
Fe-55Pt,Fu,30.28446795,-33.09318812,0.2,298,0.27
Fe-55Pt,Fu,30.48893887,-34.14953738,0.2,298,0.27
Fe-55Pt,Fu,30.76290157,-34.78151631,0.2,298,0.27
Fe-55Pt,Fu,31.03686428,-35.41349525,0.2,298,0.27
Fe-55Pt,Fu,31.44726228,-36.67911733,0.2,298,0.27
Fe-55Pt,Fu,31.7204969,-37.73463449,0.2,298,0.27
Fe-55Pt,Fu,31.99482365,-38.15484432,0.2,298,0.27
Fe-55Pt,Fu,32.06285928,-38.57755044,0.2,298,0.27
Fe-55Pt,Fu,32.54347716,-38.99526397,0.2,298,0.27
Fe-55Pt,Fu,32.95605941,-38.99027138,0.2,298,0.27
Fe-55Pt,Fu,33.43740538,-38.98444669,0.2,298,0.27
Fe-55Pt,Fu,34.05737089,-38.34165047,0.2,298,0.27
Fe-55Pt,Fu,34.81413574,-38.12072827,0.2,298,0.27
Fe-55Pt,Fu,35.08882653,-38.32916899,0.2,298,0.27
Fe-55Pt,Fu,35.49995262,-39.17125284,0.2,298,0.27
Fe-55Pt,Fu,35.63565982,-40.2284342,0.2,298,0.27
Fe-55Pt,Fu,35.77245915,-40.65030822,0.2,298,0.27
Fe-55Pt,Fu,36.04569377,-41.70582538,0.2,298,0.27
Fe-55Pt,Fu,36.18249311,-42.12769941,0.2,298,0.27
Fe-55Pt,Fu,36.45645581,-42.75967835,0.2,298,0.27
Fe-55Pt,Fu,36.73005448,-43.6034264,0.2,298,0.27
Fe-55Pt,Fu,36.93561752,-44.02446832,0.2,298,0.27
Fe-55Pt,Fu,37.48390698,-45.07665709,0.2,298,0.27
Fe-55Pt,Fu,37.75859778,-45.28509781,0.2,298,0.27
Fe-55Pt,Fu,38.30652319,-46.54905568,0.2,298,0.27
Fe-55Pt,Fu,38.85554074,-47.17770623,0.2,298,0.27
Fe-55Pt,Fu,39.26739491,-47.59625186,0.2,298,0.27
Fe-46Pt,Fu,1.40562249,1.10915493,0.175,298,0.27
Fe-46Pt,Fu,2.03815261,1.461267606,0.175,298,0.27
Fe-46Pt,Fu,2.600401606,1.725352113,0.175,298,0.27
Fe-46Pt,Fu,3.303212851,1.373239437,0.175,298,0.27
Fe-46Pt,Fu,4.146586345,0.933098592,0.175,298,0.27
Fe-46Pt,Fu,4.779116466,0.404929577,0.175,298,0.27
Fe-46Pt,Fu,5.763052209,-0.475352113,0.175,298,0.27
Fe-46Pt,Fu,6.746987952,-1.355633803,0.175,298,0.27
Fe-46Pt,Fu,7.379518072,-2.588028169,0.175,298,0.27
Fe-46Pt,Fu,7.941767068,-3.908450704,0.175,298,0.27
Fe-46Pt,Fu,8.925702811,-5.052816901,0.175,298,0.27
Fe-46Pt,Fu,9.487951807,-5.492957746,0.175,298,0.27
Fe-46Pt,Fu,10.47188755,-6.373239437,0.175,298,0.27
Fe-46Pt,Fu,11.31526104,-7.429577465,0.175,298,0.27
Fe-46Pt,Fu,12.15863454,-8.309859155,0.175,298,0.27
Fe-46Pt,Fu,12.79116466,-9.102112676,0.175,298,0.27
Fe-46Pt,Fu,13.70481928,-10.24647887,0.175,298,0.27
Fe-46Pt,Fu,14.3373494,-10.95070423,0.175,298,0.27
Fe-46Pt,Fu,15.04016064,-11.56690141,0.175,298,0.27
Fe-46Pt,Fu,15.88353414,-12.71126761,0.175,298,0.27
Fe-46Pt,Fu,16.79718876,-13.5915493,0.175,298,0.27
Fe-46Pt,Fu,17.57028112,-14.47183099,0.175,298,0.27
Fe-46Pt,Fu,18.34337349,-15.26408451,0.175,298,0.27
Fe-46Pt,Fu,18.97590361,-16.1443662,0.175,298,0.27
Fe-46Pt,Fu,19.88955823,-17.20070423,0.175,298,0.27
Fe-46Pt,Fu,21.08433735,-18.25704225,0.175,298,0.27
Fe-46Pt,Fu,21.92771084,-19.04929577,0.175,298,0.27
Fe-46Pt,Fu,22.70080321,-20.1056338,0.175,298,0.27
Fe-46Pt,Fu,23.40361446,-21.33802817,0.175,298,0.27
Fe-46Pt,Fu,24.31726908,-22.04225352,0.175,298,0.27
Fe-46Pt,Fu,25.02008032,-22.30633803,0.175,298,0.27
Fe-46Pt,Fu,25.58232932,-23.62676056,0.175,298,0.27
Fe-46Pt,Fu,26.21485944,-24.77112676,0.175,298,0.27
Fe-46Pt,Fu,27.12851406,-25.47535211,0.175,298,0.27
Fe-46Pt,Fu,28.1124498,-26.26760563,0.175,298,0.27
Fe-46Pt,Fu,28.74497992,-27.14788732,0.175,298,0.27
Fe-46Pt,Fu,29.30722892,-28.20422535,0.175,298,0.27
Fe-46Pt,Fu,30.15060241,-29.26056338,0.175,298,0.27
Fe-46Pt,Fu,30.85341365,-29.78873239,0.175,298,0.27
Fe-46Pt,Fu,31.62650602,-30.58098592,0.175,298,0.27
Fe-46Pt,Fu,32.18875502,-31.46126761,0.175,298,0.27
Fe-46Pt,Fu,32.96184739,-31.90140845,0.175,298,0.27
Fe-46Pt,Fu,33.59437751,-33.04577465,0.175,298,0.27
Fe-46Pt,Fu,34.22690763,-33.92605634,0.175,298,0.27
Fe-46Pt,Fu,35.21084337,-34.71830986,0.175,298,0.27
Fe-46Pt,Fu,35.77309237,-35.24647887,0.175,298,0.27
Fe-46Pt,Fu,36.40562249,-36.21478873,0.175,298,0.27
Fe-46Pt,Fu,37.31927711,-37.00704225,0.175,298,0.27
Fe-46Pt,Fu,38.09236948,-37.97535211,0.175,298,0.27
Fe-46Pt,Fu,38.86546185,-38.94366197,0.175,298,0.27
Fe-46Pt,Fu,39.63855422,-39.55985915,0.175,298,0.27
Fe-46Pt,Fu,1.475903614,-0.123239437,0.175,478,0.27
Fe-46Pt,Fu,2.248995984,-0.73943662,0.175,478,0.27
Fe-46Pt,Fu,2.951807229,-1.267605634,0.175,478,0.27
Fe-46Pt,Fu,3.514056225,-1.443661972,0.175,478,0.27
Fe-46Pt,Fu,4.357429719,-1.355633803,0.175,478,0.27
Fe-46Pt,Fu,5.200803213,-2.059859155,0.175,478,0.27
Fe-46Pt,Fu,5.903614458,-2.676056338,0.175,478,0.27
Fe-46Pt,Fu,6.606425703,-3.204225352,0.175,478,0.27
Fe-46Pt,Fu,7.379518072,-3.468309859,0.175,478,0.27
Fe-46Pt,Fu,8.012048193,-3.996478873,0.175,478,0.27
Fe-46Pt,Fu,8.714859438,-5.316901408,0.175,478,0.27
Fe-46Pt,Fu,9.558232932,-5.757042254,0.175,478,0.27
Fe-46Pt,Fu,10.26104418,-6.373239437,0.175,478,0.27
Fe-46Pt,Fu,10.8935743,-7.429577465,0.175,478,0.27
Fe-46Pt,Fu,11.59638554,-8.485915493,0.175,478,0.27
Fe-46Pt,Fu,12.22891566,-9.542253521,0.175,478,0.27
Fe-46Pt,Fu,13.00200803,-9.806338028,0.175,478,0.27
Fe-46Pt,Fu,13.63453815,-10.51056338,0.175,478,0.27
Fe-46Pt,Fu,14.19678715,-11.21478873,0.175,478,0.27
Fe-46Pt,Fu,14.75903614,-12.27112676,0.175,478,0.27
Fe-46Pt,Fu,15.60240964,-12.88732394,0.175,478,0.27
Fe-46Pt,Fu,16.30522088,-13.50352113,0.175,478,0.27
Fe-46Pt,Fu,17.14859438,-14.11971831,0.175,478,0.27
Fe-46Pt,Fu,17.99196787,-15.17605634,0.175,478,0.27
Fe-46Pt,Fu,18.69477912,-14.82394366,0.175,478,0.27
Fe-46Pt,Fu,19.25702811,-15.88028169,0.175,478,0.27
Fe-46Pt,Fu,19.88955823,-17.28873239,0.175,478,0.27
Fe-46Pt,Fu,20.45180723,-18.25704225,0.175,478,0.27
Fe-46Pt,Fu,21.43574297,-17.81690141,0.175,478,0.27
Fe-46Pt,Fu,22.13855422,-17.81690141,0.175,478,0.27
Fe-46Pt,Fu,22.77108434,-19.13732394,0.175,478,0.27
Fe-46Pt,Fu,23.47389558,-20.72183099,0.175,478,0.27
Fe-46Pt,Fu,24.24698795,-20.63380282,0.175,478,0.27
Fe-46Pt,Fu,25.09036145,-20.19366197,0.175,478,0.27
Fe-46Pt,Fu,25.86345382,-20.63380282,0.175,478,0.27
Fe-46Pt,Fu,26.42570281,-22.21830986,0.175,478,0.27
Fe-46Pt,Fu,27.19879518,-22.48239437,0.175,478,0.27
Fe-46Pt,Fu,27.76104418,-22.48239437,0.175,478,0.27
Fe-46Pt,Fu,28.53413655,-23.62676056,0.175,478,0.27
Fe-46Pt,Fu,29.16666667,-23.89084507,0.175,478,0.27
Fe-46Pt,Fu,29.86947791,-24.33098592,0.175,478,0.27
Fe-46Pt,Fu,30.78313253,-24.85915493,0.175,478,0.27
Fe-46Pt,Fu,31.41566265,-25.03521127,0.175,478,0.27
Fe-46Pt,Fu,32.04819277,-25.38732394,0.175,478,0.27
Fe-46Pt,Fu,32.68072289,-26.53169014,0.175,478,0.27
Fe-46Pt,Fu,33.38353414,-27.5,0.175,478,0.27
Fe-46Pt,Fu,34.22690763,-28.11619718,0.175,478,0.27
Fe-46Pt,Fu,34.92971888,-28.9084507,0.175,478,0.27
Fe-46Pt,Fu,35.63253012,-29.43661972,0.175,478,0.27
Fe-46Pt,Fu,36.54618474,-28.6443662,0.175,478,0.27
Fe-46Pt,Fu,37.24899598,-29.08450704,0.175,478,0.27
Fe-46Pt,Fu,38.09236948,-29.87676056,0.175,478,0.27
Fe-46Pt,Fu,38.79518072,-31.10915493,0.175,478,0.27
Fe-46Pt,Fu,2.03815261,0.316901408,0.175,508,0.27
Fe-46Pt,Fu,3.162650602,1.021126761,0.175,508,0.27
Fe-46Pt,Fu,4.146586345,0.404929577,0.175,508,0.27
Fe-46Pt,Fu,5.200803213,0.228873239,0.175,508,0.27
Fe-46Pt,Fu,5.763052209,0.228873239,0.175,508,0.27
Fe-46Pt,Fu,6.746987952,-0.73943662,0.175,508,0.27
Fe-46Pt,Fu,7.66064257,-1.795774648,0.175,508,0.27
Fe-46Pt,Fu,8.293172691,-2.676056338,0.175,508,0.27
Fe-46Pt,Fu,8.995983936,-3.38028169,0.175,508,0.27
Fe-46Pt,Fu,9.558232932,-3.468309859,0.175,508,0.27
Fe-46Pt,Fu,10.47188755,-4.436619718,0.175,508,0.27
Fe-46Pt,Fu,11.73694779,-4.788732394,0.175,508,0.27
Fe-46Pt,Fu,12.29919679,-4.876760563,0.175,508,0.27
Fe-46Pt,Fu,13.21285141,-5.580985915,0.175,508,0.27
Fe-46Pt,Fu,13.98594378,-7.341549296,0.175,508,0.27
Fe-46Pt,Fu,14.96987952,-7.341549296,0.175,508,0.27
Fe-46Pt,Fu,15.67269076,-8.133802817,0.175,508,0.27
Fe-46Pt,Fu,16.30522088,-8.573943662,0.175,508,0.27
Fe-46Pt,Fu,17.14859438,-9.190140845,0.175,508,0.27
Fe-46Pt,Fu,17.7811245,-11.12676056,0.175,508,0.27
Fe-46Pt,Fu,18.34337349,-10.42253521,0.175,508,0.27
Fe-46Pt,Fu,19.25702811,-11.47887324,0.175,508,0.27
Fe-46Pt,Fu,19.88955823,-12.18309859,0.175,508,0.27
Fe-46Pt,Fu,20.9437751,-12.88732394,0.175,508,0.27
Fe-46Pt,Fu,21.78714859,-13.15140845,0.175,508,0.27
Fe-46Pt,Fu,22.70080321,-13.32746479,0.175,508,0.27
Fe-46Pt,Fu,23.47389558,-13.32746479,0.175,508,0.27
Fe-46Pt,Fu,24.3875502,-14.38380282,0.175,508,0.27
Fe-46Pt,Fu,24.9497992,-15.70422535,0.175,508,0.27
Fe-46Pt,Fu,25.93373494,-15.44014085,0.175,508,0.27
Fe-46Pt,Fu,26.70682731,-16.1443662,0.175,508,0.27
Fe-46Pt,Fu,27.33935743,-16.49647887,0.175,508,0.27
Fe-46Pt,Fu,28.04216867,-17.11267606,0.175,508,0.27
Fe-46Pt,Fu,28.6746988,-18.34507042,0.175,508,0.27
Fe-46Pt,Fu,29.44779116,-19.75352113,0.175,508,0.27
Fe-46Pt,Fu,30.29116466,-19.8415493,0.175,508,0.27
Fe-46Pt,Fu,30.85341365,-19.75352113,0.175,508,0.27
Fe-46Pt,Fu,31.69678715,-19.92957746,0.175,508,0.27
Fe-46Pt,Fu,32.39959839,-21.51408451,0.175,508,0.27
Fe-46Pt,Fu,33.17269076,-21.77816901,0.175,508,0.27
Fe-46Pt,Fu,33.73493976,-21.25,0.175,508,0.27
Fe-46Pt,Fu,34.36746988,-22.3943662,0.175,508,0.27
Fe-46Pt,Fu,35,-22.3943662,0.175,508,0.27
Fe-46Pt,Fu,35.70281124,-23.01056338,0.175,508,0.27
Fe-46Pt,Fu,36.33534137,-23.09859155,0.175,508,0.27
Fe-46Pt,Fu,36.89759036,-23.18661972,0.175,508,0.27
Fe-46Pt,Fu,37.60040161,-24.15492958,0.175,508,0.27
Fe-46Pt,Fu,38.1626506,-24.77112676,0.175,508,0.27
Fe-46Pt,Fu,38.93574297,-24.77112676,0.175,508,0.27
Fe-46Pt,Fu,39.49799197,-25.38732394,0.175,508,0.27
Fe-46Pt,Fu,40.06024096,-26.88380282,0.175,508,0.27
Fe-46Pt,Fu,1.475903614,0.669014085,0.175,533,0.27
Fe-46Pt,Fu,2.319277108,1.285211268,0.175,533,0.27
Fe-46Pt,Fu,2.881526104,1.637323944,0.175,533,0.27
Fe-46Pt,Fu,4.006024096,0.933098592,0.175,533,0.27
Fe-46Pt,Fu,4.568273092,-0.123239437,0.175,533,0.27
Fe-46Pt,Fu,5.130522088,-0.915492958,0.175,533,0.27
Fe-46Pt,Fu,5.692771084,0.052816901,0.175,533,0.27
Fe-46Pt,Fu,6.325301205,-1.179577465,0.175,533,0.27
Fe-46Pt,Fu,7.098393574,-1.707746479,0.175,533,0.27
Fe-46Pt,Fu,8.152610442,-2.588028169,0.175,533,0.27
Fe-46Pt,Fu,8.785140562,-3.556338028,0.175,533,0.27
Fe-46Pt,Fu,9.83935743,-2.940140845,0.175,533,0.27
Fe-46Pt,Fu,10.68273092,-3.644366197,0.175,533,0.27
Fe-46Pt,Fu,11.24497992,-3.908450704,0.175,533,0.27
Fe-46Pt,Fu,11.80722892,-5.316901408,0.175,533,0.27
Fe-46Pt,Fu,12.58032129,-5.228873239,0.175,533,0.27
Fe-46Pt,Fu,13.35341365,-6.549295775,0.175,533,0.27
Fe-46Pt,Fu,14.0562249,-6.549295775,0.175,533,0.27
Fe-46Pt,Fu,15.04016064,-6.637323944,0.175,533,0.27
Fe-46Pt,Fu,15.67269076,-7.517605634,0.175,533,0.27
Fe-46Pt,Fu,16.51606426,-7.693661972,0.175,533,0.27
Fe-46Pt,Fu,17.5,-8.045774648,0.175,533,0.27
Fe-46Pt,Fu,18.20281124,-8.221830986,0.175,533,0.27
Fe-46Pt,Fu,18.83534137,-9.454225352,0.175,533,0.27
Fe-46Pt,Fu,19.53815261,-9.894366197,0.175,533,0.27
Fe-46Pt,Fu,20.10040161,-9.718309859,0.175,533,0.27
Fe-46Pt,Fu,20.6626506,-11.56690141,0.175,533,0.27
Fe-46Pt,Fu,21.36546185,-11.03873239,0.175,533,0.27
Fe-46Pt,Fu,22.06827309,-11.74295775,0.175,533,0.27
Fe-46Pt,Fu,22.91164659,-12.53521127,0.175,533,0.27
Fe-46Pt,Fu,23.61445783,-12.79929577,0.175,533,0.27
Fe-46Pt,Fu,24.24698795,-13.32746479,0.175,533,0.27
Fe-46Pt,Fu,24.80923695,-13.32746479,0.175,533,0.27
Fe-46Pt,Fu,25.58232932,-14.20774648,0.175,533,0.27
Fe-46Pt,Fu,26.49598394,-14.91197183,0.175,533,0.27
Fe-46Pt,Fu,27.05823293,-14.64788732,0.175,533,0.27
Fe-46Pt,Fu,27.76104418,-15.08802817,0.175,533,0.27
Fe-46Pt,Fu,28.3935743,-15.26408451,0.175,533,0.27
Fe-46Pt,Fu,29.09638554,-15.88028169,0.175,533,0.27
Fe-46Pt,Fu,29.65863454,-16.32042254,0.175,533,0.27
Fe-46Pt,Fu,30.36144578,-16.05633803,0.175,533,0.27
Fe-46Pt,Fu,31.06425703,-16.67253521,0.175,533,0.27
Fe-46Pt,Fu,31.69678715,-17.20070423,0.175,533,0.27
Fe-46Pt,Fu,32.25903614,-16.84859155,0.175,533,0.27
Fe-46Pt,Fu,32.89156627,-17.81690141,0.175,533,0.27
Fe-46Pt,Fu,33.45381526,-17.99295775,0.175,533,0.27
Fe-46Pt,Fu,34.22690763,-17.81690141,0.175,533,0.27
Fe-46Pt,Fu,35.14056225,-18.25704225,0.175,533,0.27
Fe-46Pt,Fu,35.84337349,-17.81690141,0.175,533,0.27
Fe-46Pt,Fu,36.47590361,-18.6971831,0.175,533,0.27
Fe-46Pt,Fu,37.17871486,-18.78521127,0.175,533,0.27
Fe-46Pt,Fu,37.8815261,-18.96126761,0.175,533,0.27
Fe-46Pt,Fu,38.51405622,-19.13732394,0.175,533,0.27
Fe-46Pt,Fu,39.28714859,-18.6971831,0.175,533,0.27
Fe-46Pt,Fu,1.897590361,0.669014085,0.175,598,0.27
Fe-46Pt,Fu,2.530120482,1.813380282,0.175,598,0.27
Fe-46Pt,Fu,3.092369478,2.86971831,0.175,598,0.27
Fe-46Pt,Fu,4.076305221,2.429577465,0.175,598,0.27
Fe-46Pt,Fu,4.708835341,1.637323944,0.175,598,0.27
Fe-46Pt,Fu,5.552208835,0.580985915,0.175,598,0.27
Fe-46Pt,Fu,6.25502008,1.285211268,0.175,598,0.27
Fe-46Pt,Fu,6.887550201,1.549295775,0.175,598,0.27
Fe-46Pt,Fu,7.520080321,-0.475352113,0.175,598,0.27
Fe-46Pt,Fu,8.363453815,-1.091549296,0.175,598,0.27
Fe-46Pt,Fu,8.995983936,-1.003521127,0.175,598,0.27
Fe-46Pt,Fu,9.83935743,-0.827464789,0.175,598,0.27
Fe-46Pt,Fu,10.40160643,-1.531690141,0.175,598,0.27
Fe-46Pt,Fu,11.03413655,-2.323943662,0.175,598,0.27
Fe-46Pt,Fu,12.01807229,-1.883802817,0.175,598,0.27
Fe-46Pt,Fu,12.79116466,-1.795774648,0.175,598,0.27
Fe-46Pt,Fu,13.35341365,-1.971830986,0.175,598,0.27
Fe-46Pt,Fu,13.98594378,-2.940140845,0.175,598,0.27
Fe-46Pt,Fu,14.6184739,-4.084507042,0.175,598,0.27
Fe-46Pt,Fu,15.18072289,-3.468309859,0.175,598,0.27
Fe-46Pt,Fu,15.88353414,-3.820422535,0.175,598,0.27
Fe-46Pt,Fu,16.65662651,-4.436619718,0.175,598,0.27
Fe-46Pt,Fu,17.35943775,-4.700704225,0.175,598,0.27
Fe-46Pt,Fu,18.20281124,-4.436619718,0.175,598,0.27
Fe-46Pt,Fu,18.83534137,-3.644366197,0.175,598,0.27
Fe-46Pt,Fu,19.46787149,-3.908450704,0.175,598,0.27
Fe-46Pt,Fu,20.03012048,-4.436619718,0.175,598,0.27
Fe-46Pt,Fu,20.6626506,-5.052816901,0.175,598,0.27
Fe-46Pt,Fu,21.2248996,-5.580985915,0.175,598,0.27
Fe-46Pt,Fu,21.99799197,-4.436619718,0.175,598,0.27
Fe-46Pt,Fu,22.56024096,-4.084507042,0.175,598,0.27
Fe-46Pt,Fu,23.19277108,-4.612676056,0.175,598,0.27
Fe-46Pt,Fu,24.17670683,-4.612676056,0.175,598,0.27
Fe-46Pt,Fu,25.02008032,-4.788732394,0.175,598,0.27
Fe-46Pt,Fu,25.58232932,-5.052816901,0.175,598,0.27
Fe-46Pt,Fu,26.21485944,-5.316901408,0.175,598,0.27
Fe-46Pt,Fu,26.77710843,-5.316901408,0.175,598,0.27
Fe-46Pt,Fu,27.40963855,-5.228873239,0.175,598,0.27
Fe-46Pt,Fu,28.1124498,-5.669014085,0.175,598,0.27
Fe-46Pt,Fu,29.02610442,-6.197183099,0.175,598,0.27
Fe-46Pt,Fu,29.65863454,-5.492957746,0.175,598,0.27
Fe-46Pt,Fu,30.43172691,-5.492957746,0.175,598,0.27
Fe-46Pt,Fu,31.06425703,-6.461267606,0.175,598,0.27
Fe-46Pt,Fu,31.97791165,-5.933098592,0.175,598,0.27
Fe-46Pt,Fu,32.96184739,-5.757042254,0.175,598,0.27
Fe-46Pt,Fu,33.52409639,-6.10915493,0.175,598,0.27
Fe-46Pt,Fu,34.15662651,-6.461267606,0.175,598,0.27
Fe-46Pt,Fu,35,-6.197183099,0.175,598,0.27
Fe-46Pt,Fu,35.77309237,-5.228873239,0.175,598,0.27
Fe-46Pt,Fu,36.40562249,-6.021126761,0.175,598,0.27
Fe-46Pt,Fu,37.10843373,-6.549295775,0.175,598,0.27
Fe-46Pt,Fu,37.67068273,-6.549295775,0.175,598,0.27
Fe-46Pt,Fu,38.23293173,-6.197183099,0.175,598,0.27
Fe-46Pt,Fu,39.0060241,-5.492957746,0.175,598,0.27
Fe-46Pt,Fu,39.56827309,-6.021126761,0.175,598,0.27
Fe-46Pt,Fu,1.4652333,2.34631022,0.18,298,0.27
Fe-46Pt,Fu,2.497417027,2.782329922,0.18,298,0.27
Fe-46Pt,Fu,3.391709292,3.004916316,0.18,298,0.27
Fe-46Pt,Fu,4.285637515,3.015733599,0.18,298,0.27
Fe-46Pt,Fu,5.384764736,2.393739844,0.18,298,0.27
Fe-46Pt,Fu,6.140437453,1.979354707,0.18,298,0.27
Fe-46Pt,Fu,7.170436921,1.144759743,0.18,298,0.27
Fe-46Pt,Fu,8.268472013,-0.112541345,0.18,298,0.27
Fe-46Pt,Fu,9.092908439,-0.526094383,0.18,298,0.27
Fe-46Pt,Fu,9.642654071,-0.731206705,0.18,298,0.27
Fe-46Pt,Fu,10.05523633,-0.726214113,0.18,298,0.27
Fe-46Pt,Fu,10.67410971,-0.718725225,0.18,298,0.27
Fe-46Pt,Fu,11.15509163,-0.924669645,0.18,298,0.27
Fe-46Pt,Fu,11.77360098,-1.128949868,0.18,298,0.27
Fe-46Pt,Fu,12.25421886,-1.5466634,0.18,298,0.27
Fe-46Pt,Fu,12.73483674,-1.964376931,0.18,298,0.27
Fe-46Pt,Fu,13.49014541,-2.590531179,0.18,298,0.27
Fe-46Pt,Fu,14.039527,-3.007412612,0.18,298,0.27
Fe-46Pt,Fu,14.31421779,-3.215853329,0.18,298,0.27
Fe-46Pt,Fu,14.65803634,-3.211692835,0.18,298,0.27
Fe-46Pt,Fu,15.0706186,-3.206700243,0.18,298,0.27
Fe-46Pt,Fu,15.7575276,-3.621917479,0.18,298,0.27
Fe-46Pt,Fu,16.17010986,-3.616924887,0.18,298,0.27
Fe-46Pt,Fu,16.65072774,-4.034638418,0.18,298,0.27
Fe-46Pt,Fu,16.99418224,-4.242247036,0.18,298,0.27
Fe-46Pt,Fu,17.47480012,-4.659960568,0.18,298,0.27
Fe-46Pt,Fu,18.02418171,-5.076842001,0.18,298,0.27
Fe-46Pt,Fu,18.43567184,-5.707156742,0.18,298,0.27
Fe-46Pt,Fu,18.98359725,-6.971114619,0.18,298,0.27
Fe-46Pt,Fu,19.46385109,-7.600597262,0.18,298,0.27
Fe-46Pt,Fu,19.80766964,-7.596436769,0.18,298,0.27
Fe-46Pt,Fu,20.21952381,-8.014982399,0.18,298,0.27
Fe-46Pt,Fu,20.90643282,-8.430199634,0.18,298,0.27
Fe-46Pt,Fu,21.3870507,-8.847913166,0.18,298,0.27
Fe-46Pt,Fu,21.79926891,-9.054689685,0.18,298,0.27
Fe-46Pt,Fu,22.27988679,-9.472403217,0.18,298,0.27
Fe-46Pt,Fu,22.62334129,-9.680011834,0.18,298,0.27
Fe-46Pt,Fu,23.3797421,-9.670858749,0.18,298,0.27
Fe-46Pt,Fu,24.13541481,-10.08524389,0.18,298,0.27
Fe-46Pt,Fu,24.68516044,-10.29035621,0.18,298,0.27
Fe-46Pt,Fu,25.09701461,-10.70890184,0.18,298,0.27
Fe-46Pt,Fu,25.44046912,-10.91651046,0.18,298,0.27
Fe-46Pt,Fu,25.85232329,-11.33505609,0.18,298,0.27
Fe-46Pt,Fu,26.26417746,-11.75360172,0.18,298,0.27
Fe-46Pt,Fu,26.95108647,-12.16881895,0.18,298,0.27
Fe-46Pt,Fu,27.70675918,-12.58320409,0.18,298,0.27
Fe-46Pt,Fu,28.04984964,-13.00258182,0.18,298,0.27
Fe-46Pt,Fu,28.66799494,-13.41863115,0.18,298,0.27
Fe-46Pt,Fu,29.21737653,-13.83551258,0.18,298,0.27
Fe-46Pt,Fu,29.76675812,-14.25239402,0.18,298,0.27
Fe-46Pt,Fu,30.38490342,-14.66844335,0.18,298,0.27
Fe-46Pt,Fu,31.20970389,-14.87022728,0.18,298,0.27
Fe-46Pt,Fu,31.75981356,-14.86357049,0.18,298,0.27
Fe-46Pt,Fu,32.24115953,-14.8577458,0.18,298,0.27
Fe-46Pt,Fu,32.58424999,-15.27712353,0.18,298,0.27
Fe-46Pt,Fu,32.92734045,-15.69650126,0.18,298,0.27
Fe-46Pt,Fu,33.47672204,-16.11338269,0.18,298,0.27
Fe-46Pt,Fu,34.09450329,-16.74120113,0.18,298,0.27
Fe-46Pt,Fu,34.43722971,-17.37234797,0.18,298,0.27
Fe-46Pt,Fu,34.91748355,-18.00183062,0.18,298,0.27
Fe-46Pt,Fu,35.26093805,-18.20943923,0.18,298,0.27
Fe-46Pt,Fu,35.39810143,-18.41954415,0.18,298,0.27
Fe-46Pt,Fu,35.87871931,-18.83725768,0.18,298,0.27
Fe-46Pt,Fu,36.49650056,-19.46507613,0.18,298,0.27
Fe-46Pt,Fu,37.25290137,-19.45592304,0.18,298,0.27
Fe-46Pt,Fu,38.00893813,-19.65853907,0.18,298,0.27
Fe-46Pt,Fu,38.48992005,-19.86448349,0.18,298,0.27
Fe-46Pt,Fu,38.83301051,-20.28386122,0.18,298,0.27
Fe-46Pt,Fu,39.31399243,-20.48980564,0.18,298,0.27
Fe-46Pt,Fu,39.65781098,-20.48564514,0.18,298,0.27
Fe-35Pt,Fu,1.32879801,2.979953356,0.15,298,0.27
Fe-35Pt,Fu,1.810872063,3.409316269,0.15,298,0.27
Fe-35Pt,Fu,2.567272866,3.418469354,0.15,298,0.27
Fe-35Pt,Fu,3.324037713,3.639391551,0.15,298,0.27
Fe-35Pt,Fu,4.081894689,4.495621081,0.15,298,0.27
Fe-35Pt,Fu,4.839387622,5.140081499,0.15,298,0.27
Fe-35Pt,Fu,5.733315844,5.150898782,0.15,298,0.27
Fe-35Pt,Fu,6.352189228,5.15838767,0.15,298,0.27
Fe-35Pt,Fu,6.971062613,5.165876558,0.15,298,0.27
Fe-35Pt,Fu,7.727463417,5.175029644,0.15,298,0.27
Fe-35Pt,Fu,9.103829734,5.82697895,0.15,298,0.27
Fe-35Pt,Fu,10.20477717,6.263830751,0.15,298,0.27
Fe-35Pt,Fu,11.16783315,6.487249244,0.15,298,0.27
Fe-35Pt,Fu,12.33645216,6.28962581,0.15,298,0.27
Fe-35Pt,Fu,13.16088859,5.876072772,0.15,298,0.27
Fe-35Pt,Fu,13.84852568,5.884393758,0.15,298,0.27
Fe-35Pt,Fu,14.67332615,5.682609831,0.15,298,0.27
Fe-35Pt,Fu,15.15467212,5.688434522,0.15,298,0.27
Fe-35Pt,Fu,15.70441775,5.4833222,0.15,298,0.27
Fe-35Pt,Fu,16.18576372,5.489146891,0.15,298,0.27
Fe-35Pt,Fu,16.87340081,5.497467878,0.15,298,0.27
Fe-35Pt,Fu,17.5610379,5.505788864,0.15,298,0.27
Fe-35Pt,Fu,18.04201983,5.299844444,0.15,298,0.27
Fe-35Pt,Fu,18.5921295,5.306501233,0.15,298,0.27
Fe-35Pt,Fu,19.14223918,5.313158022,0.15,298,0.27
Fe-35Pt,Fu,19.89791189,4.898772886,0.15,298,0.27
Fe-35Pt,Fu,20.37925786,4.904597576,0.15,298,0.27
Fe-35Pt,Fu,20.86060383,4.910422267,0.15,298,0.27
Fe-35Pt,Fu,21.82329576,4.922071648,0.15,298,0.27
Fe-35Pt,Fu,22.51093285,4.930392635,0.15,298,0.27
Fe-35Pt,Fu,23.19856995,4.938713622,0.15,298,0.27
Fe-35Pt,Fu,23.885843,4.735265497,0.15,298,0.27
Fe-35Pt,Fu,24.57311605,4.531817373,0.15,298,0.27
Fe-35Pt,Fu,25.12286168,4.326705051,0.15,298,0.27
Fe-35Pt,Fu,25.74137102,4.122424828,0.15,298,0.27
Fe-35Pt,Fu,26.35988036,3.918144605,0.15,298,0.27
Fe-35Pt,Fu,27.04751746,3.926465592,0.15,298,0.27
Fe-35Pt,Fu,27.6660268,3.722185368,0.15,298,0.27
Fe-35Pt,Fu,28.21504434,3.093534824,0.15,298,0.27
Fe-35Pt,Fu,29.10860852,2.892582996,0.15,298,0.27
Fe-35Pt,Fu,29.65835416,2.687470674,0.15,298,0.27
Fe-35Pt,Fu,30.20809979,2.482358353,0.15,298,0.27
Fe-35Pt,Fu,30.89573688,2.490679339,0.15,298,0.27
Fe-35Pt,Fu,31.58264589,2.075462104,0.15,298,0.27
Fe-35Pt,Fu,32.40744636,1.873678177,0.15,298,0.27
Fe-35Pt,Fu,33.23224683,1.67189425,0.15,298,0.27
Fe-35Pt,Fu,33.71359279,1.67771894,0.15,298,0.27
Fe-35Pt,Fu,34.12581101,1.470942421,0.15,298,0.27
Fe-35Pt,Fu,34.81308406,1.267494297,0.15,298,0.27
Fe-35Pt,Fu,36.05119487,1.494241184,0.15,298,0.27
Fe-35Pt,Fu,36.73773984,0.867254837,0.15,298,0.27
Fe-35Pt,Fu,37.35661322,0.874743725,0.15,298,0.27
Fe-35Pt,Fu,38.11228594,0.460358588,0.15,298,0.27
Fe-35Pt,Fu,38.8683227,0.257742563,0.15,298,0.27
Fe-35Pt,Fu,39.41770429,-0.15913887,0.15,298,0.27
Fe-18Pt,Fu,1.328069924,2.556415134,0.11,298,0.27
Fe-18Pt,Fu,2.15469061,3.413476762,0.11,298,0.27
Fe-18Pt,Fu,3.18723838,4.061265576,0.11,298,0.27
Fe-18Pt,Fu,3.807203894,4.704061797,0.11,298,0.27
Fe-18Pt,Fu,4.426441322,4.923319796,0.11,298,0.27
Fe-18Pt,Fu,5.046406836,5.566116018,0.11,298,0.27
Fe-18Pt,Fu,5.665280221,5.573604906,0.11,298,0.27
Fe-18Pt,Fu,6.559936529,6.007960411,0.11,298,0.27
Fe-18Pt,Fu,7.247937667,6.228050508,0.11,298,0.27
Fe-18Pt,Fu,8.00433847,6.237203594,0.11,298,0.27
Fe-18Pt,Fu,8.968122531,6.884160308,0.11,298,0.27
Fe-18Pt,Fu,9.863506926,7.742054036,0.11,298,0.27
Fe-18Pt,Fu,10.48347244,8.384850257,0.11,298,0.27
Fe-18Pt,Fu,11.10234582,8.392339145,0.11,298,0.27
Fe-18Pt,Fu,11.99736618,9.038463761,0.11,298,0.27
Fe-18Pt,Fu,12.96115024,9.685420476,0.11,298,0.27
Fe-18Pt,Fu,13.9249343,10.33237719,0.11,298,0.27
Fe-18Pt,Fu,14.95711803,10.76839689,0.11,298,0.27
Fe-18Pt,Fu,15.98930175,11.20441659,0.11,298,0.27
Fe-18Pt,Fu,16.74570256,11.21356968,0.11,298,0.27
Fe-18Pt,Fu,17.57159516,11.64709309,0.11,298,0.27
Fe-18Pt,Fu,18.19083258,11.86635109,0.11,298,0.27
Fe-18Pt,Fu,19.01636114,12.08810538,0.11,298,0.27
Fe-18Pt,Fu,19.70436228,12.30819548,0.11,298,0.27
Fe-18Pt,Fu,20.46076308,12.31734856,0.11,298,0.27
Fe-18Pt,Fu,21.14912826,12.74920777,0.11,298,0.27
Fe-18Pt,Fu,21.83749344,13.18106698,0.11,298,0.27
Fe-18Pt,Fu,22.663022,13.40282128,0.11,298,0.27
Fe-18Pt,Fu,23.4194228,13.41197436,0.11,298,0.27
Fe-18Pt,Fu,24.31407911,13.84632987,0.11,298,0.27
Fe-18Pt,Fu,25.27677104,13.85797925,0.11,298,0.27
Fe-18Pt,Fu,25.82688072,13.86463604,0.11,298,0.27
Fe-18Pt,Fu,26.51451781,13.87295702,0.11,298,0.27
Fe-18Pt,Fu,27.13375524,14.09221502,0.11,298,0.27
Fe-18Pt,Fu,27.6151012,14.09803971,0.11,298,0.27
Fe-18Pt,Fu,28.23397459,14.1055286,0.11,298,0.27
Fe-18Pt,Fu,29.33419394,14.11884218,0.11,298,0.27
Fe-18Pt,Fu,30.02183103,14.12716317,0.11,298,0.27
Fe-18Pt,Fu,30.503177,14.13298786,0.11,298,0.27
Fe-18Pt,Fu,31.12205038,14.14047675,0.11,298,0.27
Fe-18Pt,Fu,31.74092377,14.14796563,0.11,298,0.27
Fe-18Pt,Fu,32.63521603,14.37055203,0.11,298,0.27
Fe-18Pt,Fu,33.59790797,14.38220141,0.11,298,0.27
Fe-18Pt,Fu,34.83601878,14.6089483,0.11,298,0.27
Fe-18Pt,Fu,35.93660217,14.83403099,0.11,298,0.27
Fe-18Pt,Fu,37.24311265,14.84984086,0.11,298,0.27
Fe-18Pt,Fu,38.20616862,15.07325935,0.11,298,0.27
Fe-18Pt,Fu,38.96293347,15.29418155,0.11,298,0.27
Fe-18Pt,Fu,39.85686169,15.30499883,0.11,298,0.27
Fe-16Cr,Zhou,1.242459556,5.357142857,0.106,298,0.27
Fe-16Cr,Zhou,8.428160132,11.60714286,0.106,298,0.27
Fe-16Cr,Zhou,12.26179051,14.28571429,0.106,298,0.27
Fe-16Cr,Zhou,18.01480669,16.96428571,0.106,298,0.27
Fe-16Cr,Zhou,24.7292295,18.75,0.106,298,0.27
Fe-16Cr,Zhou,28.08472717,20.53571429,0.106,298,0.27
Fe-16Cr,Zhou,31.92007129,22.32142857,0.106,298,0.27
Fe-16Cr,Zhou,37.67137373,25.89285714,0.106,298,0.27
Fe-16Cr,Zhou,42.94454346,28.57142857,0.106,298,0.27
Fe-16Cr,Zhou,46.30175487,29.46428571,0.106,298,0.27
Fe-16Cr,Zhou,50.13881272,30.35714286,0.106,298,0.27
Fe-16Cr,Zhou,54.45228955,33.03571429,0.106,298,0.27
Fe-16Cr,Zhou,58.76405265,36.60714286,0.106,298,0.27
Fe-16Cr,Zhou,62.59768303,39.28571429,0.106,298,0.27
Fe-16Cr,Zhou,66.43131341,41.96428571,0.106,298,0.27
Fe-16Cr,Zhou,70.26665753,43.75,0.106,298,0.27
Fe-16Cr,Zhou,73.6221552,45.53571429,0.106,298,0.27
Fe-16Cr,Zhou,76.97593913,48.21428571,0.106,298,0.27
Fe-16Cr,Zhou,82.24739512,51.78571429,0.106,298,0.27
Fe-16Cr,Zhou,85.12304634,53.57142857,0.106,298,0.27
Fe-16Cr,Zhou,88.47854401,55.35714286,0.106,298,0.27
Fe-16Cr,Zhou,91.83404168,57.14285714,0.106,298,0.27
Fe-16Cr,Zhou,94.70797916,59.82142857,0.106,298,0.27
Fe-16Cr,Zhou,97.58363038,61.60714286,0.106,298,0.27
Fe-16Cr,Zhou,100.4592816,63.39285714,0.106,298,0.27
Fe-16Cr,Zhou,104.7727584,66.07142857,0.106,298,0.27
Fe-16Cr,Zhou,111.9636002,69.64285714,0.106,298,0.27
Fe-16Cr,Zhou,118.6745956,73.21428571,0.106,298,0.27
Fe-16Cr,Zhou,121.5502468,75,0.106,298,0.27
Fe-16Cr,Zhou,125.8637236,77.67857143,0.106,298,0.27
Fe-16Cr,Zhou,129.697354,80.35714286,0.106,298,0.27
Fe-16Cr,Zhou,133.0511379,83.03571429,0.106,298,0.27
Fe-16Cr,Zhou,137.8427475,86.60714286,0.106,298,0.27
Fe-16Cr,Zhou,140.7183987,88.39285714,0.106,298,0.27
Fe-16Cr,Zhou,144.5520291,91.07142857,0.106,298,0.27
