Repository: tongsu-brown/KMORFS

# KMORFS-db

**Kinetic Modeling Of Residual Film Stress** — Database-driven version.

A physics-informed machine learning framework for modeling residual stress evolution in thin film materials deposited by magnetron sputtering, thermal evaporation, and e-beam evaporation. Uses a CSV database backend with 258 experiments across 54 materials from 24 published data sources.

## Quick Start

## Tutorial: Fitting Your Own Data

### Step 1: Add your data to the database

Add rows to `data/source.csv` with your experiment metadata:

| material | Tm_K | data_source | R | T | P | Alloy_type |
|---|---|---|---|---|---|---|
| MyMetal | 1800 | MyLab | 0.1 | 295 | 0.3 | Single element |

File: data/all_experiments.csv (part 7 of 23)
material,data_source,thickness,stressthickness,R,T,P
Fe-16Cr,Zhou,151.2613107,95.53571429,0.106,298,0.27
Fe-16Cr,Zhou,157.0126131,99.10714286,0.106,298,0.27
Fe-16Cr,Zhou,161.3278037,100.8928571,0.106,298,0.27
Fe-16Cr,Zhou,164.6815876,103.5714286,0.106,298,0.27
Fe-16Cr,Zhou,168.0353715,106.25,0.106,298,0.27
Fe-16Cr,Zhou,170.9110228,108.0357143,0.106,298,0.27
Fe-16Cr,Zhou,174.2665204,109.8214286,0.106,298,0.27
Fe-16Cr,Zhou,180.0212503,111.6071429,0.106,298,0.27
Fe-16Cr,Zhou,183.376748,113.3928571,0.106,298,0.27
Fe-16Cr,Zhou,186.7339594,114.2857143,0.106,298,0.27
Fe-16Cr,Zhou,191.5272827,116.9642857,0.106,298,0.27
Fe-16Cr,Zhou,195.8407595,119.6428571,0.106,298,0.27
Fe-16Cr,Zhou,199.1945435,122.3214286,0.106,298,0.27
Fe-16Cr,Zhou,202.5500411,124.1071429,0.106,298,0.27
Fe-16Cr,Zhou,206.863518,126.7857143,0.106,298,0.27
Fe-16Cr,Zhou,209.7391692,128.5714286,0.106,298,0.27
Fe-16Cr,Zhou,215.0089114,133.0357143,0.106,298,0.27
Fe-16Cr,Zhou,218.3661228,133.9285714,0.106,298,0.27
Fe-16Cr,Zhou,222.1980395,137.5,0.106,298,0.27
Fe-16Cr,Zhou,228.4309021,140.1785714,0.106,298,0.27
Fe-16Cr,Zhou,231.784686,142.8571429,0.106,298,0.27
Fe-16Cr,Zhou,235.6200302,144.6428571,0.106,298,0.27
Fe-16Cr,Zhou,239.4553743,146.4285714,0.106,298,0.27
Fe-16Cr,Zhou,244.2486976,149.1071429,0.106,298,0.27
Fe-16Cr,Zhou,248.0823279,151.7857143,0.106,298,0.27
Fe-16Cr,Zhou,251.9176721,153.5714286,0.106,298,0.27
Fe-16Cr,Zhou,257.1891281,157.1428571,0.106,298,0.27
Fe-16Cr,Zhou,260.0647793,158.9285714,0.106,298,0.27
Fe-16Cr,Zhou,263.8949822,163.3928571,0.106,298,0.27
Fe-16Cr,Zhou,267.7268988,166.9642857,0.106,298,0.27
Fe-16Cr,Zhou,274.4361804,171.4285714,0.106,298,0.27
Fe-16Cr,Zhou,278.2698108,174.1071429,0.106,298,0.27
Fe-16Cr,Zhou,1.730874692,0.892857143,0.106,523,0.27
Fe-16Cr,Zhou,6.993761996,8.928571429,0.106,523,0.27
Fe-16Cr,Zhou,13.22319715,13.39285714,0.106,523,0.27
Fe-16Cr,Zhou,16.09884837,15.17857143,0.106,523,0.27
Fe-16Cr,Zhou,19.46120099,13.39285714,0.106,523,0.27
Fe-16Cr,Zhou,22.82355361,11.60714286,0.106,523,0.27
Fe-16Cr,Zhou,26.66575267,9.821428571,0.106,523,0.27
Fe-16Cr,Zhou,30.506238,8.928571429,0.106,523,0.27
Fe-16Cr,Zhou,34.82485605,8.928571429,0.106,523,0.27
Fe-16Cr,Zhou,38.18035372,10.71428571,0.106,523,0.27
Fe-16Cr,Zhou,42.01741157,11.60714286,0.106,523,0.27
Fe-16Cr,Zhou,45.37633672,11.60714286,0.106,523,0.27
Fe-16Cr,Zhou,50.65464766,11.60714286,0.106,523,0.27
Fe-16Cr,Zhou,54.01185906,12.5,0.106,523,0.27
Fe-16Cr,Zhou,57.36907047,13.39285714,0.106,523,0.27
Fe-16Cr,Zhou,62.16582122,14.28571429,0.106,523,0.27
Fe-16Cr,Zhou,66.00287908,15.17857143,0.106,523,0.27
Fe-16Cr,Zhou,70.31806965,16.96428571,0.106,523,0.27
Fe-16Cr,Zhou,73.67699479,16.96428571,0.106,523,0.27
Fe-16Cr,Zhou,77.9938991,17.85714286,0.106,523,0.27
Fe-16Cr,Zhou,82.78893611,19.64285714,0.106,523,0.27
Fe-16Cr,Zhou,86.14786126,19.64285714,0.106,523,0.27
Fe-16Cr,Zhou,90.94632575,19.64285714,0.106,523,0.27
Fe-16Cr,Zhou,95.7430765,20.53571429,0.106,523,0.27
Fe-16Cr,Zhou,100.5381135,22.32142857,0.106,523,0.27
Fe-16Cr,Zhou,104.3768851,22.32142857,0.106,523,0.27
Fe-16Cr,Zhou,109.6517686,24.10714286,0.106,523,0.27
Fe-16Cr,Zhou,115.4064985,25.89285714,0.106,523,0.27
Fe-16Cr,Zhou,121.1595147,28.57142857,0.106,523,0.27
Fe-16Cr,Zhou,124.0368796,29.46428571,0.106,523,0.27
Fe-16Cr,Zhou,127.8756512,29.46428571,0.106,523,0.27
Fe-16Cr,Zhou,131.7127091,30.35714286,0.106,523,0.27
Fe-16Cr,Zhou,136.0278996,32.14285714,0.106,523,0.27
Fe-16Cr,Zhou,138.9069783,32.14285714,0.106,523,0.27
Fe-16Cr,Zhou,144.1852893,32.14285714,0.106,523,0.27
Fe-16Cr,Zhou,148.0206334,33.92857143,0.106,523,0.27
Fe-16Cr,Zhou,150.8979984,34.82142857,0.106,523,0.27
Fe-16Cr,Zhou,155.2149027,35.71428571,0.106,523,0.27
Fe-16Cr,Zhou,158.0939814,35.71428571,0.106,523,0.27
Fe-16Cr,Zhou,161.4511928,36.60714286,0.106,523,0.27
Fe-16Cr,Zhou,164.3285577,37.5,0.106,523,0.27
Fe-16Cr,Zhou,167.6857691,38.39285714,0.106,523,0.27
Fe-16Cr,Zhou,171.0429805,39.28571429,0.106,523,0.27
Fe-16Cr,Zhou,176.3161503,41.96428571,0.106,523,0.27
Fe-16Cr,Zhou,179.1918015,43.75,0.106,523,0.27
Fe-16Cr,Zhou,184.4666849,45.53571429,0.106,523,0.27
Fe-16Cr,Zhou,188.3037428,46.42857143,0.106,523,0.27
Fe-16Cr,Zhou,193.0987798,48.21428571,0.106,523,0.27
Fe-16Cr,Zhou,197.4156841,49.10714286,0.106,523,0.27
Fe-16Cr,Zhou,202.2141486,49.10714286,0.106,523,0.27
Fe-16Cr,Zhou,207.0108994,50,0.106,523,0.27
Fe-16Cr,Zhou,211.8059364,51.78571429,0.106,523,0.27
Fe-16Cr,Zhou,217.0791061,54.46428571,0.106,523,0.27
Fe-16Cr,Zhou,220.9127365,57.14285714,0.106,523,0.27
Fe-16Cr,Zhou,226.1893337,58.03571429,0.106,523,0.27
Fe-16Cr,Zhou,229.0666987,58.92857143,0.106,523,0.27
Fe-16Cr,Zhou,232.4239101,59.82142857,0.106,523,0.27
Fe-16Cr,Zhou,235.3029888,59.82142857,0.106,523,0.27
Fe-16Cr,Zhou,240.0980258,61.60714286,0.106,523,0.27
Fe-16Cr,Zhou,244.8947765,62.5,0.106,523,0.27
Fe-16Cr,Zhou,247.7721415,63.39285714,0.106,523,0.27
Fe-16Cr,Zhou,251.1293529,64.28571429,0.106,523,0.27
Fe-16Cr,Zhou,256.8840828,66.07142857,0.106,523,0.27
Fe-16Cr,Zhou,259.7614478,66.96428571,0.106,523,0.27
Fe-16Cr,Zhou,263.5967919,68.75,0.106,523,0.27
Fe-16Cr,Zhou,268.3918289,70.53571429,0.106,523,0.27
Fe-16Cr,Zhou,274.1431313,74.10714286,0.106,523,0.27
Fe-16Cr,Zhou,279.4163011,76.78571429,0.106,523,0.27
Fe-16Cr,Zhou,283.7314916,78.57142857,0.106,523,0.27
Fe-16Cr,Zhou,288.5299561,78.57142857,0.106,523,0.27
Fe-16Cr,Zhou,292.8451467,80.35714286,0.106,523,0.27
Fe-16Cr,Zhou,296.6839183,80.35714286,0.106,523,0.27
Fe-16Cr,Zhou,1.717164793,8.035714286,0.106,673,0.27
Fe-16Cr,Zhou,6.997189471,7.142857143,0.106,673,0.27
Fe-16Cr,Zhou,12.28235536,3.571428571,0.106,673,0.27
Fe-16Cr,Zhou,17.08938854,-0.892857143,0.106,673,0.27
Fe-16Cr,Zhou,21.42000274,-7.142857143,0.106,673,0.27
Fe-16Cr,Zhou,24.30422265,-9.821428571,0.106,673,0.27
Fe-16Cr,Zhou,28.63140938,-14.28571429,0.106,673,0.27
Fe-16Cr,Zhou,32.47703592,-17.85714286,0.106,673,0.27
Fe-16Cr,Zhou,37.28578284,-23.21428571,0.106,673,0.27
Fe-16Cr,Zhou,42.56923499,-25.89285714,0.106,673,0.27
Fe-16Cr,Zhou,46.8912805,-27.67857143,0.106,673,0.27
Fe-16Cr,Zhou,52.65457911,-30.35714286,0.106,673,0.27
Fe-16Cr,Zhou,55.53879901,-33.03571429,0.106,673,0.27
Fe-16Cr,Zhou,61.30038388,-34.82142857,0.106,673,0.27
Fe-16Cr,Zhou,65.62071566,-35.71428571,0.106,673,0.27
Fe-16Cr,Zhou,68.50150809,-36.60714286,0.106,673,0.27
Fe-16Cr,Zhou,71.38230052,-37.5,0.106,673,0.27
Fe-16Cr,Zhou,75.22278585,-38.39285714,0.106,673,0.27
Fe-16Cr,Zhou,80.98437072,-40.17857143,0.106,673,0.27
Fe-16Cr,Zhou,84.82314231,-40.17857143,0.106,673,0.27
Fe-16Cr,Zhou,88.6619139,-40.17857143,0.106,673,0.27
Fe-16Cr,Zhou,93.94193858,-41.07142857,0.106,673,0.27
Fe-16Cr,Zhou,99.22196326,-41.96428571,0.106,673,0.27
Fe-16Cr,Zhou,103.0607349,-41.96428571,0.106,673,0.27
Fe-16Cr,Zhou,109.2987387,-41.96428571,0.106,673,0.27
Fe-16Cr,Zhou,115.0586098,-42.85714286,0.106,673,0.27
Fe-16Cr,Zhou,119.3772279,-42.85714286,0.106,673,0.27
Fe-16Cr,Zhou,122.2563066,-42.85714286,0.106,673,0.27
Fe-16Cr,Zhou,126.5749246,-42.85714286,0.106,673,0.27
Fe-16Cr,Zhou,130.8935426,-42.85714286,0.106,673,0.27
Fe-16Cr,Zhou,135.6902934,-41.96428571,0.106,673,0.27
Fe-16Cr,Zhou,138.5676583,-41.07142857,0.106,673,0.27
Fe-16Cr,Zhou,141.4450233,-40.17857143,0.106,673,0.27
Fe-16Cr,Zhou,144.324102,-40.17857143,0.106,673,0.27
Fe-16Cr,Zhou,147.6813134,-39.28571429,0.106,673,0.27
Fe-16Cr,Zhou,151.9982177,-38.39285714,0.106,673,0.27
Fe-16Cr,Zhou,155.3571429,-38.39285714,0.106,673,0.27
Fe-16Cr,Zhou,159.1942007,-37.5,0.106,673,0.27
Fe-16Cr,Zhou,164.4690842,-35.71428571,0.106,673,0.27
Fe-16Cr,Zhou,167.8280093,-35.71428571,0.106,673,0.27
Fe-16Cr,Zhou,171.1852207,-34.82142857,0.106,673,0.27
Fe-16Cr,Zhou,174.5441459,-34.82142857,0.106,673,0.27
Fe-16Cr,Zhou,177.4215108,-33.92857143,0.106,673,0.27
Fe-16Cr,Zhou,181.7384151,-33.03571429,0.106,673,0.27
Fe-16Cr,Zhou,184.6140664,-31.25,0.106,673,0.27
Fe-16Cr,Zhou,187.4931451,-31.25,0.106,673,0.27
Fe-16Cr,Zhou,190.3687963,-29.46428571,0.106,673,0.27
Fe-16Cr,Zhou,193.2461612,-28.57142857,0.106,673,0.27
Fe-16Cr,Zhou,198.0411982,-26.78571429,0.106,673,0.27
Fe-16Cr,Zhou,202.8396627,-26.78571429,0.106,673,0.27
Fe-16Cr,Zhou,207.6364135,-25.89285714,0.106,673,0.27
Fe-16Cr,Zhou,211.9516041,-24.10714286,0.106,673,0.27
Fe-16Cr,Zhou,216.7466411,-22.32142857,0.106,673,0.27
Fe-16Cr,Zhou,220.5819852,-20.53571429,0.106,673,0.27
Fe-16Cr,Zhou,223.9374829,-18.75,0.106,673,0.27
Fe-16Cr,Zhou,227.7762545,-18.75,0.106,673,0.27
Fe-16Cr,Zhou,232.5730052,-17.85714286,0.106,673,0.27
Fe-16Cr,Zhou,238.3277351,-16.07142857,0.106,673,0.27
Fe-16Cr,Zhou,241.2033863,-14.28571429,0.106,673,0.27
Fe-16Cr,Zhou,246.4765561,-11.60714286,0.106,673,0.27
Fe-16Cr,Zhou,252.2329997,-10.71428571,0.106,673,0.27
Fe-16Cr,Zhou,257.5095969,-9.821428571,0.106,673,0.27
Fe-16Cr,Zhou,260.8668083,-8.928571429,0.106,673,0.27
Fe-16Cr,Zhou,263.7441733,-8.035714286,0.106,673,0.27
Fe-16Cr,Zhou,268.5392103,-6.25,0.106,673,0.27
Fe-16Cr,Zhou,272.3745544,-4.464285714,0.106,673,0.27
Fe-16Cr,Zhou,275.7317658,-3.571428571,0.106,673,0.27
Fe-16Cr,Zhou,281.9646285,-0.892857143,0.106,673,0.27
Fe-16Cr,Zhou,284.8437072,-0.892857143,0.106,673,0.27
Fe-16Cr,Zhou,288.2009186,5.68E-14,0.106,673,0.27
Fe-16Cr,Zhou,294.4337812,2.678571429,0.106,673,0.27
Fe-8Cr,Zhou,2.135121028,-0.534188034,0.14,298,0.27
Fe-8Cr,Zhou,9.502430352,3.205128205,0.14,298,0.27
Fe-8Cr,Zhou,12.1827494,4.807692308,0.14,298,0.27
Fe-8Cr,Zhou,16.85832192,4.807692308,0.14,298,0.27
Fe-8Cr,Zhou,20.19801657,4.807692308,0.14,298,0.27
Fe-8Cr,Zhou,25.54438246,5.341880342,0.14,298,0.27
Fe-8Cr,Zhou,30.22566386,6.41025641,0.14,298,0.27
Fe-8Cr,Zhou,34.9097997,8.012820513,0.14,298,0.27
Fe-8Cr,Zhou,37.5872643,9.081196581,0.14,298,0.27
Fe-8Cr,Zhou,40.26187447,9.615384615,0.14,298,0.27
Fe-8Cr,Zhou,44.94315587,10.68376068,0.14,298,0.27
Fe-8Cr,Zhou,47.62062047,11.75213675,0.14,298,0.27
Fe-8Cr,Zhou,52.30475631,13.35470085,0.14,298,0.27
Fe-8Cr,Zhou,56.98889215,14.95726496,0.14,298,0.27
Fe-8Cr,Zhou,62.34096692,16.55982906,0.14,298,0.27
Fe-8Cr,Zhou,67.02224832,17.62820513,0.14,298,0.27
Fe-8Cr,Zhou,72.37432309,19.23076923,0.14,298,0.27
Fe-8Cr,Zhou,77.72354342,20.2991453,0.14,298,0.27
Fe-8Cr,Zhou,81.06609252,20.83333333,0.14,298,0.27
Fe-8Cr,Zhou,85.07943498,21.9017094,0.14,298,0.27
Fe-8Cr,Zhou,89.76357082,23.5042735,0.14,298,0.27
Fe-8Cr,Zhou,94.44770666,25.10683761,0.14,298,0.27
Fe-8Cr,Zhou,99.79978143,26.70940171,0.14,298,0.27
Fe-8Cr,Zhou,103.8159783,28.31196581,0.14,298,0.27
Fe-8Cr,Zhou,109.1709075,30.44871795,0.14,298,0.27
Fe-8Cr,Zhou,112.5163111,31.51709402,0.14,298,0.27
Fe-8Cr,Zhou,116.5353624,33.65384615,0.14,298,0.27
Fe-8Cr,Zhou,121.2194983,35.25641026,0.14,298,0.27
Fe-8Cr,Zhou,125.9007797,36.32478632,0.14,298,0.27
Fe-8Cr,Zhou,129.2490376,37.92735043,0.14,298,0.27
Fe-8Cr,Zhou,133.2623801,38.9957265,0.14,298,0.27
Fe-8Cr,Zhou,137.2757226,40.06410256,0.14,298,0.27
Fe-8Cr,Zhou,141.9627129,42.2008547,0.14,298,0.27
Fe-8Cr,Zhou,147.3204965,44.87179487,0.14,298,0.27
Fe-8Cr,Zhou,150.6659,45.94017094,0.14,298,0.27
Fe-8Cr,Zhou,156.0208293,48.07692308,0.14,298,0.27
Fe-8Cr,Zhou,163.3852841,51.28205128,0.14,298,0.27
Fe-8Cr,Zhou,167.401481,52.88461538,0.14,298,0.27
Fe-8Cr,Zhou,170.0789457,53.95299145,0.14,298,0.27
Fe-8Cr,Zhou,174.7659359,56.08974359,0.14,298,0.27
Fe-8Cr,Zhou,178.1141939,57.69230769,0.14,298,0.27
Fe-8Cr,Zhou,180.7916585,58.76068376,0.14,298,0.27
Fe-8Cr,Zhou,183.4719776,60.36324786,0.14,298,0.27
Fe-8Cr,Zhou,186.1494422,61.43162393,0.14,298,0.27
Fe-8Cr,Zhou,188.8269068,62.5,0.14,298,0.27
Fe-8Cr,Zhou,191.5072258,64.1025641,0.14,298,0.27
Fe-8Cr,Zhou,194.8554838,65.70512821,0.14,298,0.27
Fe-8Cr,Zhou,197.530094,66.23931624,0.14,298,0.27
Fe-8Cr,Zhou,200.2075586,67.30769231,0.14,298,0.27
Fe-8Cr,Zhou,203.5558165,68.91025641,0.14,298,0.27
Fe-8Cr,Zhou,207.569159,69.97863248,0.14,298,0.27
Fe-8Cr,Zhou,212.2532948,71.58119658,0.14,298,0.27
Fe-8Cr,Zhou,215.6015528,73.18376068,0.14,298,0.27
Fe-8Cr,Zhou,218.2790174,74.25213675,0.14,298,0.27
Fe-8Cr,Zhou,222.2923599,75.32051282,0.14,298,0.27
Fe-8Cr,Zhou,227.6472891,77.45726496,0.14,298,0.27
Fe-8Cr,Zhou,230.9955471,79.05982906,0.14,298,0.27
Fe-8Cr,Zhou,237.0212697,81.73076923,0.14,298,0.27
Fe-8Cr,Zhou,241.0374666,83.33333333,0.14,298,0.27
Fe-8Cr,Zhou,243.7177856,84.93589744,0.14,298,0.27
Fe-8Cr,Zhou,248.4019214,86.53846154,0.14,298,0.27
Fe-8Cr,Zhou,251.0793861,87.60683761,0.14,298,0.27
Fe-8Cr,Zhou,253.7597051,89.20940171,0.14,298,0.27
Fe-8Cr,Zhou,259.1146343,91.34615385,0.14,298,0.27
Fe-8Cr,Zhou,262.4628923,92.94871795,0.14,298,0.27
Fe-8Cr,Zhou,269.8244927,95.61965812,0.14,298,0.27
Fe-8Cr,Zhou,274.511483,97.75641026,0.14,298,0.27
Fe-8Cr,Zhou,277.859741,99.35897436,0.14,298,0.27
Fe-8Cr,Zhou,280.5372056,100.4273504,0.14,298,0.27
Fe-8Cr,Zhou,283.8854636,102.0299145,0.14,298,0.27
Fe-8Cr,Zhou,287.9045149,104.1666667,0.14,298,0.27
Fe-8Cr,Zhou,291.2584818,106.8376068,0.14,298,0.27
Fe-8Cr,Zhou,293.9388008,108.4401709,0.14,298,0.27
Fe-8Cr,Zhou,296.6191199,110.042735,0.14,298,0.27
Fe-8Cr,Zhou,299.9702323,112.1794872,0.14,298,0.27
Fe-6Cr,Zhou,8.825928101,1.602564103,0.13,298,0.27
Fe-6Cr,Zhou,13.50150062,1.602564103,0.13,298,0.27
Fe-6Cr,Zhou,17.50627977,1.068376068,0.13,298,0.27
Fe-6Cr,Zhou,22.84979122,1.068376068,0.13,298,0.27
Fe-6Cr,Zhou,27.52821818,1.602564103,0.13,298,0.27
Fe-6Cr,Zhou,33.54823188,3.205128205,0.13,298,0.27
Fe-6Cr,Zhou,38.22951328,4.273504274,0.13,298,0.27
Fe-6Cr,Zhou,43.57873361,5.341880342,0.13,298,0.27
Fe-6Cr,Zhou,47.59207607,6.41025641,0.13,298,0.27
Fe-6Cr,Zhou,52.94129641,7.478632479,0.13,298,0.27
Fe-6Cr,Zhou,59.62924904,9.081196581,0.13,298,0.27
Fe-6Cr,Zhou,64.97846937,10.14957265,0.13,298,0.27
Fe-6Cr,Zhou,70.3276897,11.21794872,0.13,298,0.27
Fe-6Cr,Zhou,75.67691003,12.28632479,0.13,298,0.27
Fe-6Cr,Zhou,81.02613036,13.35470085,0.13,298,0.27
Fe-6Cr,Zhou,86.37820513,14.95726496,0.13,298,0.27
Fe-6Cr,Zhou,91.72742546,16.02564103,0.13,298,0.27
Fe-6Cr,Zhou,96.40870686,17.09401709,0.13,298,0.27
Fe-6Cr,Zhou,101.0985516,19.76495726,0.13,298,0.27
Fe-6Cr,Zhou,103.7817251,21.9017094,0.13,298,0.27
Fe-6Cr,Zhou,106.4591897,22.97008547,0.13,298,0.27
Fe-6Cr,Zhou,112.4820578,25.10683761,0.13,298,0.27
Fe-6Cr,Zhou,118.5020715,26.70940171,0.13,298,0.27
Fe-6Cr,Zhou,122.515414,27.77777778,0.13,298,0.27
Fe-6Cr,Zhou,127.8674887,29.38034188,0.13,298,0.27
Fe-6Cr,Zhou,131.8836857,30.98290598,0.13,298,0.27
Fe-6Cr,Zhou,135.2262347,31.51709402,0.13,298,0.27
Fe-6Cr,Zhou,139.2452861,33.65384615,0.13,298,0.27
Fe-6Cr,Zhou,142.5878352,34.18803419,0.13,298,0.27
Fe-6Cr,Zhou,145.9332387,35.25641026,0.13,298,0.27
Fe-6Cr,Zhou,151.2824591,36.32478632,0.13,298,0.27
Fe-6Cr,Zhou,159.9827918,39.52991453,0.13,298,0.27
Fe-6Cr,Zhou,163.3310498,41.13247863,0.13,298,0.27
Fe-6Cr,Zhou,169.3510635,42.73504274,0.13,298,0.27
Fe-6Cr,Zhou,174.0351993,44.33760684,0.13,298,0.27
Fe-6Cr,Zhou,177.3806029,45.40598291,0.13,298,0.27
Fe-6Cr,Zhou,182.0618843,46.47435897,0.13,298,0.27
Fe-6Cr,Zhou,185.4072878,47.54273504,0.13,298,0.27
Fe-6Cr,Zhou,188.0904613,49.67948718,0.13,298,0.27
Fe-6Cr,Zhou,192.7774516,51.81623932,0.13,298,0.27
Fe-6Cr,Zhou,196.7965029,53.95299145,0.13,298,0.27
Fe-6Cr,Zhou,201.4777843,55.02136752,0.13,298,0.27
Fe-6Cr,Zhou,205.4882723,55.55555556,0.13,298,0.27
Fe-6Cr,Zhou,210.1724082,57.15811966,0.13,298,0.27
Fe-6Cr,Zhou,212.8470183,57.69230769,0.13,298,0.27
Fe-6Cr,Zhou,217.5340086,59.82905983,0.13,298,0.27
Fe-6Cr,Zhou,221.5502055,61.43162393,0.13,298,0.27
Fe-6Cr,Zhou,225.5664024,63.03418803,0.13,298,0.27
Fe-6Cr,Zhou,229.5825993,64.63675214,0.13,298,0.27
Fe-6Cr,Zhou,233.6016507,66.77350427,0.13,298,0.27
Fe-6Cr,Zhou,238.9594343,69.44444444,0.13,298,0.27
Fe-6Cr,Zhou,243.6464246,71.58119658,0.13,298,0.27
Fe-6Cr,Zhou,248.3391238,74.78632479,0.13,298,0.27
Fe-6Cr,Zhou,253.0289685,77.45726496,0.13,298,0.27
Fe-6Cr,Zhou,255.7092875,79.05982906,0.13,298,0.27
Fe-6Cr,Zhou,259.0575455,80.66239316,0.13,298,0.27
Fe-6Cr,Zhou,263.0765969,82.7991453,0.13,298,0.27
Fe-6Cr,Zhou,265.7540615,83.86752137,0.13,298,0.27
Fe-6Cr,Zhou,269.1051739,86.0042735,0.13,298,0.27
Fe-6Cr,Zhou,274.4629575,88.67521368,0.13,298,0.27
Fe-6Cr,Zhou,277.146131,90.81196581,0.13,298,0.27
Fe-6Cr,Zhou,280.4972434,92.94871795,0.13,298,0.27
Fe-6Cr,Zhou,285.1842337,95.08547009,0.13,298,0.27
Fe-6Cr,Zhou,289.8655151,96.15384615,0.13,298,0.27
Fe-6Cr,Zhou,293.881712,97.75641026,0.13,298,0.27
Fe-6Cr,Zhou,297.9036178,100.4273504,0.13,298,0.27
Fe-4Cr,Zhou,3.502397729,5.341880342,0.12,298,0.27
Fe-4Cr,Zhou,8.180824688,5.876068376,0.12,298,0.27
Fe-4Cr,Zhou,11.51766491,5.341880342,0.12,298,0.27
Fe-4Cr,Zhou,16.17611078,2.136752137,0.12,298,0.27
Fe-4Cr,Zhou,20.17232661,0,0.12,298,0.27
Fe-4Cr,Zhou,22.8412279,-0.534188034,0.12,298,0.27
Fe-4Cr,Zhou,26.84886149,-0.534188034,0.12,298,0.27
Fe-4Cr,Zhou,29.51490833,-1.602564103,0.12,298,0.27
Fe-4Cr,Zhou,34.19048085,-1.602564103,0.12,298,0.27
Fe-4Cr,Zhou,40.86987016,-1.602564103,0.12,298,0.27
Fe-4Cr,Zhou,43.54162589,-1.602564103,0.12,298,0.27
Fe-4Cr,Zhou,49.55307627,-1.602564103,0.12,298,0.27
Fe-4Cr,Zhou,53.56070986,-1.602564103,0.12,298,0.27
Fe-4Cr,Zhou,58.23628238,-1.602564103,0.12,298,0.27
Fe-4Cr,Zhou,62.24677041,-1.068376068,0.12,298,0.27
Fe-4Cr,Zhou,65.5893195,-0.534188034,0.12,298,0.27
Fe-4Cr,Zhou,68.9318686,0,0.12,298,0.27
Fe-4Cr,Zhou,71.60362432,0,0.12,298,0.27
Fe-4Cr,Zhou,74.94902786,1.068376068,0.12,298,0.27
Fe-4Cr,Zhou,78.96237033,2.136752137,0.12,298,0.27
Fe-4Cr,Zhou,83.63794285,2.136752137,0.12,298,0.27
Fe-4Cr,Zhou,88.3163698,2.670940171,0.12,298,0.27
Fe-4Cr,Zhou,93.66559014,3.739316239,0.12,298,0.27
Fe-4Cr,Zhou,98.34687153,4.807692308,0.12,298,0.27
Fe-4Cr,Zhou,103.0252985,5.341880342,0.12,298,0.27
Fe-4Cr,Zhou,106.370702,6.41025641,0.12,298,0.27
Fe-4Cr,Zhou,111.7227768,8.012820513,0.12,298,0.27
Fe-4Cr,Zhou,115.0653259,8.547008547,0.12,298,0.27
Fe-4Cr,Zhou,119.0786684,9.615384615,0.12,298,0.27
Fe-4Cr,Zhou,123.7599498,10.68376068,0.12,298,0.27
Fe-4Cr,Zhou,127.0996444,10.68376068,0.12,298,0.27
Fe-4Cr,Zhou,130.4421935,11.21794872,0.12,298,0.27
Fe-4Cr,Zhou,136.4622072,12.82051282,0.12,298,0.27
Fe-4Cr,Zhou,139.1368174,13.35470085,0.12,298,0.27
Fe-4Cr,Zhou,143.8152443,13.88888889,0.12,298,0.27
Fe-4Cr,Zhou,147.1606479,14.95726496,0.12,298,0.27
Fe-4Cr,Zhou,150.5060514,16.02564103,0.12,298,0.27
Fe-4Cr,Zhou,155.8581262,17.62820513,0.12,298,0.27
Fe-4Cr,Zhou,161.210201,19.23076923,0.12,298,0.27
Fe-4Cr,Zhou,165.220689,19.76495726,0.12,298,0.27
Fe-4Cr,Zhou,168.5660925,20.83333333,0.12,298,0.27
Fe-4Cr,Zhou,171.9086416,21.36752137,0.12,298,0.27
Fe-4Cr,Zhou,176.589923,22.43589744,0.12,298,0.27
Fe-4Cr,Zhou,181.2712044,23.5042735,0.12,298,0.27
Fe-4Cr,Zhou,183.9458146,24.03846154,0.12,298,0.27
Fe-4Cr,Zhou,187.9563026,24.57264957,0.12,298,0.27
Fe-4Cr,Zhou,191.9696451,25.64102564,0.12,298,0.27
Fe-4Cr,Zhou,197.3188654,26.70940171,0.12,298,0.27
Fe-4Cr,Zhou,202.6680857,27.77777778,0.12,298,0.27
Fe-4Cr,Zhou,207.3465127,28.31196581,0.12,298,0.27
Fe-4Cr,Zhou,212.0277941,29.38034188,0.12,298,0.27
Fe-4Cr,Zhou,218.0478078,30.98290598,0.12,298,0.27
Fe-4Cr,Zhou,221.3903569,31.51709402,0.12,298,0.27
Fe-4Cr,Zhou,227.4103706,33.11965812,0.12,298,0.27
Fe-4Cr,Zhou,232.7624454,34.72222222,0.12,298,0.27
Fe-4Cr,Zhou,236.1078489,35.79059829,0.12,298,0.27
Fe-4Cr,Zhou,238.7853135,36.85897436,0.12,298,0.27
Fe-4Cr,Zhou,244.8053272,38.46153846,0.12,298,0.27
Fe-4Cr,Zhou,248.8186697,39.52991453,0.12,298,0.27
Fe-4Cr,Zhou,251.4961343,40.5982906,0.12,298,0.27
Fe-4Cr,Zhou,256.848209,42.2008547,0.12,298,0.27
Fe-4Cr,Zhou,263.5361617,43.8034188,0.12,298,0.27
Fe-4Cr,Zhou,266.2136263,44.87179487,0.12,298,0.27
Fe-4Cr,Zhou,270.8949077,45.94017094,0.12,298,0.27
Fe-4Cr,Zhou,276.2498369,48.07692308,0.12,298,0.27
Fe-4Cr,Zhou,280.2631794,49.14529915,0.12,298,0.27
Fe-4Cr,Zhou,285.6152541,50.74786325,0.12,298,0.27
Fe-4Cr,Zhou,288.9606577,51.81623932,0.12,298,0.27
Fe-4Cr,Zhou,292.3060612,52.88461538,0.12,298,0.27
Fe-4Cr,Zhou,294.9806714,53.41880342,0.12,298,0.27
Fe-4Cr,Zhou,298.9968683,55.02136752,0.12,298,0.27
Fe-4Cr,Zhou,1.722306005,5.357142857,0.1,298,0.27
Fe-4Cr,Zhou,6.028927886,11.60714286,0.1,298,0.27
Fe-4Cr,Zhou,10.82739238,11.60714286,0.1,298,0.27
Fe-4Cr,Zhou,14.66616397,11.60714286,0.1,298,0.27
Fe-4Cr,Zhou,21.86214697,12.5,0.1,298,0.27
Fe-4Cr,Zhou,25.21764464,14.28571429,0.1,298,0.27
Fe-4Cr,Zhou,31.93035372,16.96428571,0.1,298,0.27
Fe-4Cr,Zhou,38.16493008,18.75,0.1,298,0.27
Fe-4Cr,Zhou,41.52042775,20.53571429,0.1,298,0.27
Fe-4Cr,Zhou,44.87249794,24.10714286,0.1,298,0.27
Fe-4Cr,Zhou,48.22628188,26.78571429,0.1,298,0.27
Fe-4Cr,Zhou,51.1019331,28.57142857,0.1,298,0.27
Fe-4Cr,Zhou,54.45571703,31.25,0.1,298,0.27
Fe-4Cr,Zhou,61.16328489,36.60714286,0.1,298,0.27
Fe-4Cr,Zhou,64.51878256,38.39285714,0.1,298,0.27
Fe-4Cr,Zhou,69.79023855,41.96428571,0.1,298,0.27
Fe-4Cr,Zhou,75.06340828,44.64285714,0.1,298,0.27
Fe-4Cr,Zhou,78.41890595,46.42857143,0.1,298,0.27
Fe-4Cr,Zhou,82.25425007,48.21428571,0.1,298,0.27
Fe-4Cr,Zhou,85.608034,50.89285714,0.1,298,0.27
Fe-4Cr,Zhou,90.87948999,54.46428571,0.1,298,0.27
Fe-4Cr,Zhou,94.23498766,56.25,0.1,298,0.27
Fe-4Cr,Zhou,101.9022484,61.60714286,0.1,298,0.27
Fe-4Cr,Zhou,104.7778996,63.39285714,0.1,298,0.27
Fe-4Cr,Zhou,108.61153,66.07142857,0.1,298,0.27
Fe-4Cr,Zhou,112.9267206,67.85714286,0.1,298,0.27
Fe-4Cr,Zhou,120.5888401,75.89285714,0.1,298,0.27
Fe-4Cr,Zhou,123.4627776,78.57142857,0.1,298,0.27
Fe-4Cr,Zhou,128.2578146,80.35714286,0.1,298,0.27
Fe-4Cr,Zhou,132.5712915,83.03571429,0.1,298,0.27
Fe-4Cr,Zhou,136.4066356,84.82142857,0.1,298,0.27
Fe-4Cr,Zhou,139.2822868,86.60714286,0.1,298,0.27
Fe-4Cr,Zhou,145.035303,89.28571429,0.1,298,0.27
Fe-4Cr,Zhou,149.3470661,92.85714286,0.1,298,0.27
Fe-4Cr,Zhou,152.224431,93.75,0.1,298,0.27
Fe-4Cr,Zhou,155.578215,96.42857143,0.1,298,0.27
Fe-4Cr,Zhou,160.373252,98.21428571,0.1,298,0.27
Fe-4Cr,Zhou,167.0825336,102.6785714,0.1,298,0.27
Fe-4Cr,Zhou,171.3960104,105.3571429,0.1,298,0.27
Fe-4Cr,Zhou,175.2296408,108.0357143,0.1,298,0.27
Fe-4Cr,Zhou,178.105292,109.8214286,0.1,298,0.27
Fe-4Cr,Zhou,183.3750343,114.2857143,0.1,298,0.27
Fe-4Cr,Zhou,186.2506855,116.0714286,0.1,298,0.27
Fe-4Cr,Zhou,189.124623,118.75,0.1,298,0.27
Fe-4Cr,Zhou,195.8339046,123.2142857,0.1,298,0.27
Fe-4Cr,Zhou,199.1876885,125.8928571,0.1,298,0.27
Fe-4Cr,Zhou,202.5414724,128.5714286,0.1,298,0.27
Fe-4Cr,Zhou,205.4154099,131.25,0.1,298,0.27
Fe-4Cr,Zhou,208.7691939,133.9285714,0.1,298,0.27
Fe-4Cr,Zhou,213.080957,137.5,0.1,298,0.27
Fe-4Cr,Zhou,217.8725665,141.0714286,0.1,298,0.27
Fe-4Cr,Zhou,221.2263504,143.75,0.1,298,0.27
Fe-4Cr,Zhou,224.5818481,145.5357143,0.1,298,0.27
Fe-4Cr,Zhou,229.8550178,148.2142857,0.1,298,0.27
Fe-4Cr,Zhou,232.7289553,150.8928571,0.1,298,0.27
Fe-4Cr,Zhou,236.5625857,153.5714286,0.1,298,0.27
Fe-4Cr,Zhou,243.2718673,158.0357143,0.1,298,0.27
Fe-4Cr,Zhou,246.1475185,159.8214286,0.1,298,0.27
Fe-4Cr,Zhou,252.3786674,163.3928571,0.1,298,0.27
Fe-4Cr,Zhou,256.2122978,166.0714286,0.1,298,0.27
Fe-4Cr,Zhou,261.48204,170.5357143,0.1,298,0.27
Fe-4Cr,Zhou,266.2736496,174.1071429,0.1,298,0.27
Fe-4Cr,Zhou,269.1475871,176.7857143,0.1,298,0.27
Fe-4Cr,Zhou,273.9391966,180.3571429,0.1,298,0.27
Fe-4Cr,Zhou,277.772827,183.0357143,0.1,298,0.27
Fe-4Cr,Zhou,2.207293666,2.678571429,0.1,523,0.27
Fe-4Cr,Zhou,7.466753496,12.5,0.1,523,0.27
Fe-4Cr,Zhou,13.22662462,11.60714286,0.1,523,0.27
Fe-4Cr,Zhou,19.46805594,9.821428571,0.1,523,0.27
Fe-4Cr,Zhou,23.78838772,8.928571429,0.1,523,0.27
Fe-4Cr,Zhou,26.66746641,8.928571429,0.1,523,0.27
Fe-4Cr,Zhou,31.46764464,8.035714286,0.1,523,0.27
Fe-4Cr,Zhou,35.78626268,8.035714286,0.1,523,0.27
Fe-4Cr,Zhou,42.02426652,8.035714286,0.1,523,0.27
Fe-4Cr,Zhou,46.82101727,8.928571429,0.1,523,0.27
Fe-4Cr,Zhou,52.09761448,9.821428571,0.1,523,0.27
Fe-4Cr,Zhou,54.97497944,10.71428571,0.1,523,0.27
Fe-4Cr,Zhou,58.81375103,10.71428571,0.1,523,0.27
Fe-4Cr,Zhou,62.17267617,10.71428571,0.1,523,0.27
Fe-4Cr,Zhou,66.96771319,12.5,0.1,523,0.27
Fe-4Cr,Zhou,72.24259665,14.28571429,0.1,523,0.27
Fe-4Cr,Zhou,78.47888676,15.17857143,0.1,523,0.27
Fe-4Cr,Zhou,82.31594461,16.07142857,0.1,523,0.27
Fe-4Cr,Zhou,88.07238826,16.96428571,0.1,523,0.27
Fe-4Cr,Zhou,95.26494379,19.64285714,0.1,523,0.27
Fe-4Cr,Zhou,100.5398273,21.42857143,0.1,523,0.27
Fe-4Cr,Zhou,104.3751714,23.21428571,0.1,523,0.27
Fe-4Cr,Zhou,109.6466274,26.78571429,0.1,523,0.27
Fe-4Cr,Zhou,112.5239923,27.67857143,0.1,523,0.27
Fe-4Cr,Zhou,117.3173156,30.35714286,0.1,523,0.27
Fe-4Cr,Zhou,122.1123526,32.14285714,0.1,523,0.27
Fe-4Cr,Zhou,125.9425555,36.60714286,0.1,523,0.27
Fe-4Cr,Zhou,129.2997669,37.5,0.1,523,0.27
Fe-4Cr,Zhou,132.1771319,38.39285714,0.1,523,0.27
Fe-4Cr,Zhou,135.0544968,39.28571429,0.1,523,0.27
Fe-4Cr,Zhou,138.889841,41.07142857,0.1,523,0.27
Fe-4Cr,Zhou,142.2453386,42.85714286,0.1,523,0.27
Fe-4Cr,Zhou,145.60255,43.75,0.1,523,0.27
Fe-4Cr,Zhou,150.3975871,45.53571429,0.1,523,0.27
Fe-4Cr,Zhou,153.274952,46.42857143,0.1,523,0.27
Fe-4Cr,Zhou,156.152317,47.32142857,0.1,523,0.27
Fe-4Cr,Zhou,159.0296819,48.21428571,0.1,523,0.27
Fe-4Cr,Zhou,162.3851796,50,0.1,523,0.27
Fe-4Cr,Zhou,165.7406773,51.78571429,0.1,523,0.27
Fe-4Cr,Zhou,169.0961749,53.57142857,0.1,523,0.27
Fe-4Cr,Zhou,173.8894982,56.25,0.1,523,0.27
Fe-4Cr,Zhou,177.2449959,58.03571429,0.1,523,0.27
Fe-4Cr,Zhou,182.0383192,60.71428571,0.1,523,0.27
Fe-4Cr,Zhou,187.7930491,62.5,0.1,523,0.27
Fe-4Cr,Zhou,190.670414,63.39285714,0.1,523,0.27
Fe-4Cr,Zhou,194.5023307,66.96428571,0.1,523,0.27
Fe-4Cr,Zhou,197.8578284,68.75,0.1,523,0.27
Fe-4Cr,Zhou,202.6511516,71.42857143,0.1,523,0.27
Fe-4Cr,Zhou,207.4444749,74.10714286,0.1,523,0.27
Fe-4Cr,Zhou,210.3201261,75.89285714,0.1,523,0.27
Fe-4Cr,Zhou,213.1974911,76.78571429,0.1,523,0.27
Fe-4Cr,Zhou,218.4723746,78.57142857,0.1,523,0.27
Fe-4Cr,Zhou,221.3497395,79.46428571,0.1,523,0.27
Fe-4Cr,Zhou,226.1430628,82.14285714,0.1,523,0.27
Fe-4Cr,Zhou,229.4985605,83.92857143,0.1,523,0.27
Fe-4Cr,Zhou,232.3742117,85.71428571,0.1,523,0.27
Fe-4Cr,Zhou,236.2112695,86.60714286,0.1,523,0.27
Fe-4Cr,Zhou,239.5684809,87.5,0.1,523,0.27
Fe-4Cr,Zhou,242.9239786,89.28571429,0.1,523,0.27
Fe-4Cr,Zhou,248.1988621,91.07142857,0.1,523,0.27
Fe-4Cr,Zhou,251.076227,91.96428571,0.1,523,0.27
Fe-4Cr,Zhou,255.3897039,94.64285714,0.1,523,0.27
Fe-4Cr,Zhou,258.7452015,96.42857143,0.1,523,0.27
Fe-4Cr,Zhou,265.9343296,100.8928571,0.1,523,0.27
Fe-4Cr,Zhou,270.2495202,102.6785714,0.1,523,0.27
Fe-4Cr,Zhou,273.1251714,104.4642857,0.1,523,0.27
Fe-4Cr,Zhou,278.3983411,107.1428571,0.1,523,0.27
Fe-4Cr,Zhou,282.7118179,109.8214286,0.1,523,0.27
Fe-4Cr,Zhou,286.0673156,111.6071429,0.1,523,0.27
Fe-4Cr,Zhou,289.4210995,114.2857143,0.1,523,0.27
Fe-4Cr,Zhou,293.7362901,116.0714286,0.1,523,0.27
Fe-4Cr,Zhou,297.573348,116.9642857,0.1,523,0.27
Fe-4Cr,Zhou,1.244173293,4.464285714,0.1,673,0.27
Fe-4Cr,Zhou,4.119824513,6.25,0.1,673,0.27
Fe-4Cr,Zhou,6.998903208,6.25,0.1,673,0.27
Fe-4Cr,Zhou,10.35782835,6.25,0.1,673,0.27
Fe-4Cr,Zhou,14.67816013,5.357142857,0.1,673,0.27
Fe-4Cr,Zhou,18.04051275,3.571428571,0.1,673,0.27
Fe-4Cr,Zhou,21.40457911,0.892857143,0.1,673,0.27
Fe-4Cr,Zhou,26.21332602,-4.464285714,0.1,673,0.27
Fe-4Cr,Zhou,30.53708528,-7.142857143,0.1,673,0.27
Fe-4Cr,Zhou,34.38442556,-11.60714286,0.1,673,0.27
Fe-4Cr,Zhou,37.26864546,-14.28571429,0.1,673,0.27
Fe-4Cr,Zhou,40.15286537,-16.96428571,0.1,673,0.27
Fe-4Cr,Zhou,43.0336578,-17.85714286,0.1,673,0.27
Fe-4Cr,Zhou,47.8372635,-20.53571429,0.1,673,0.27
Fe-4Cr,Zhou,52.1627365,-24.10714286,0.1,673,0.27
Fe-4Cr,Zhou,55.04524267,-25.89285714,0.1,673,0.27
Fe-4Cr,Zhou,57.92774883,-27.67857143,0.1,673,0.27
Fe-4Cr,Zhou,60.810255,-29.46428571,0.1,673,0.27
Fe-4Cr,Zhou,65.13401426,-32.14285714,0.1,673,0.27
Fe-4Cr,Zhou,70.41746641,-34.82142857,0.1,673,0.27
Fe-4Cr,Zhou,74.74122566,-37.5,0.1,673,0.27
Fe-4Cr,Zhou,79.06327118,-39.28571429,0.1,673,0.27
Fe-4Cr,Zhou,83.38703044,-41.96428571,0.1,673,0.27
Fe-4Cr,Zhou,87.2292295,-43.75,0.1,673,0.27
Fe-4Cr,Zhou,90.59158212,-45.53571429,0.1,673,0.27
Fe-4Cr,Zhou,94.43206745,-46.42857143,0.1,673,0.27
Fe-4Cr,Zhou,99.71551961,-49.10714286,0.1,673,0.27
Fe-4Cr,Zhou,104.9989718,-51.78571429,0.1,673,0.27
Fe-4Cr,Zhou,108.8411708,-53.57142857,0.1,673,0.27
Fe-4Cr,Zhou,111.723677,-55.35714286,0.1,673,0.27
Fe-4Cr,Zhou,116.0457225,-57.14285714,0.1,673,0.27
Fe-4Cr,Zhou,119.8862078,-58.03571429,0.1,673,0.27
Fe-4Cr,Zhou,123.7266932,-58.92857143,0.1,673,0.27
Fe-4Cr,Zhou,126.6057719,-58.92857143,0.1,673,0.27
Fe-4Cr,Zhou,129.964697,-58.92857143,0.1,673,0.27
Fe-4Cr,Zhou,132.8472032,-60.71428571,0.1,673,0.27
Fe-4Cr,Zhou,136.6876885,-61.60714286,0.1,673,0.27
Fe-4Cr,Zhou,139.5667672,-61.60714286,0.1,673,0.27
Fe-4Cr,Zhou,142.4458459,-61.60714286,0.1,673,0.27
Fe-4Cr,Zhou,146.2863312,-62.5,0.1,673,0.27
Fe-4Cr,Zhou,151.5663559,-63.39285714,0.1,673,0.27
Fe-4Cr,Zhou,154.9252811,-63.39285714,0.1,673,0.27
Fe-4Cr,Zhou,157.8060735,-64.28571429,0.1,673,0.27
Fe-4Cr,Zhou,164.0457911,-65.17857143,0.1,673,0.27
Fe-4Cr,Zhou,169.324102,-65.17857143,0.1,673,0.27
Fe-4Cr,Zhou,172.6847409,-66.07142857,0.1,673,0.27
Fe-4Cr,Zhou,175.5638196,-66.07142857,0.1,673,0.27
Fe-4Cr,Zhou,178.4428983,-66.07142857,0.1,673,0.27
Fe-4Cr,Zhou,183.722923,-66.96428571,0.1,673,0.27
Fe-4Cr,Zhou,186.6037154,-67.85714286,0.1,673,0.27
Fe-4Cr,Zhou,191.8820263,-67.85714286,0.1,673,0.27
Fe-4Cr,Zhou,196.6822046,-68.75,0.1,673,0.27
Fe-4Cr,Zhou,200.0411297,-68.75,0.1,673,0.27
Fe-4Cr,Zhou,205.7992871,-68.75,0.1,673,0.27
Fe-4Cr,Zhou,208.6783658,-68.75,0.1,673,0.27
Fe-4Cr,Zhou,212.0372909,-68.75,0.1,673,0.27
Fe-4Cr,Zhou,214.9163696,-68.75,0.1,673,0.27
Fe-4Cr,Zhou,217.7954483,-68.75,0.1,673,0.27
Fe-4Cr,Zhou,222.5956265,-69.64285714,0.1,673,0.27
Fe-4Cr,Zhou,225.4747052,-69.64285714,0.1,673,0.27
Fe-4Cr,Zhou,230.7513024,-68.75,0.1,673,0.27
Fe-4Cr,Zhou,235.5497669,-68.75,0.1,673,0.27
Fe-4Cr,Zhou,239.8666712,-67.85714286,0.1,673,0.27
Fe-4Cr,Zhou,244.6651357,-67.85714286,0.1,673,0.27
Fe-4Cr,Zhou,248.5039073,-67.85714286,0.1,673,0.27
Fe-4Cr,Zhou,251.3846998,-68.75,0.1,673,0.27
Fe-4Cr,Zhou,256.6630107,-68.75,0.1,673,0.27
Fe-4Cr,Zhou,260.5017823,-68.75,0.1,673,0.27
Fe-4Cr,Zhou,263.3791472,-67.85714286,0.1,673,0.27
Fe-4Cr,Zhou,268.1776117,-67.85714286,0.1,673,0.27
Fe-4Cr,Zhou,272.9760762,-67.85714286,0.1,673,0.27
Fe-4Cr,Zhou,276.8131341,-66.96428571,0.1,673,0.27
Fe-4Cr,Zhou,282.0897313,-66.07142857,0.1,673,0.27
Fe-4Cr,Zhou,288.3277351,-66.07142857,0.1,673,0.27
Fe-4Cr,Zhou,293.1261996,-66.07142857,0.1,673,0.27
Fe-4Cr,Zhou,296.4851248,-66.07142857,0.1,673,0.27
Fe-3Cr,Zhou,2.837313238,5.876068376,0.11,298,0.27
Fe-3Cr,Zhou,6.194134534,9.081196581,0.11,298,0.27
Fe-3Cr,Zhou,11.54335486,10.14957265,0.11,298,0.27
Fe-3Cr,Zhou,16.22178182,10.68376068,0.11,298,0.27
Fe-3Cr,Zhou,19.55291316,9.081196581,0.11,298,0.27
Fe-3Cr,Zhou,24.23134012,9.615384615,0.11,298,0.27
Fe-3Cr,Zhou,27.57959809,11.21794872,0.11,298,0.27
Fe-3Cr,Zhou,32.24660729,9.615384615,0.11,298,0.27
Fe-3Cr,Zhou,35.58344751,9.081196581,0.11,298,0.27
Fe-3Cr,Zhou,38.92314217,9.081196581,0.11,298,0.27
Fe-3Cr,Zhou,43.60156913,9.615384615,0.11,298,0.27
Fe-3Cr,Zhou,49.61587395,10.14957265,0.11,298,0.27
Fe-3Cr,Zhou,53.62921642,11.21794872,0.11,298,0.27
Fe-3Cr,Zhou,56.97461995,12.28632479,0.11,298,0.27
Fe-3Cr,Zhou,62.32954916,14.42307692,0.11,298,0.27
Fe-3Cr,Zhou,67.013685,16.02564103,0.11,298,0.27
Fe-3Cr,Zhou,73.69878319,17.09401709,0.11,298,0.27
Fe-3Cr,Zhou,79.05085796,18.6965812,0.11,298,0.27
Fe-3Cr,Zhou,83.7349938,20.2991453,0.11,298,0.27
Fe-3Cr,Zhou,86.41245841,21.36752137,0.11,298,0.27
Fe-3Cr,Zhou,91.09944869,23.5042735,0.11,298,0.27
Fe-3Cr,Zhou,93.78547661,26.17521368,0.11,298,0.27
Fe-3Cr,Zhou,96.46579565,27.77777778,0.11,298,0.27
Fe-3Cr,Zhou,102.4886638,29.91452991,0.11,298,0.27
Fe-3Cr,Zhou,107.1756541,32.05128205,0.11,298,0.27
Fe-3Cr,Zhou,111.8626444,34.18803419,0.11,298,0.27
Fe-3Cr,Zhou,116.5496346,36.32478632,0.11,298,0.27
Fe-3Cr,Zhou,120.5658315,37.92735043,0.11,298,0.27
Fe-3Cr,Zhou,123.9140895,39.52991453,0.11,298,0.27
Fe-3Cr,Zhou,126.5944086,41.13247863,0.11,298,0.27
Fe-3Cr,Zhou,132.62584,44.87179487,0.11,298,0.27
Fe-3Cr,Zhou,138.6515626,47.54273504,0.11,298,0.27
Fe-3Cr,Zhou,141.3290272,48.61111111,0.11,298,0.27
Fe-3Cr,Zhou,144.6744307,49.67948718,0.11,298,0.27
Fe-3Cr,Zhou,147.3547498,51.28205128,0.11,298,0.27
Fe-3Cr,Zhou,151.3680923,52.35042735,0.11,298,0.27
Fe-3Cr,Zhou,154.0455569,53.41880342,0.11,298,0.27
Fe-3Cr,Zhou,158.0588993,54.48717949,0.11,298,0.27
Fe-3Cr,Zhou,161.4043029,55.55555556,0.11,298,0.27
Fe-3Cr,Zhou,164.0874763,57.69230769,0.11,298,0.27
Fe-3Cr,Zhou,167.4357343,59.29487179,0.11,298,0.27
Fe-3Cr,Zhou,172.7963724,62.5,0.11,298,0.27
Fe-3Cr,Zhou,176.1446304,64.1025641,0.11,298,0.27
Fe-3Cr,Zhou,179.4928884,65.70512821,0.11,298,0.27
Fe-3Cr,Zhou,182.8411463,67.30769231,0.11,298,0.27
Fe-3Cr,Zhou,186.1894043,68.91025641,0.11,298,0.27
Fe-3Cr,Zhou,190.2056012,70.51282051,0.11,298,0.27
Fe-3Cr,Zhou,196.8964083,72.64957265,0.11,298,0.27
Fe-3Cr,Zhou,199.5767273,74.25213675,0.11,298,0.27
Fe-3Cr,Zhou,202.2570464,75.85470085,0.11,298,0.27
Fe-3Cr,Zhou,206.2760977,77.99145299,0.11,298,0.27
Fe-3Cr,Zhou,212.3018203,80.66239316,0.11,298,0.27
Fe-3Cr,Zhou,216.3208717,82.7991453,0.11,298,0.27
Fe-3Cr,Zhou,221.0107164,85.47008547,0.11,298,0.27
Fe-3Cr,Zhou,224.3618288,87.60683761,0.11,298,0.27
Fe-3Cr,Zhou,227.7100868,89.20940171,0.11,298,0.27
Fe-3Cr,Zhou,230.3932603,91.34615385,0.11,298,0.27
Fe-3Cr,Zhou,234.4094572,92.94871795,0.11,298,0.27
Fe-3Cr,Zhou,237.0897762,94.55128205,0.11,298,0.27
Fe-3Cr,Zhou,242.4475599,97.22222222,0.11,298,0.27
Fe-3Cr,Zhou,246.4666112,99.35897436,0.11,298,0.27
Fe-3Cr,Zhou,250.4856626,101.4957265,0.11,298,0.27
Fe-3Cr,Zhou,253.1659816,103.0982906,0.11,298,0.27
Fe-3Cr,Zhou,258.5237653,105.7692308,0.11,298,0.27
Fe-3Cr,Zhou,261.2040843,107.3717949,0.11,298,0.27
Fe-3Cr,Zhou,265.8910746,109.508547,0.11,298,0.27
Fe-3Cr,Zhou,270.5780649,111.6452991,0.11,298,0.27
Fe-3Cr,Zhou,273.2583839,113.2478632,0.11,298,0.27
Fe-3Cr,Zhou,275.9415574,115.3846154,0.11,298,0.27
Fe-3Cr,Zhou,278.6218764,116.9871795,0.11,298,0.27
Fe-3Cr,Zhou,281.2964866,117.5213675,0.11,298,0.27
Fe-3Cr,Zhou,284.6447446,119.1239316,0.11,298,0.27
Fe-3Cr,Zhou,287.3222092,120.1923077,0.11,298,0.27
Fe-3Cr,Zhou,292.6799928,122.8632479,0.11,298,0.27
Fe-3Cr,Zhou,296.7018986,125.534188,0.11,298,0.27
Fe-3W,Zhou,3.614457831,10.09174312,0.1,298,0.27
Fe-3W,Zhou,8.032128514,7.798165138,0.1,298,0.27
Fe-3W,Zhou,11.64658635,5.504587156,0.1,298,0.27
Fe-3W,Zhou,16.86746988,-1.376146789,0.1,298,0.27
Fe-3W,Zhou,21.28514056,-3.669724771,0.1,298,0.27
Fe-3W,Zhou,24.49799197,-10.55045872,0.1,298,0.27
Fe-3W,Zhou,26.90763052,-10.55045872,0.1,298,0.27
Fe-3W,Zhou,30.12048193,-12.8440367,0.1,298,0.27
Fe-3W,Zhou,32.93172691,-12.8440367,0.1,298,0.27
Fe-3W,Zhou,35.74297189,-15.13761468,0.1,298,0.27
Fe-3W,Zhou,40.16064257,-17.43119266,0.1,298,0.27
Fe-3W,Zhou,42.57028112,-17.43119266,0.1,298,0.27
Fe-3W,Zhou,46.18473896,-17.43119266,0.1,298,0.27
Fe-3W,Zhou,49.39759036,-17.43119266,0.1,298,0.27
Fe-3W,Zhou,51.80722892,-19.72477064,0.1,298,0.27
Fe-3W,Zhou,56.62650602,-24.31192661,0.1,298,0.27
Fe-3W,Zhou,59.83935743,-26.60550459,0.1,298,0.27
Fe-3W,Zhou,62.65060241,-26.60550459,0.1,298,0.27
Fe-3W,Zhou,65.46184739,-26.60550459,0.1,298,0.27
Fe-3W,Zhou,70.2811245,-26.60550459,0.1,298,0.27
Fe-3W,Zhou,72.28915663,-26.60550459,0.1,298,0.27
Fe-3W,Zhou,75.50200803,-26.60550459,0.1,298,0.27
Fe-3W,Zhou,79.11646586,-26.60550459,0.1,298,0.27
Fe-3W,Zhou,81.52610442,-28.89908257,0.1,298,0.27
Fe-3W,Zhou,85.54216867,-31.19266055,0.1,298,0.27
Fe-3W,Zhou,89.55823293,-28.89908257,0.1,298,0.27
Fe-3W,Zhou,91.96787149,-28.89908257,0.1,298,0.27
Fe-3W,Zhou,94.37751004,-28.89908257,0.1,298,0.27
Fe-3W,Zhou,95.98393574,-28.89908257,0.1,298,0.27
Fe-3W,Zhou,98.79518072,-28.89908257,0.1,298,0.27
Fe-3W,Zhou,101.6064257,-31.19266055,0.1,298,0.27
Fe-3W,Zhou,104.0160643,-31.19266055,0.1,298,0.27
Fe-3W,Zhou,107.2289157,-33.48623853,0.1,298,0.27
Fe-3W,Zhou,110.8433735,-33.48623853,0.1,298,0.27
Fe-3W,Zhou,115.2610442,-33.48623853,0.1,298,0.27
Fe-3W,Zhou,118.875502,-33.48623853,0.1,298,0.27
Fe-3W,Zhou,121.686747,-33.48623853,0.1,298,0.27
Fe-3W,Zhou,124.8995984,-33.48623853,0.1,298,0.27
Fe-3W,Zhou,127.7108434,-33.48623853,0.1,298,0.27
Fe-3W,Zhou,130.5220884,-33.48623853,0.1,298,0.27
Fe-3W,Zhou,133.7349398,-33.48623853,0.1,298,0.27
Fe-3W,Zhou,137.3493976,-31.19266055,0.1,298,0.27
Fe-3W,Zhou,140.9638554,-31.19266055,0.1,298,0.27
Fe-3W,Zhou,143.373494,-31.19266055,0.1,298,0.27
Fe-3W,Zhou,146.184739,-31.19266055,0.1,298,0.27
Fe-3W,Zhou,148.1927711,-31.19266055,0.1,298,0.27
Fe-3W,Zhou,151.4056225,-31.19266055,0.1,298,0.27
Fe-3W,Zhou,154.6184739,-28.89908257,0.1,298,0.27
Fe-3W,Zhou,157.0281124,-28.89908257,0.1,298,0.27
Fe-3W,Zhou,160.2409639,-28.89908257,0.1,298,0.27
Fe-3W,Zhou,162.6506024,-26.60550459,0.1,298,0.27
Fe-3W,Zhou,164.6586345,-24.31192661,0.1,298,0.27
Fe-3W,Zhou,167.4698795,-24.31192661,0.1,298,0.27
Fe-3W,Zhou,170.2811245,-24.31192661,0.1,298,0.27
Fe-3W,Zhou,174.2971888,-24.31192661,0.1,298,0.27
Fe-3W,Zhou,177.9116466,-24.31192661,0.1,298,0.27
Fe-3W,Zhou,181.124498,-24.31192661,0.1,298,0.27
Fe-3W,Zhou,184.3373494,-24.31192661,0.1,298,0.27
Fe-3W,Zhou,187.5502008,-19.72477064,0.1,298,0.27
Fe-3W,Zhou,189.9598394,-19.72477064,0.1,298,0.27
Fe-3W,Zhou,192.7710843,-19.72477064,0.1,298,0.27
Fe-3W,Zhou,195.9839357,-19.72477064,0.1,298,0.27
Fe-3W,Zhou,197.9919679,-19.72477064,0.1,298,0.27
Fe,Fu,1.034482759,2.04017991,0.1,298,0.27
Fe,Fu,1.724137931,3.295952024,0.1,298,0.27
Fe,Fu,2.482758621,4.552083958,0.1,298,0.27
Fe,Fu,3.103448276,5.181409295,0.1,298,0.27
Fe,Fu,3.793103448,6.019790105,0.1,298,0.27
Fe,Fu,4.344827586,6.857451274,0.1,298,0.27
Fe,Fu,4.896551724,6.651634183,0.1,298,0.27
Fe,Fu,5.517241379,8.741829085,0.1,298,0.27
Fe,Fu,6.206896552,8.954122939,0.1,298,0.27
Fe,Fu,6.827586207,9.166056972,0.1,298,0.27
Fe,Fu,7.517241379,10.00443778,0.1,298,0.27
Fe,Fu,8.344827586,10.42614693,0.1,298,0.27
Fe,Fu,8.896551724,10.84641679,0.1,298,0.27
Fe,Fu,9.448275862,11.89277361,0.1,298,0.27
Fe,Fu,10,12.73043478,0.1,298,0.27
Fe,Fu,10.62068966,13.56845577,0.1,298,0.27
Fe,Fu,11.17241379,14.61481259,0.1,298,0.27
Fe,Fu,12.13793103,15.45463268,0.1,298,0.27
Fe,Fu,12.82758621,15.66692654,0.1,298,0.27
Fe,Fu,13.5862069,15.25349325,0.1,298,0.27
Fe,Fu,14.20689655,15.25673163,0.1,298,0.27
Fe,Fu,14.75862069,15.25961019,0.1,298,0.27
Fe,Fu,15.31034483,15.88857571,0.1,298,0.27
Fe,Fu,16,16.30956522,0.1,298,0.27
Fe,Fu,17.10344828,17.7761919,0.1,298,0.27
Fe,Fu,17.79310345,18.19718141,0.1,298,0.27
Fe,Fu,18.48275862,18.20077961,0.1,298,0.27
Fe,Fu,19.31034483,18.62248876,0.1,298,0.27
Fe,Fu,20.06896552,19.04383808,0.1,298,0.27
Fe,Fu,20.89655172,18.83946027,0.1,298,0.27
Fe,Fu,21.65517241,18.84341829,0.1,298,0.27
Fe,Fu,22.48275862,18.84773613,0.1,298,0.27
Fe,Fu,23.17241379,18.85133433,0.1,298,0.27
Fe,Fu,23.72413793,18.85421289,0.1,298,0.27
Fe,Fu,24.34482759,18.44005997,0.1,298,0.27
Fe,Fu,25.10344828,18.23532234,0.1,298,0.27
Fe,Fu,25.65517241,18.2382009,0.1,298,0.27
Fe,Fu,26.27586207,18.45013493,0.1,298,0.27
Fe,Fu,27.03448276,18.87148426,0.1,298,0.27
Fe,Fu,27.65517241,19.9182009,0.1,298,0.27
Fe,Fu,28.48275862,20.33991004,0.1,298,0.27
Fe,Fu,29.31034483,20.55292354,0.1,298,0.27
Fe,Fu,30.06896552,21.18296852,0.1,298,0.27
Fe,Fu,30.89655172,20.9785907,0.1,298,0.27
Fe,Fu,31.65517241,20.56515742,0.1,298,0.27
Fe,Fu,32.20689655,20.98542729,0.1,298,0.27
Fe,Fu,33.03448276,21.61583208,0.1,298,0.27
Fe,Fu,33.79310345,22.03718141,0.1,298,0.27
Fe,Fu,34.68965517,22.04185907,0.1,298,0.27
Fe,Fu,35.44827586,21.83712144,0.1,298,0.27
Fe,Fu,36.06896552,22.46644678,0.1,298,0.27
Fe,Fu,36.68965517,23.30446777,0.1,298,0.27
Fe,Fu,37.31034483,23.30770615,0.1,298,0.27
Fe,Fu,37.93103448,22.89355322,0.1,298,0.27
Fe,Fu,38.48275862,22.47904048,0.1,298,0.27
Fe,Fu,39.10344828,22.27358321,0.1,298,0.27
Fe,Thurner,6.078952755,6.291134277,0.087,300,0
Fe,Thurner,15.84820079,22.6588143,0.087,300,0
Fe,Thurner,25.00867361,36.23497903,0.087,300,0
Fe,Thurner,34.36596849,48.72870133,0.087,300,0
Fe,Thurner,44.62731113,62.35156591,0.087,300,0
Fe,Thurner,55.09118755,75.28880372,0.087,300,0
Fe,Thurner,64.52867321,87.11536612,0.087,300,0
Fe,Thurner,74.42531499,98.50977723,0.087,300,0
Fe,Thurner,84.42343247,110.3565378,0.087,300,0
Fe,Thurner,93.62891498,119.7781905,0.087,300,0
Fe,Thurner,5.029892745,3.419004003,0.087,348,0
Fe,Thurner,14.26634409,14.46023631,0.087,348,0
Fe,Thurner,24.89894767,23.87611811,0.087,348,0
Fe,Thurner,35.69537235,32.58351152,0.087,348,0
Fe,Thurner,45.02469072,40.52219205,0.087,348,0
Fe,Thurner,53.90581932,48.13503895,0.087,348,0
Fe,Thurner,64.80242082,58.5689659,0.087,348,0
Fe,Thurner,74.51794527,67.6394818,0.087,348,0
Fe,Thurner,84.05034654,76.35382988,0.087,348,0
Fe,Thurner,94.88621389,86.36796117,0.087,348,0
