Repository: tongsu-brown/KMORFS

# KMORFS-db

**Kinetic Modeling Of Residual Film Stress** — Database-driven version.

A physics-informed machine learning framework for modeling residual stress evolution in thin film materials deposited by magnetron sputtering, thermal evaporation, and e-beam evaporation. Uses a CSV database backend with 258 experiments across 54 materials from 24 published data sources.

## Quick Start

## Tutorial: Fitting Your Own Data

### Step 1: Add your data to the database

Add rows to `data/source.csv` with your experiment metadata:

| material | Tm_K | data_source | R | T | P | Alloy_type |
|---|---|---|---|---|---|---|
| MyMetal | 1800 | MyLab | 0.1 | 295 | 0.3 | Single element |

File: data/all_experiments.csv (part 8 of 23)
material,data_source,thickness,stressthickness,R,T,P
Fe,Thurner,5.194989679,3.458911964,0.087,363,0
Fe,Thurner,15.49079328,13.27557505,0.087,363,0
Fe,Thurner,24.29333248,17.98462574,0.087,363,0
Fe,Thurner,34.23841032,21.86325937,0.087,363,0
Fe,Thurner,44.01920672,26.90199096,0.087,363,0
Fe,Thurner,55.59276221,33.24405709,0.087,363,0
Fe,Thurner,65.00583255,39.02205518,0.087,363,0
Fe,Thurner,75.43714533,45.90421793,0.087,363,0
Fe,Thurner,84.88957614,53.06959848,0.087,363,0
Fe,Thurner,95.23792613,61.33825586,0.087,363,0
Fe,Thurner,4.891253147,1.42444936,0.087,473,0
Fe,Thurner,16.0497974,4.892535569,0.087,473,0
Fe,Thurner,25.65302779,4.123526757,0.087,473,0
Fe,Thurner,35.31847204,2.322711433,0.087,473,0
Fe,Thurner,45.47386697,-0.119709088,0.087,473,0
Fe,Thurner,54.77319641,-2.761891374,0.087,473,0
Fe,Thurner,64.48000697,-5.14305162,0.087,473,0
Fe,Thurner,75.28825294,-8.032346609,0.087,473,0
Fe,Thurner,84.99542521,-10.76834294,0.087,473,0
Fe,Thurner,96.33410032,-14.00862675,0.087,473,0
Fe,Winau,5.628250447,-0.398138756,0.01,310,0
Fe,Winau,14.94172447,14.21711857,0.01,310,0
Fe,Winau,4.983360696,-3.215391371,0.01,520,0
Fe,Winau,14.76265532,-5.032215685,0.01,520,0
Fe,Winau,5.460486931,1.14904291,0.02,300,0
Fe,Winau,14.07917456,7.318019226,0.02,300,0
Fe,Winau,24.49576908,17.38624501,0.02,300,0
Fe,Winau,35.02649377,27.53297744,0.02,300,0
Fe,Winau,45.07556455,37.13164756,0.02,300,0
Fe,Zhou,2.079315087,4.878862602,0.11,298,0.27
Fe,Zhou,4.759637686,8.085321093,0.11,298,0.27
Fe,Zhou,7.439960285,11.29177958,0.11,298,0.27
Fe,Zhou,10.78395469,12.90111249,0.11,298,0.27
Fe,Zhou,14.12937328,15.04349878,0.11,298,0.27
Fe,Zhou,18.13703948,15.05570611,0.11,298,0.27
Fe,Zhou,20.81166532,16.12995109,0.11,298,0.27
Fe,Zhou,26.16091701,18.27844104,0.11,298,0.27
Fe,Zhou,28.83696705,19.8857394,0.11,298,0.27
Fe,Zhou,33.51969856,22.56524818,0.11,298,0.27
Fe,Zhou,36.86511715,24.70763446,0.11,298,0.27
Fe,Zhou,42.21579303,27.3891778,0.11,298,0.27
Fe,Zhou,45.56121162,29.53156408,0.11,298,0.27
Fe,Zhou,50.24394313,32.21107286,0.11,298,0.27
Fe,Zhou,54.92809883,35.42363502,0.11,298,0.27
Fe,Zhou,57.60414886,37.03093337,0.11,298,0.27
Fe,Zhou,60.2801989,38.63823173,0.11,298,0.27
Fe,Zhou,63.62704168,41.31367139,0.11,298,0.27
Fe,Zhou,66.30024333,41.85486299,0.11,298,0.27
Fe,Zhou,69.6485103,45.06335604,0.11,298,0.27
Fe,Zhou,72.32313614,46.13760102,0.11,298,0.27
Fe,Zhou,75.67140311,49.34609406,0.11,298,0.27
Fe,Zhou,81.02350318,52.56069077,0.11,298,0.27
Fe,Zhou,83.69955321,54.16798913,0.11,298,0.27
Fe,Zhou,87.04212342,55.24426866,0.11,298,0.27
Fe,Zhou,92.39992025,60.59107888,0.11,298,0.27
Fe,Zhou,95.74533883,62.73346517,0.11,298,0.27
Fe,Zhou,100.4323429,67.01213409,0.11,298,0.27
Fe,Zhou,103.1083929,68.61943244,0.11,298,0.27
Fe,Zhou,105.7858672,70.75978417,0.11,298,0.27
Fe,Zhou,108.460493,71.83402915,0.11,298,0.27
Fe,Zhou,111.1379672,73.97438088,0.11,298,0.27
Fe,Zhou,113.8125931,75.04862586,0.11,298,0.27
Fe,Zhou,117.8288044,78.25915346,0.11,298,0.27
Fe,Zhou,120.5062786,80.3995052,0.11,298,0.27
Fe,Zhou,123.1837529,82.53985693,0.11,298,0.27
Fe,Zhou,127.1999642,85.75038453,0.11,298,0.27
Fe,Zhou,129.87459,86.82462951,0.11,298,0.27
Fe,Zhou,133.8936497,91.10126387,0.11,298,0.27
Fe,Zhou,136.5696998,92.70856222,0.11,298,0.27
Fe,Zhou,139.2457498,94.31586058,0.11,298,0.27
Fe,Zhou,143.9299055,97.52842273,0.11,298,0.27
Fe,Zhou,146.6059555,99.13572109,0.11,298,0.27
Fe,Zhou,149.2820056,100.7430194,0.11,298,0.27
Fe,Zhou,154.6355298,104.4906695,0.11,298,0.27
Fe,Zhou,157.3158524,107.697128,0.11,298,0.27
Fe,Zhou,162.0000081,110.9096902,0.11,298,0.27
Fe,Zhou,165.3440025,112.5190231,0.11,298,0.27
Fe,Zhou,168.6879969,114.128356,0.11,298,0.27
Fe,Zhou,171.3683195,117.3348145,0.11,298,0.27
Fe,Zhou,174.0443696,118.9421128,0.11,298,0.27
Fe,Zhou,176.7218438,121.0824646,0.11,298,0.27
Fe,Zhou,180.0686866,123.7579042,0.11,298,0.27
Fe,Zhou,182.7461608,125.898256,0.11,298,0.27
Fe,Zhou,186.7580996,127.5096234,0.11,298,0.27
Fe,Zhou,190.1035182,129.6520097,0.11,298,0.27
Fe,Zhou,193.4475126,131.2613426,0.11,298,0.27
Fe,Zhou,196.791507,132.8706756,0.11,298,0.27
Fe,Zhou,200.8091425,136.6142565,0.11,298,0.27
Fe,Zhou,206.8291869,139.8308878,0.11,298,0.27
Fe,Zhou,210.1731813,141.4402207,0.11,298,0.27
Fe,Zhou,212.8520797,144.1136258,0.11,298,0.27
Fe,Zhou,216.8682911,147.3241534,0.11,298,0.27
Fe,Zhou,220.2151338,149.9995931,0.11,298,0.27
Fe,Zhou,224.2270726,151.6109606,0.11,298,0.27
Fe,Zhou,226.905971,154.2843657,0.11,298,0.27
Fe,Zhou,229.582021,155.891664,0.11,298,0.27
Fe,Zhou,233.5968082,158.5691382,0.11,298,0.27
Fe,Zhou,236.2742824,160.70949,0.11,298,0.27
Fe,Zhou,238.9517566,162.8498417,0.11,298,0.27
Fe,Zhou,241.6292309,164.9901934,0.11,298,0.27
Fe,Zhou,248.3186438,168.7419126,0.11,298,0.27
Fe,Zhou,250.9946939,170.349211,0.11,298,0.27
Fe,Zhou,254.3401125,172.4915973,0.11,298,0.27
Fe,Zhou,258.3548996,175.1690715,0.11,298,0.27
Fe,Zhou,261.7017424,177.8445112,0.11,298,0.27
Fe,Zhou,267.723211,181.5941958,0.11,298,0.27
Fe,Zhou,273.0767353,185.3418459,0.11,298,0.27
Fe,Zhou,276.4207297,186.9511788,0.11,298,0.27
Fe,Zhou,280.4383652,190.6947598,0.11,298,0.27
Fe,Zhou,283.7823596,192.3040927,0.11,298,0.27
Fe,Zhou,287.7985709,195.5146203,0.11,298,0.27
Fe,Zhou,291.8133581,198.1920945,0.11,298,0.27
Fe,Zhou,294.4894081,199.7993929,0.11,298,0.27
Fe,Zhou,297.1654581,201.4066912,0.11,298,0.27
V-75Mo,Su,4.72096,8.830709315,0.08,295,0.27
V-75Mo,Su,11.86968,14.21989426,0.08,295,0.27
V-75Mo,Su,18.54856,18.20565395,0.08,295,0.27
V-75Mo,Su,25.3812,23.77343967,0.08,295,0.27
V-75Mo,Su,31.74272,31.14215489,0.08,295,0.27
V-75Mo,Su,39.80744,42.30392939,0.08,295,0.27
V-75Mo,Su,46.31968,52.67161557,0.08,295,0.27
V-75Mo,Su,52.67072,62.88130092,0.08,295,0.27
V-75Mo,Su,59.01952,73.0341977,0.08,295,0.27
V-75Mo,Su,65.368,83.96210374,0.08,295,0.27
V-75Mo,Su,71.87176,95.59480076,0.08,295,0.27
V-75Mo,Su,78.52688,108.6495127,0.08,295,0.27
V-75Mo,Su,86.26384,122.8471849,0.08,295,0.27
V-75Mo,Su,92.60936,135.0266033,0.08,295,0.27
V-75Mo,Su,98.95568,147.3405777,0.08,295,0.27
V-75Mo,Su,105.29904,159.0926036,0.08,295,0.27
V-75Mo,Su,111.6344,170.6363637,0.08,295,0.27
V-75Mo,Su,117.97632,182.7842876,0.08,295,0.27
V-75Mo,Su,124.31608,193.1767225,0.08,295,0.27
V-75Mo,Su,130.65496,204.14226,0.08,295,0.27
V-75Mo,Su,137.14616,214.9881158,0.08,295,0.27
V-75Mo,Su,143.48184,226.2969853,0.08,295,0.27
V-75Mo,Su,149.81656,237.3316015,0.08,295,0.27
V-75Mo,Su,156.14512,248.1587859,0.08,295,0.27
V-75Mo,Su,162.47704,259.0684243,0.08,295,0.27
V-75Mo,Su,168.81184,269.6734275,0.08,295,0.27
V-75Mo,Su,175.14296,280.5307036,0.08,295,0.27
V-75Mo,Su,181.47296,290.9070778,0.08,295,0.27
V-75Mo,Su,187.80136,301.2899671,0.08,295,0.27
V-75Mo,Su,194.12968,311.9332893,0.08,295,0.27
V-75Mo,Su,200.4572,322.504473,0.08,295,0.27
V-75Mo,Su,206.786,332.9487526,0.08,295,0.27
V-75Mo,Su,213.11696,343.4891645,0.08,295,0.27
V-75Mo,Su,219.44328,353.5666825,0.08,295,0.27
V-75Mo,Su,225.77104,363.4325038,0.08,295,0.27
V-75Mo,Su,232.1,373.1614951,0.08,295,0.27
V-75Mo,Su,238.4284,383.1071801,0.08,295,0.27
V-75Mo,Su,244.75672,392.4966597,0.08,295,0.27
V-75Mo,Su,251.08184,402.8261616,0.08,295,0.27
V-75Mo,Su,257.40824,411.9432042,0.08,295,0.27
V-75Mo,Su,263.73328,421.5133967,0.08,295,0.27
V-75Mo,Su,270.05728,430.7895131,0.08,295,0.27
V-75Mo,Su,276.38608,439.8098463,0.08,295,0.27
V-75Mo,Su,282.71384,449.1761961,0.08,295,0.27
V-75Mo,Su,289.03792,458.3782556,0.08,295,0.27
V-75Mo,Su,295.36064,468.0546862,0.08,295,0.27
V-75Mo,Su,301.68664,477.2323355,0.08,295,0.27
V-75Mo,Su,308.00888,486.0197793,0.08,295,0.27
V-75Mo,Su,314.33272,494.9588948,0.08,295,0.27
V-75Mo,Su,320.6576,503.8451252,0.08,295,0.27
V-75Mo,Su,326.9808,512.4686805,0.08,295,0.27
V-75Mo,Su,333.30352,521.2256298,0.08,295,0.27
V-75Mo,Su,339.62568,529.6885196,0.08,295,0.27
V-75Mo,Su,345.94888,538.3893109,0.08,295,0.27
V-75Mo,Su,352.27072,546.9458902,0.08,295,0.27
V-75Mo,Su,358.59224,557.3693857,0.08,295,0.27
V-75Mo,Su,364.91392,563.2657179,0.08,295,0.27
V-75Mo,Su,371.23648,571.780724,0.08,295,0.27
V-75Mo,Su,377.56,580.1654808,0.08,295,0.27
V-75Mo,Su,383.88024,588.312692,0.08,295,0.27
V-75Mo,Su,390.1984,596.6034309,0.08,295,0.27
V-75Mo,Su,396.51736,605.1477027,0.08,295,0.27
V-75Mo,Su,4.65948,8.360447371,0.12,295,0.27
V-75Mo,Su,12.78528,11.54599372,0.12,295,0.27
V-75Mo,Su,20.68524,13.82905531,0.12,295,0.27
V-75Mo,Su,27.64644,18.14570366,0.12,295,0.27
V-75Mo,Su,33.9078,23.79558698,0.12,295,0.27
V-75Mo,Su,40.16952,30.39252207,0.12,295,0.27
V-75Mo,Su,46.4346,37.86381182,0.12,295,0.27
V-75Mo,Su,53.16264,46.68458437,0.12,295,0.27
V-75Mo,Su,60.81384,57.0462923,0.12,295,0.27
V-75Mo,Su,67.9962,68.2598382,0.12,295,0.27
V-75Mo,Su,75.63708,79.60488468,0.12,295,0.27
V-75Mo,Su,82.12104,90.5342513,0.12,295,0.27
V-75Mo,Su,88.37088,100.3770812,0.12,295,0.27
V-75Mo,Su,94.61964,110.4763264,0.12,295,0.27
V-75Mo,Su,100.86624,120.4989798,0.12,295,0.27
V-75Mo,Su,107.11188,130.7973193,0.12,295,0.27
V-75Mo,Su,113.35788,141.2415027,0.12,295,0.27
V-75Mo,Su,119.6028,151.4776798,0.12,295,0.27
V-75Mo,Su,126.30744,162.8362015,0.12,295,0.27
V-75Mo,Su,132.55176,173.1704529,0.12,295,0.27
V-75Mo,Su,138.79488,183.326049,0.12,295,0.27
V-75Mo,Su,145.03572,193.4025852,0.12,295,0.27
V-75Mo,Su,151.27596,203.6159833,0.12,295,0.27
V-75Mo,Su,157.5156,213.4449029,0.12,295,0.27
V-75Mo,Su,163.75476,223.5578918,0.12,295,0.27
V-75Mo,Su,169.99284,233.6553793,0.12,295,0.27
V-75Mo,Su,176.2302,243.7661626,0.12,295,0.27
V-75Mo,Su,182.46612,253.3882394,0.12,295,0.27
V-75Mo,Su,188.70348,263.3987672,0.12,295,0.27
V-75Mo,Su,194.93952,273.2754462,0.12,295,0.27
V-75Mo,Su,201.17532,283.2878214,0.12,295,0.27
V-75Mo,Su,207.41304,293.3149662,0.12,295,0.27
V-75Mo,Su,213.6504,303.0048327,0.12,295,0.27
V-75Mo,Su,219.8856,312.5883553,0.12,295,0.27
V-75Mo,Su,226.35108,322.7368709,0.12,295,0.27
V-75Mo,Su,232.58616,332.3509659,0.12,295,0.27
V-75Mo,Su,238.82076,341.4851598,0.12,295,0.27
V-75Mo,Su,245.05488,350.673381,0.12,295,0.27
V-75Mo,Su,251.29068,360.0185631,0.12,295,0.27
V-75Mo,Su,257.5236,369.3798951,0.12,295,0.27
V-75Mo,Su,263.757,378.5414731,0.12,295,0.27
V-75Mo,Su,269.98872,387.8125114,0.12,295,0.27
V-75Mo,Su,276.2214,396.8594157,0.12,295,0.27
V-75Mo,Su,282.45384,405.7607255,0.12,295,0.27
V-75Mo,Su,288.68436,414.6213487,0.12,295,0.27
V-75Mo,Su,294.9144,423.1860479,0.12,295,0.27
V-75Mo,Su,301.14456,432.1920706,0.12,295,0.27
V-75Mo,Su,307.3746,441.0973099,0.12,295,0.27
V-75Mo,Su,313.605,450.3082014,0.12,295,0.27
V-75Mo,Su,319.83768,459.480331,0.12,295,0.27
V-75Mo,Su,326.0676,468.8663231,0.12,295,0.27
V-75Mo,Su,332.2986,477.7171015,0.12,295,0.27
V-75Mo,Su,338.52888,486.4638117,0.12,295,0.27
V-75Mo,Su,344.7588,495.737845,0.12,295,0.27
V-75Mo,Su,351.44784,505.0569684,0.12,295,0.27
V-75Mo,Su,357.67608,513.6081737,0.12,295,0.27
V-75Mo,Su,363.90492,522.485166,0.12,295,0.27
V-75Mo,Su,370.13448,531.250876,0.12,295,0.27
V-75Mo,Su,376.36308,539.7730867,0.12,295,0.27
V-75Mo,Su,382.5894,548.5034325,0.12,295,0.27
V-75Mo,Su,388.81728,556.7470591,0.12,295,0.27
V-75Mo,Su,395.04672,565.5847424,0.12,295,0.27
V-75Mo,Su,5.1804,6.147527763,0.2,295,0.27
V-75Mo,Su,12.5382,6.046295249,0.2,295,0.27
V-75Mo,Su,19.1232,4.280991328,0.2,295,0.27
V-75Mo,Su,24.932,3.958889402,0.2,295,0.27
V-75Mo,Su,31.1268,5.247890286,0.2,295,0.27
V-75Mo,Su,36.9362,7.351057418,0.2,295,0.27
V-75Mo,Su,43.1324,11.23619727,0.2,295,0.27
V-75Mo,Su,48.942,15.2166455,0.2,295,0.27
V-75Mo,Su,54.75,19.33911883,0.2,295,0.27
V-75Mo,Su,60.5566,24.52123238,0.2,295,0.27
V-75Mo,Su,66.3632,30.01144245,0.2,295,0.27
V-75Mo,Su,72.1688,35.35990732,0.2,295,0.27
V-75Mo,Su,77.9772,40.68034356,0.2,295,0.27
V-75Mo,Su,83.7824,46.80240754,0.2,295,0.27
V-75Mo,Su,89.59,52.86347966,0.2,295,0.27
V-75Mo,Su,95.396,59.07545629,0.2,295,0.27
V-75Mo,Su,101.9722,66.09748992,0.2,295,0.27
V-75Mo,Su,107.7746,72.2259387,0.2,295,0.27
V-75Mo,Su,113.5764,78.78092231,0.2,295,0.27
V-75Mo,Su,119.3794,85.23699683,0.2,295,0.27
V-75Mo,Su,125.1808,92.4142038,0.2,295,0.27
V-75Mo,Su,130.9778,99.01106059,0.2,295,0.27
V-75Mo,Su,136.777,105.7717454,0.2,295,0.27
V-75Mo,Su,142.5736,112.3949376,0.2,295,0.27
V-75Mo,Su,148.3716,119.1604744,0.2,295,0.27
V-75Mo,Su,154.1692,126.136833,0.2,295,0.27
V-75Mo,Su,160.351,133.6376534,0.2,295,0.27
V-75Mo,Su,166.535,140.5258484,0.2,295,0.27
V-75Mo,Su,173.1026,148.3525057,0.2,295,0.27
V-75Mo,Su,178.8968,155.3211097,0.2,295,0.27
V-75Mo,Su,184.691,161.9515763,0.2,295,0.27
V-75Mo,Su,190.4818,169.3937021,0.2,295,0.27
V-75Mo,Su,196.2736,176.7811617,0.2,295,0.27
V-75Mo,Su,202.0676,184.0105317,0.2,295,0.27
V-75Mo,Su,207.8618,190.9059385,0.2,295,0.27
V-75Mo,Su,213.6532,198.3566849,0.2,295,0.27
V-75Mo,Su,220.6034,206.3153621,0.2,295,0.27
V-75Mo,Su,226.3938,214.249292,0.2,295,0.27
V-75Mo,Su,232.1834,221.2533398,0.2,295,0.27
V-75Mo,Su,237.9726,228.7798663,0.2,295,0.27
V-75Mo,Su,243.7604,235.7425171,0.2,295,0.27
V-75Mo,Su,249.5474,243.0206539,0.2,295,0.27
V-75Mo,Su,255.3392,250.7443351,0.2,295,0.27
V-75Mo,Su,261.1218,258.1092929,0.2,295,0.27
V-75Mo,Su,266.9076,265.1600397,0.2,295,0.27
V-75Mo,Su,272.692,272.1832349,0.2,295,0.27
V-75Mo,Su,278.472,279.7961834,0.2,295,0.27
V-75Mo,Su,284.252,286.4655443,0.2,295,0.27
V-75Mo,Su,290.0306,293.962257,0.2,295,0.27
V-75Mo,Su,295.812,301.3276511,0.2,295,0.27
V-75Mo,Su,301.59,308.6134958,0.2,295,0.27
V-75Mo,Su,307.3672,316.1914199,0.2,295,0.27
V-75Mo,Su,313.147,322.8936286,0.2,295,0.27
V-75Mo,Su,318.9322,329.6202045,0.2,295,0.27
V-75Mo,Su,324.7126,337.7683153,0.2,295,0.27
V-75Mo,Su,330.492,345.1818488,0.2,295,0.27
V-75Mo,Su,336.2692,352.5735671,0.2,295,0.27
V-75Mo,Su,342.0482,359.7068844,0.2,295,0.27
V-75Mo,Su,347.8272,366.7038452,0.2,295,0.27
V-75Mo,Su,353.604,374.5695965,0.2,295,0.27
V-75Mo,Su,359.3826,381.1799263,0.2,295,0.27
V-75Mo,Su,365.16,388.689335,0.2,295,0.27
V-75Mo,Su,370.9394,395.6250335,0.2,295,0.27
V-75Mo,Su,376.7174,402.4692057,0.2,295,0.27
V-75Mo,Su,382.4944,409.6307581,0.2,295,0.27
V-75Mo,Su,388.271,415.872792,0.2,295,0.27
V-75Mo,Su,394.0466,422.923129,0.2,295,0.27
V-75Mo,Su,3.948,6.713964467,0.28,295,0.27
V-75Mo,Su,12.08788,5.940707892,0.28,295,0.27
V-75Mo,Su,19.69296,3.829428601,0.28,295,0.27
V-75Mo,Su,26.20884,3.441210802,0.28,295,0.27
V-75Mo,Su,32.18236,3.915582037,0.28,295,0.27
V-75Mo,Su,38.15308,5.415374569,0.28,295,0.27
V-75Mo,Su,44.12408,7.471095836,0.28,295,0.27
V-75Mo,Su,50.09368,10.25034723,0.28,295,0.27
V-75Mo,Su,56.06076,13.00806353,0.28,295,0.27
V-75Mo,Su,62.03092,16.97110737,0.28,295,0.27
V-75Mo,Su,68.00164,20.80755768,0.28,295,0.27
V-75Mo,Su,73.96984,24.79778573,0.28,295,0.27
V-75Mo,Su,79.93636,29.424829,0.28,295,0.27
V-75Mo,Su,85.90512,33.50811675,0.28,295,0.27
V-75Mo,Su,91.87416,38.24786445,0.28,295,0.27
V-75Mo,Su,97.84068,42.76036067,0.28,295,0.27
V-75Mo,Su,103.80412,48.32695451,0.28,295,0.27
V-75Mo,Su,109.76812,52.41488089,0.28,295,0.27
V-75Mo,Su,115.73044,57.74724161,0.28,295,0.27
V-75Mo,Su,122.23428,63.16281818,0.28,295,0.27
V-75Mo,Su,128.19436,68.12142313,0.28,295,0.27
V-75Mo,Su,134.15612,72.83767811,0.28,295,0.27
V-75Mo,Su,140.11648,78.3802112,0.28,295,0.27
V-75Mo,Su,146.61948,83.19171999,0.28,295,0.27
V-75Mo,Su,152.58348,89.01090589,0.28,295,0.27
V-75Mo,Su,158.54468,93.76169825,0.28,295,0.27
V-75Mo,Su,164.5028,99.25516067,0.28,295,0.27
V-75Mo,Su,170.464,104.0373585,0.28,295,0.27
V-75Mo,Su,176.96868,109.902225,0.28,295,0.27
V-75Mo,Su,182.92652,114.8236181,0.28,295,0.27
V-75Mo,Su,188.88548,120.9813633,0.28,295,0.27
V-75Mo,Su,194.84332,125.3736539,0.28,295,0.27
V-75Mo,Su,200.80396,130.7022015,0.28,295,0.27
V-75Mo,Su,206.76068,135.4508939,0.28,295,0.27
V-75Mo,Su,212.72076,140.3921509,0.28,295,0.27
V-75Mo,Su,218.67804,146.0558645,0.28,295,0.27
V-75Mo,Su,225.17908,151.2616205,0.28,295,0.27
V-75Mo,Su,231.13804,156.7271529,0.28,295,0.27
V-75Mo,Su,237.09224,161.2871555,0.28,295,0.27
V-75Mo,Su,243.0512,166.3788345,0.28,295,0.27
V-75Mo,Su,249.00792,171.5593034,0.28,295,0.27
V-75Mo,Su,254.96436,176.6837175,0.28,295,0.27
V-75Mo,Su,260.92304,181.718156,0.28,295,0.27
V-75Mo,Su,266.8778,186.5942119,0.28,295,0.27
V-75Mo,Su,272.83228,191.4405287,0.28,295,0.27
V-75Mo,Su,278.78732,197.3622962,0.28,295,0.27
V-75Mo,Su,284.74012,201.9832127,0.28,295,0.27
V-75Mo,Su,290.69544,207.7481031,0.28,295,0.27
V-75Mo,Su,296.64936,212.3669227,0.28,295,0.27
V-75Mo,Su,302.603,217.7170796,0.28,295,0.27
V-75Mo,Su,308.5586,223.1135707,0.28,295,0.27
V-75Mo,Su,314.51196,228.0678291,0.28,295,0.27
V-75Mo,Su,320.46364,233.3681245,0.28,295,0.27
V-75Mo,Su,326.41476,239.1358721,0.28,295,0.27
V-75Mo,Su,332.36364,245.067985,0.28,295,0.27
V-75Mo,Su,338.31336,249.7923142,0.28,295,0.27
V-75Mo,Su,344.26476,255.6823939,0.28,295,0.27
V-75Mo,Su,350.21252,261.5474713,0.28,295,0.27
V-75Mo,Su,356.16392,265.8171879,0.28,295,0.27
V-75Mo,Su,362.1184,272.0254792,0.28,295,0.27
V-75Mo,Su,368.06952,277.6856642,0.28,295,0.27
V-75Mo,Su,374.017,283.3885033,0.28,295,0.27
V-75Mo,Su,379.9698,289.407113,0.28,295,0.27
V-75Mo,Su,385.92736,294.1656513,0.28,295,0.27
V-75Mo,Su,391.88072,300.2901779,0.28,295,0.27
V-75Mo,Su,397.83688,306.0971532,0.28,295,0.27
V-75Mo,Su,4.203,6.291653768,0.36,295,0.27
V-75Mo,Su,11.88828,6.152453376,0.36,295,0.27
V-75Mo,Su,17.48052,4.918116954,0.36,295,0.27
V-75Mo,Su,22.37652,3.118990571,0.36,295,0.27
V-75Mo,Su,27.97092,2.166186111,0.36,295,0.27
V-75Mo,Su,32.86656,1.402599994,0.36,295,0.27
V-75Mo,Su,37.76364,1.806466578,0.36,295,0.27
V-75Mo,Su,43.3566,2.425483019,0.36,295,0.27
V-75Mo,Su,48.24936,2.656219146,0.36,295,0.27
V-75Mo,Su,53.14356,3.540527571,0.36,295,0.27
V-75Mo,Su,58.04028,6.096796948,0.36,295,0.27
V-75Mo,Su,62.93844,6.651391815,0.36,295,0.27
V-75Mo,Su,67.83264,8.872902189,0.36,295,0.27
V-75Mo,Su,72.72648,10.96607621,0.36,295,0.27
V-75Mo,Su,77.6214,12.87087064,0.36,295,0.27
V-75Mo,Su,82.51848,15.69634234,0.36,295,0.27
V-75Mo,Su,87.4152,18.39393319,0.36,295,0.27
V-75Mo,Su,92.31444,20.18457568,0.36,295,0.27
V-75Mo,Su,97.21224,23.19956253,0.36,295,0.27
V-75Mo,Su,102.10968,24.90000766,0.36,295,0.27
V-75Mo,Su,107.00604,28.05597286,0.36,295,0.27
V-75Mo,Su,111.89916,30.54225777,0.36,295,0.27
V-75Mo,Su,116.79012,33.48462944,0.36,295,0.27
V-75Mo,Su,121.6764,35.47271445,0.36,295,0.27
V-75Mo,Su,126.56232,38.42868663,0.36,295,0.27
V-75Mo,Su,131.4486,41.26853481,0.36,295,0.27
V-75Mo,Su,136.33668,44.13699723,0.36,295,0.27
V-75Mo,Su,141.2226,46.61381622,0.36,295,0.27
V-75Mo,Su,146.10924,49.11307823,0.36,295,0.27
V-75Mo,Su,150.99408,52.24125439,0.36,295,0.27
V-75Mo,Su,155.88036,55.32580879,0.36,295,0.27
V-75Mo,Su,160.76448,57.87228429,0.36,295,0.27
V-75Mo,Su,165.64896,60.23060262,0.36,295,0.27
V-75Mo,Su,170.53128,63.79229305,0.36,295,0.27
V-75Mo,Su,175.41468,67.00090034,0.36,295,0.27
V-75Mo,Su,180.29628,68.95326461,0.36,295,0.27
V-75Mo,Su,185.17968,71.90544605,0.36,295,0.27
V-75Mo,Su,190.05984,75.00001713,0.36,295,0.27
V-75Mo,Su,194.94288,78.31720226,0.36,295,0.27
V-75Mo,Su,199.82556,80.32106868,0.36,295,0.27
V-75Mo,Su,204.70932,83.68519187,0.36,295,0.27
V-75Mo,Su,209.59056,86.21201703,0.36,295,0.27
V-75Mo,Su,214.47576,88.73542769,0.36,295,0.27
V-75Mo,Su,219.36276,91.6408229,0.36,295,0.27
V-75Mo,Su,224.2494,95.15190573,0.36,295,0.27
V-75Mo,Su,229.13316,98.4944677,0.36,295,0.27
V-75Mo,Su,234.0144,100.7978442,0.36,295,0.27
V-75Mo,Su,238.89168,103.1658929,0.36,295,0.27
V-75Mo,Su,243.765,106.2632446,0.36,295,0.27
V-75Mo,Su,248.6394,108.1182983,0.36,295,0.27
V-75Mo,Su,253.51272,111.740971,0.36,295,0.27
V-75Mo,Su,258.3882,114.5117997,0.36,295,0.27
V-75Mo,Su,263.26512,116.511345,0.36,295,0.27
V-75Mo,Su,268.14276,119.1933317,0.36,295,0.27
V-75Mo,Su,273.02292,122.4914847,0.36,295,0.27
V-75Mo,Su,277.9002,125.2987033,0.36,295,0.27
V-75Mo,Su,282.77676,128.048467,0.36,295,0.27
V-75Mo,Su,287.65584,131.2363128,0.36,295,0.27
V-75Mo,Su,292.53312,133.5714982,0.36,295,0.27
V-75Mo,Su,297.41184,137.0120188,0.36,295,0.27
V-75Mo,Su,302.29344,139.0663999,0.36,295,0.27
V-75Mo,Su,307.17252,142.7637686,0.36,295,0.27
V-75Mo,Su,312.0498,145.4295028,0.36,295,0.27
V-75Mo,Su,316.92456,147.8169823,0.36,295,0.27
V-75Mo,Su,321.79788,151.6051028,0.36,295,0.27
V-75Mo,Su,326.67336,153.8116552,0.36,295,0.27
V-25Mo,Su,4.87312,6.645562673,0.08,295,0.27
V-25Mo,Su,11.86128,13.90212562,0.08,295,0.27
V-25Mo,Su,18.53512,22.5687193,0.08,295,0.27
V-25Mo,Su,25.04936,33.480975,0.08,295,0.27
V-25Mo,Su,31.8752,46.97607091,0.08,295,0.27
V-25Mo,Su,39.63544,63.14852159,0.08,295,0.27
V-25Mo,Su,47.84752,80.31659431,0.08,295,0.27
V-25Mo,Su,54.50816,94.99776931,0.08,295,0.27
V-25Mo,Su,60.85496,108.7474463,0.08,295,0.27
V-25Mo,Su,67.34464,122.2687953,0.08,295,0.27
V-25Mo,Su,73.67584,135.3577265,0.08,295,0.27
V-25Mo,Su,80.00368,147.9465903,0.08,295,0.27
V-25Mo,Su,87.25576,161.6045593,0.08,295,0.27
V-25Mo,Su,93.89016,174.4476857,0.08,295,0.27
V-25Mo,Su,100.21512,186.2162655,0.08,295,0.27
V-25Mo,Su,106.54024,197.7730799,0.08,295,0.27
V-25Mo,Su,112.86512,208.9347814,0.08,295,0.27
V-25Mo,Su,119.1876,219.9096271,0.08,295,0.27
V-25Mo,Su,125.51096,231.0577921,0.08,295,0.27
V-25Mo,Su,131.83224,242.0797163,0.08,295,0.27
V-25Mo,Su,138.15304,252.9482211,0.08,295,0.27
V-25Mo,Su,144.47272,263.6986473,0.08,295,0.27
V-25Mo,Su,150.79312,274.5321401,0.08,295,0.27
V-25Mo,Su,157.11768,285.0301313,0.08,295,0.27
V-25Mo,Su,163.44968,295.5672862,0.08,295,0.27
V-25Mo,Su,169.76968,306.2384442,0.08,295,0.27
V-25Mo,Su,176.08496,316.5118214,0.08,295,0.27
V-25Mo,Su,182.40192,327.0918468,0.08,295,0.27
V-25Mo,Su,188.7168,336.9246121,0.08,295,0.27
V-25Mo,Su,195.03216,347.2285592,0.08,295,0.27
V-25Mo,Su,201.3464,357.07539,0.08,295,0.27
V-25Mo,Su,207.67016,366.8848268,0.08,295,0.27
V-25Mo,Su,213.99456,376.6068636,0.08,295,0.27
V-25Mo,Su,220.31144,386.020099,0.08,295,0.27
V-25Mo,Su,226.77912,395.3453298,0.08,295,0.27
V-25Mo,Su,233.09288,404.7573455,0.08,295,0.27
V-25Mo,Su,239.40568,414.1846153,0.08,295,0.27
V-25Mo,Su,245.71872,423.6514608,0.08,295,0.27
V-25Mo,Su,252.03088,433.4271384,0.08,295,0.27
V-25Mo,Su,258.34224,443.3254136,0.08,295,0.27
V-25Mo,Su,264.65576,453.0983409,0.08,295,0.27
V-25Mo,Su,270.9736,462.9325728,0.08,295,0.27
V-25Mo,Su,277.29592,472.0372334,0.08,295,0.27
V-25Mo,Su,283.60984,481.1492377,0.08,295,0.27
V-25Mo,Su,289.92504,490.2056335,0.08,295,0.27
V-25Mo,Su,296.23888,498.8062605,0.08,295,0.27
V-25Mo,Su,302.55584,507.4591756,0.08,295,0.27
V-25Mo,Su,308.86504,515.3930589,0.08,295,0.27
V-25Mo,Su,315.17352,523.6221385,0.08,295,0.27
V-25Mo,Su,321.49032,531.9060108,0.08,295,0.27
V-25Mo,Su,327.80664,540.1287426,0.08,295,0.27
V-25Mo,Su,334.27616,548.7932043,0.08,295,0.27
V-25Mo,Su,340.59176,556.9506054,0.08,295,0.27
V-25Mo,Su,346.9036,565.3384013,0.08,295,0.27
V-25Mo,Su,353.20968,573.2886425,0.08,295,0.27
V-25Mo,Su,359.66824,581.7205095,0.08,295,0.27
V-25Mo,Su,366.27976,590.2302664,0.08,295,0.27
V-25Mo,Su,372.592,598.5320528,0.08,295,0.27
V-25Mo,Su,379.5208,607.0877131,0.08,295,0.27
V-25Mo,Su,386.13376,614.9314201,0.08,295,0.27
V-25Mo,Su,392.43832,622.8975722,0.08,295,0.27
V-25Mo,Su,5.21556,5.451604079,0.12,295,0.27
V-25Mo,Su,12.201,14.79942883,0.12,295,0.27
V-25Mo,Su,19.88736,23.71056407,0.12,295,0.27
V-25Mo,Su,27.33468,36.19671437,0.12,295,0.27
V-25Mo,Su,35.94192,50.25763514,0.12,295,0.27
V-25Mo,Su,42.91632,62.55366977,0.12,295,0.27
V-25Mo,Su,49.19436,73.58029347,0.12,295,0.27
V-25Mo,Su,55.46916,83.84521959,0.12,295,0.27
V-25Mo,Su,61.74024,93.93959913,0.12,295,0.27
V-25Mo,Su,68.00844,104.0185716,0.12,295,0.27
V-25Mo,Su,74.27472,114.856298,0.12,295,0.27
V-25Mo,Su,80.54004,125.0999505,0.12,295,0.27
V-25Mo,Su,87.96504,136.3003243,0.12,295,0.27
V-25Mo,Su,94.22544,147.0343605,0.12,295,0.27
V-25Mo,Su,100.48416,156.5758989,0.12,295,0.27
V-25Mo,Su,106.74156,166.6600205,0.12,295,0.27
V-25Mo,Su,113.45712,176.5987529,0.12,295,0.27
V-25Mo,Su,119.71188,187.067749,0.12,295,0.27
V-25Mo,Su,125.96628,196.0652213,0.12,295,0.27
V-25Mo,Su,132.21,205.2651955,0.12,295,0.27
V-25Mo,Su,138.45432,214.675433,0.12,295,0.27
V-25Mo,Su,144.6954,224.3575093,0.12,295,0.27
V-25Mo,Su,150.93912,233.5778385,0.12,295,0.27
V-25Mo,Su,157.18056,242.7786668,0.12,295,0.27
V-25Mo,Su,163.42488,251.9128252,0.12,295,0.27
V-25Mo,Su,169.67124,261.5329466,0.12,295,0.27
V-25Mo,Su,175.91964,270.4611663,0.12,295,0.27
V-25Mo,Su,182.16324,278.4053932,0.12,295,0.27
V-25Mo,Su,188.40384,287.4067369,0.12,295,0.27
V-25Mo,Su,194.6478,296.9661346,0.12,295,0.27
V-25Mo,Su,200.89596,305.1076567,0.12,295,0.27
V-25Mo,Su,207.13788,313.9491197,0.12,295,0.27
V-25Mo,Su,213.37656,321.7763136,0.12,295,0.27
V-25Mo,Su,219.6204,331.1813381,0.12,295,0.27
V-25Mo,Su,226.08876,338.8430331,0.12,295,0.27
V-25Mo,Su,232.3236,348.325537,0.12,295,0.27
V-25Mo,Su,238.56852,357.1616693,0.12,295,0.27
V-25Mo,Su,244.81332,365.4081505,0.12,295,0.27
V-25Mo,Su,251.28816,373.6152269,0.12,295,0.27
V-25Mo,Su,257.529,381.6836881,0.12,295,0.27
V-25Mo,Su,263.76972,390.0340417,0.12,295,0.27
V-25Mo,Su,270.01008,397.8465499,0.12,295,0.27
V-25Mo,Su,276.24504,405.0339339,0.12,295,0.27
V-25Mo,Su,282.4776,412.9689049,0.12,295,0.27
V-25Mo,Su,288.71436,421.1930481,0.12,295,0.27
V-25Mo,Su,295.18452,429.2358345,0.12,295,0.27
V-25Mo,Su,301.41828,437.0338201,0.12,295,0.27
V-25Mo,Su,308.1162,444.9056362,0.12,295,0.27
V-25Mo,Su,314.35248,453.6204397,0.12,295,0.27
V-25Mo,Su,320.59212,461.1169458,0.12,295,0.27
V-25Mo,Su,327.06156,468.6326702,0.12,295,0.27
V-25Mo,Su,333.29508,475.8060141,0.12,295,0.27
V-25Mo,Su,339.53184,484.5876819,0.12,295,0.27
V-25Mo,Su,345.7764,491.5851838,0.12,295,0.27
V-25Mo,Su,352.00872,498.3381841,0.12,295,0.27
V-25Mo,Su,358.24068,505.8061273,0.12,295,0.27
V-25Mo,Su,365.16276,513.6170514,0.12,295,0.27
V-25Mo,Su,374.39532,525.407663,0.12,295,0.27
V-25Mo,Su,383.63484,535.6197044,0.12,295,0.27
V-25Mo,Su,389.87424,542.2067699,0.12,295,0.27
V-25Mo,Su,396.1122,549.4106799,0.12,295,0.27
V-25Mo,Su,5.1442,5.709390113,0.2,295,0.27
V-25Mo,Su,12.4856,11.82191571,0.2,295,0.27
V-25Mo,Su,18.6728,16.27609001,0.2,295,0.27
V-25Mo,Su,24.8532,22.14837937,0.2,295,0.27
V-25Mo,Su,32.581,31.85951848,0.2,295,0.27
V-25Mo,Su,39.918,40.71792477,0.2,295,0.27
V-25Mo,Su,46.4814,49.31033714,0.2,295,0.27
V-25Mo,Su,52.2714,57.06335909,0.2,295,0.27
V-25Mo,Su,58.4442,63.5351028,0.2,295,0.27
V-25Mo,Su,64.2272,71.00583687,0.2,295,0.27
V-25Mo,Su,70.0096,79.42324629,0.2,295,0.27
V-25Mo,Su,75.794,87.36349078,0.2,295,0.27
V-25Mo,Su,81.5772,95.13350164,0.2,295,0.27
V-25Mo,Su,87.3604,103.5071427,0.2,295,0.27
V-25Mo,Su,93.143,111.3507558,0.2,295,0.27
V-25Mo,Su,98.925,119.42484,0.2,295,0.27
V-25Mo,Su,104.7078,127.0095568,0.2,295,0.27
V-25Mo,Su,110.4888,134.7738196,0.2,295,0.27
V-25Mo,Su,116.2738,142.7242754,0.2,295,0.27
V-25Mo,Su,123.2098,152.1374286,0.2,295,0.27
V-25Mo,Su,132.0748,164.1899807,0.2,295,0.27
V-25Mo,Su,139.7858,173.4040225,0.2,295,0.27
V-25Mo,Su,147.1082,182.4727411,0.2,295,0.27
V-25Mo,Su,152.8886,189.4177019,0.2,295,0.27
V-25Mo,Su,158.6676,196.6984165,0.2,295,0.27
V-25Mo,Su,164.4512,204.2508357,0.2,295,0.27
V-25Mo,Su,170.2352,211.7611374,0.2,295,0.27
V-25Mo,Su,176.0188,219.3141715,0.2,295,0.27
V-25Mo,Su,181.8016,226.7367267,0.2,295,0.27
V-25Mo,Su,187.5864,234.5003539,0.2,295,0.27
V-25Mo,Su,193.3762,241.8863301,0.2,295,0.27
V-25Mo,Su,199.1614,249.051271,0.2,295,0.27
V-25Mo,Su,205.3326,256.322934,0.2,295,0.27
V-25Mo,Su,211.1188,263.3857081,0.2,295,0.27
V-25Mo,Su,216.9062,270.5277454,0.2,295,0.27
V-25Mo,Su,222.6892,277.2209716,0.2,295,0.27
V-25Mo,Su,228.4704,283.8662265,0.2,295,0.27
V-25Mo,Su,234.2506,291.1788639,0.2,295,0.27
V-25Mo,Su,240.0306,298.0119175,0.2,295,0.27
V-25Mo,Su,245.8088,305.3517267,0.2,295,0.27
V-25Mo,Su,251.59,312.2530378,0.2,295,0.27
V-25Mo,Su,257.3692,319.3589557,0.2,295,0.27
V-25Mo,Su,263.1472,326.5254195,0.2,295,0.27
V-25Mo,Su,268.9256,332.9497221,0.2,295,0.27
V-25Mo,Su,274.7044,339.9419428,0.2,295,0.27
V-25Mo,Su,280.48,346.7658251,0.2,295,0.27
V-25Mo,Su,286.2578,353.3767986,0.2,295,0.27
V-25Mo,Su,292.0344,359.6014156,0.2,295,0.27
V-25Mo,Su,297.8106,366.4070157,0.2,295,0.27
V-25Mo,Su,303.582,373.0812289,0.2,295,0.27
V-25Mo,Su,310.5106,381.1313088,0.2,295,0.27
V-25Mo,Su,316.2836,387.9183912,0.2,295,0.27
V-25Mo,Su,322.0562,394.6089475,0.2,295,0.27
V-25Mo,Su,328.2176,401.3668801,0.2,295,0.27
V-25Mo,Su,333.992,407.6183705,0.2,295,0.27
V-25Mo,Su,339.7648,414.1926873,0.2,295,0.27
V-25Mo,Su,345.541,420.2372419,0.2,295,0.27
V-25Mo,Su,351.3122,426.82137,0.2,295,0.27
V-25Mo,Su,357.083,433.2457184,0.2,295,0.27
V-25Mo,Su,362.8556,439.496811,0.2,295,0.27
V-25Mo,Su,368.6242,445.9206699,0.2,295,0.27
V-25Mo,Su,374.3934,452.4389986,0.2,295,0.27
V-25Mo,Su,380.1572,458.202192,0.2,295,0.27
V-25Mo,Su,385.9202,464.2824721,0.2,295,0.27
V-25Mo,Su,391.6834,470.7637859,0.2,295,0.27
V-25Mo,Su,397.4454,476.9152327,0.2,295,0.27
V-25Mo,Su,5.08452,6.806466547,0.28,295,0.27
V-25Mo,Su,12.73384,11.25928405,0.28,295,0.27
V-25Mo,Su,19.28808,17.41338573,0.28,295,0.27
V-25Mo,Su,25.8412,26.08556005,0.28,295,0.27
V-25Mo,Su,31.84944,35.26733858,0.28,295,0.27
V-25Mo,Su,38.40424,45.70702099,0.28,295,0.27
V-25Mo,Su,44.95708,56.98915571,0.28,295,0.27
V-25Mo,Su,52.59744,69.51499847,0.28,295,0.27
V-25Mo,Su,61.33512,83.40865458,0.28,295,0.27
V-25Mo,Su,69.52036,95.11468326,0.28,295,0.27
V-25Mo,Su,77.15568,106.4286271,0.28,295,0.27
V-25Mo,Su,84.24864,117.1720503,0.28,295,0.27
V-25Mo,Su,91.88144,127.9293301,0.28,295,0.27
V-25Mo,Su,97.87736,136.1769766,0.28,295,0.27
V-25Mo,Su,103.87076,144.3857204,0.28,295,0.27
V-25Mo,Su,109.87452,152.8379646,0.28,295,0.27
V-25Mo,Su,115.8738,160.7327867,0.28,295,0.27
V-25Mo,Su,121.8714,168.0022819,0.28,295,0.27
V-25Mo,Su,127.86508,175.9515714,0.28,295,0.27
V-25Mo,Su,133.85624,183.2214284,0.28,295,0.27
V-25Mo,Su,139.84852,191.2387725,0.28,295,0.27
V-25Mo,Su,145.84388,198.5536349,0.28,295,0.27
V-25Mo,Su,151.8328,206.6805566,0.28,295,0.27
V-25Mo,Su,157.84944,213.9679599,0.28,295,0.27
V-25Mo,Su,163.83752,221.5160706,0.28,295,0.27
V-25Mo,Su,169.82252,229.9028986,0.28,295,0.27
V-25Mo,Su,175.80556,236.9285364,0.28,295,0.27
V-25Mo,Su,181.78748,243.9555865,0.28,295,0.27
V-25Mo,Su,187.77388,251.4953903,0.28,295,0.27
V-25Mo,Su,193.75972,258.708667,0.28,295,0.27
V-25Mo,Su,200.83196,267.0192151,0.28,295,0.27
V-25Mo,Su,207.35904,274.5896823,0.28,295,0.27
V-25Mo,Su,213.34012,281.5304135,0.28,295,0.27
V-25Mo,Su,219.3212,289.0049803,0.28,295,0.27
V-25Mo,Su,225.3034,296.2099145,0.28,295,0.27
V-25Mo,Su,231.28476,303.3916837,0.28,295,0.27
V-25Mo,Su,237.26668,310.3607618,0.28,295,0.27
V-25Mo,Su,243.25168,317.9417982,0.28,295,0.27
V-25Mo,Su,249.23416,324.5958734,0.28,295,0.27
V-25Mo,Su,255.20992,331.4786377,0.28,295,0.27
V-25Mo,Su,261.18736,338.7843556,0.28,295,0.27
V-25Mo,Su,267.16396,345.8889957,0.28,295,0.27
V-25Mo,Su,273.14168,353.273465,0.28,295,0.27
V-25Mo,Su,279.11996,359.671153,0.28,295,0.27
V-25Mo,Su,285.09684,366.5380023,0.28,295,0.27
V-25Mo,Su,291.0754,373.1937926,0.28,295,0.27
V-25Mo,Su,297.05312,380.300224,0.28,295,0.27
V-25Mo,Su,303.0328,387.1860293,0.28,295,0.27
V-25Mo,Su,309.0122,393.5804891,0.28,295,0.27
V-25Mo,Su,314.9846,399.7920898,0.28,295,0.27
V-25Mo,Su,320.95476,406.5030106,0.28,295,0.27
V-25Mo,Su,326.93052,413.6652771,0.28,295,0.27
V-25Mo,Su,332.9046,419.8928699,0.28,295,0.27
V-25Mo,Su,338.877,426.5060436,0.28,295,0.27
V-25Mo,Su,344.85052,432.6536316,0.28,295,0.27
V-25Mo,Su,350.8246,438.9332311,0.28,295,0.27
V-25Mo,Su,356.79924,445.7299226,0.28,295,0.27
V-25Mo,Su,362.76968,452.5372466,0.28,295,0.27
V-25Mo,Su,368.74068,459.3150906,0.28,295,0.27
V-25Mo,Su,374.71028,466.1959466,0.28,295,0.27
V-25Mo,Su,380.6796,473.3313411,0.28,295,0.27
V-25Mo,Su,386.64948,480.4219007,0.28,295,0.27
V-25Mo,Su,392.62272,486.6752901,0.28,295,0.27
V-25Mo,Su,4.87008,4.842603917,0.36,295,0.27
V-25Mo,Su,13.90068,8.446019552,0.36,295,0.27
V-25Mo,Su,22.95144,14.13404742,0.36,295,0.27
V-25Mo,Su,30.60648,21.68763765,0.36,295,0.27
V-25Mo,Su,38.95056,30.91226539,0.36,295,0.27
V-25Mo,Su,45.20088,38.11632041,0.36,295,0.27
V-25Mo,Su,51.44832,46.17679626,0.36,295,0.27
V-25Mo,Su,57.69792,55.03769972,0.36,295,0.27
V-25Mo,Su,66.72528,65.85628741,0.36,295,0.27
V-25Mo,Su,72.97308,74.81834593,0.36,295,0.27
V-25Mo,Su,79.21944,82.23265771,0.36,295,0.27
V-25Mo,Su,85.46832,90.34937893,0.36,295,0.27
V-25Mo,Su,92.40768,99.2971393,0.36,295,0.27
V-25Mo,Su,98.6544,107.0803313,0.36,295,0.27
V-25Mo,Su,104.89968,114.4509544,0.36,295,0.27
V-25Mo,Su,111.14784,123.4388855,0.36,295,0.27
V-25Mo,Su,118.08792,131.1608357,0.36,295,0.27
V-25Mo,Su,124.33212,138.9803511,0.36,295,0.27
V-25Mo,Su,131.27256,147.3222032,0.36,295,0.27
V-25Mo,Su,137.52144,154.3196782,0.36,295,0.27
V-25Mo,Su,143.77104,161.2386933,0.36,295,0.27
V-25Mo,Su,150.02136,168.9712863,0.36,295,0.27
V-25Mo,Su,156.26988,175.2807321,0.36,295,0.27
V-25Mo,Su,163.21176,183.1698229,0.36,295,0.27
V-25Mo,Su,169.45884,189.7714148,0.36,295,0.27
V-25Mo,Su,175.70736,197.0017843,0.36,295,0.27
V-25Mo,Su,181.9566,203.8804944,0.36,295,0.27
V-25Mo,Su,188.21196,210.9154179,0.36,295,0.27
V-25Mo,Su,194.47236,217.3366849,0.36,295,0.27
V-25Mo,Su,200.73024,223.9451872,0.36,295,0.27
V-25Mo,Su,206.98452,230.7749798,0.36,295,0.27
V-25Mo,Su,213.23988,237.6690577,0.36,295,0.27
V-25Mo,Su,219.48264,244.9040332,0.36,295,0.27
V-25Mo,Su,225.72396,251.8180013,0.36,295,0.27
V-25Mo,Su,231.96276,259.4507097,0.36,295,0.27
V-25Mo,Su,238.20048,266.7830961,0.36,295,0.27
V-25Mo,Su,244.43892,273.9738364,0.36,295,0.27
V-25Mo,Su,250.67628,281.9787999,0.36,295,0.27
V-25Mo,Su,256.91544,288.9446293,0.36,295,0.27
V-25Mo,Su,263.15136,295.7863372,0.36,295,0.27
V-25Mo,Su,269.38728,303.2781502,0.36,295,0.27
V-25Mo,Su,275.62572,309.49877,0.36,295,0.27
V-25Mo,Su,281.85948,316.8401898,0.36,295,0.27
V-25Mo,Su,288.09504,323.0640946,0.36,295,0.27
V-25Mo,Su,294.33456,330.4720222,0.36,295,0.27
V-25Mo,Su,300.56904,336.7565169,0.36,295,0.27
V-25Mo,Su,306.8082,343.814598,0.36,295,0.27
V-25Mo,Su,313.04772,351.0671008,0.36,295,0.27
V-25Mo,Su,319.28652,357.6748369,0.36,295,0.27
V-25Mo,Su,325.52244,364.9880629,0.36,295,0.27
V-25Mo,Su,331.75872,371.4363236,0.36,295,0.27
V-25Mo,Su,337.99536,377.8197779,0.36,295,0.27
V-25Mo,Su,344.22948,385.3754807,0.36,295,0.27
V-25Mo,Su,350.46468,391.9671326,0.36,295,0.27
V-25Mo,Su,356.69988,398.567129,0.36,295,0.27
V-25Mo,Su,362.93868,405.7322327,0.36,295,0.27
V-25Mo,Su,369.1764,412.656567,0.36,295,0.27
V-25Mo,Su,375.4134,419.2919761,0.36,295,0.27
V-25Mo,Su,381.64824,426.1301097,0.36,295,0.27
V-25Mo,Su,387.88668,432.4524648,0.36,295,0.27
V-25Mo,Su,394.12404,439.4288871,0.36,295,0.27
V-50Mo,Su,4.37984,3.667305249,0.08,295,0.27
V-50Mo,Su,11.38208,4.714634772,0.08,295,0.27
V-50Mo,Su,18.06768,9.207829166,0.08,295,0.27
V-50Mo,Su,24.44088,16.51048086,0.08,295,0.27
V-50Mo,Su,30.96776,25.4553297,0.08,295,0.27
V-50Mo,Su,37.33592,35.53061126,0.08,295,0.27
V-50Mo,Su,44.63464,48.07487623,0.08,295,0.27
V-50Mo,Su,52.86096,62.83110544,0.08,295,0.27
V-50Mo,Su,59.84816,76.20651088,0.08,295,0.27
V-50Mo,Su,67.60336,91.15793435,0.08,295,0.27
V-50Mo,Su,73.96416,104.1425099,0.08,295,0.27
V-50Mo,Su,80.32576,116.70332,0.08,295,0.27
V-50Mo,Su,86.68616,129.2842622,0.08,295,0.27
V-50Mo,Su,93.04816,141.5309766,0.08,295,0.27
V-50Mo,Su,99.40944,153.3856053,0.08,295,0.27
V-50Mo,Su,106.38928,166.2988753,0.08,295,0.27
V-50Mo,Su,112.7464,178.544511,0.08,295,0.27
V-50Mo,Su,119.10616,190.3365333,0.08,295,0.27
V-50Mo,Su,125.46328,202.1499873,0.08,295,0.27
V-50Mo,Su,131.82048,213.8489328,0.08,295,0.27
V-50Mo,Su,138.17672,225.8307049,0.08,295,0.27
V-50Mo,Su,144.99752,238.0085173,0.08,295,0.27
V-50Mo,Su,151.352,250.0514828,0.08,295,0.27
V-50Mo,Su,157.71048,261.7809348,0.08,295,0.27
V-50Mo,Su,164.06664,273.0798372,0.08,295,0.27
V-50Mo,Su,170.42248,284.7704423,0.08,295,0.27
V-50Mo,Su,176.77928,296.1832571,0.08,295,0.27
V-50Mo,Su,183.13416,306.9878092,0.08,295,0.27
V-50Mo,Su,189.49048,317.8452702,0.08,295,0.27
V-50Mo,Su,195.84584,328.3533911,0.08,295,0.27
V-50Mo,Su,202.20144,339.1803297,0.08,295,0.27
V-50Mo,Su,208.56352,349.8915879,0.08,295,0.27
V-50Mo,Su,214.9168,360.4008355,0.08,295,0.27
V-50Mo,Su,221.26848,370.9067351,0.08,295,0.27
V-50Mo,Su,227.6204,381.2231474,0.08,295,0.27
V-50Mo,Su,233.97088,391.5512274,0.08,295,0.27
V-50Mo,Su,240.32136,401.7961125,0.08,295,0.27
V-50Mo,Su,246.67112,411.925275,0.08,295,0.27
V-50Mo,Su,253.02112,421.7815334,0.08,295,0.27
V-50Mo,Su,259.3708,431.8288451,0.08,295,0.27
V-50Mo,Su,265.72136,441.7079396,0.08,295,0.27
V-50Mo,Su,272.07448,451.2998148,0.08,295,0.27
V-50Mo,Su,278.42656,461.0176022,0.08,295,0.27
V-50Mo,Su,284.77712,470.6623535,0.08,295,0.27
V-50Mo,Su,291.12736,480.3858499,0.08,295,0.27
V-50Mo,Su,297.4776,489.8157375,0.08,295,0.27
V-50Mo,Su,303.8276,498.9122572,0.08,295,0.27
V-50Mo,Su,310.17744,508.0627821,0.08,295,0.27
V-50Mo,Su,316.52808,517.079788,0.08,295,0.27
V-50Mo,Su,323.344,526.2591591,0.08,295,0.27
V-50Mo,Su,329.69496,534.9571947,0.08,295,0.27
V-50Mo,Su,336.04752,543.4309336,0.08,295,0.27
V-50Mo,Su,342.55328,551.6627651,0.08,295,0.27
V-50Mo,Su,348.90456,562.3308107,0.08,295,0.27
V-50Mo,Su,355.2548,568.5368709,0.08,295,0.27
V-50Mo,Su,361.60344,576.7911293,0.08,295,0.27
V-50Mo,Su,367.9508,584.7353316,0.08,295,0.27
V-50Mo,Su,374.29872,592.5688067,0.08,295,0.27
V-50Mo,Su,380.64864,600.5732159,0.08,295,0.27
V-50Mo,Su,386.99864,608.4992547,0.08,295,0.27
V-50Mo,Su,393.35616,616.4177211,0.08,295,0.27
V-50Mo,Su,4.12896,4.049623182,0.12,295,0.27
V-50Mo,Su,11.88912,5.633285493,0.12,295,0.27
V-50Mo,Su,18.4542,8.277808131,0.12,295,0.27
V-50Mo,Su,25.2468,13.75040183,0.12,295,0.27
V-50Mo,Su,31.80132,20.75798583,0.12,295,0.27
V-50Mo,Su,38.11704,28.09798949,0.12,295,0.27
V-50Mo,Su,45.13728,37.21805175,0.12,295,0.27
V-50Mo,Su,52.37316,45.94967438,0.12,295,0.27
V-50Mo,Su,60.07728,56.415184,0.12,295,0.27
V-50Mo,Su,67.77756,67.45115618,0.12,295,0.27
V-50Mo,Su,74.0766,77.16346862,0.12,295,0.27
V-50Mo,Su,80.37216,86.68682424,0.12,295,0.27
V-50Mo,Su,86.66556,95.99307785,0.12,295,0.27
V-50Mo,Su,92.9574,105.4551496,0.12,295,0.27
V-50Mo,Su,99.24408,114.6102753,0.12,295,0.27
V-50Mo,Su,105.52824,123.8104316,0.12,295,0.27
V-50Mo,Su,111.81192,133.0593099,0.12,295,0.27
V-50Mo,Su,118.095,142.5738972,0.12,295,0.27
V-50Mo,Su,124.61784,151.5044078,0.12,295,0.27
V-50Mo,Su,130.9092,160.4495841,0.12,295,0.27
V-50Mo,Su,137.19396,168.8516844,0.12,295,0.27
V-50Mo,Su,143.47368,178.1038016,0.12,295,0.27
V-50Mo,Su,149.75028,187.2315667,0.12,295,0.27
V-50Mo,Su,156.02832,195.8328399,0.12,295,0.27
V-50Mo,Su,162.30576,204.9755585,0.12,295,0.27
V-50Mo,Su,168.5826,214.0936303,0.12,295,0.27
V-50Mo,Su,174.85848,223.0004928,0.12,295,0.27
V-50Mo,Su,181.13568,232.1517159,0.12,295,0.27
V-50Mo,Su,187.41036,241.0185828,0.12,295,0.27
V-50Mo,Su,193.68972,250.1812104,0.12,295,0.27
V-50Mo,Su,199.97376,258.887106,0.12,295,0.27
V-50Mo,Su,206.25708,267.8232762,0.12,295,0.27
V-50Mo,Su,212.53716,277.1002362,0.12,295,0.27
V-50Mo,Su,218.81856,285.8206311,0.12,295,0.27
V-50Mo,Su,225.09756,294.4300936,0.12,295,0.27
V-50Mo,Su,231.37392,302.7590912,0.12,295,0.27
V-50Mo,Su,237.65172,311.1763234,0.12,295,0.27
V-50Mo,Su,243.92544,319.610851,0.12,295,0.27
V-50Mo,Su,250.43028,327.9606826,0.12,295,0.27
V-50Mo,Su,256.6998,336.8217138,0.12,295,0.27
V-50Mo,Su,262.97124,345.2577416,0.12,295,0.27
V-50Mo,Su,269.2428,353.4797169,0.12,295,0.27
V-50Mo,Su,275.51664,362.1175594,0.12,295,0.27
V-50Mo,Su,281.78796,370.221618,0.12,295,0.27
V-50Mo,Su,288.06048,378.636988,0.12,295,0.27
V-50Mo,Su,294.33948,386.5514916,0.12,295,0.27
V-50Mo,Su,300.6186,394.520703,0.12,295,0.27
V-50Mo,Su,306.89868,402.499496,0.12,295,0.27
V-50Mo,Su,313.1814,410.9195253,0.12,295,0.27
V-50Mo,Su,319.47072,418.5107366,0.12,295,0.27
V-50Mo,Su,325.75704,426.3023382,0.12,295,0.27
V-50Mo,Su,332.0394,433.7744627,0.12,295,0.27
V-50Mo,Su,338.3244,441.8759684,0.12,295,0.27
V-50Mo,Su,344.6064,449.4470019,0.12,295,0.27
V-50Mo,Su,350.88696,456.9768346,0.12,295,0.27
V-50Mo,Su,357.16836,464.4866386,0.12,295,0.27
V-50Mo,Su,363.44772,471.5940868,0.12,295,0.27
V-50Mo,Su,369.72636,478.9788923,0.12,295,0.27
V-50Mo,Su,376.005,485.9509963,0.12,295,0.27
V-50Mo,Su,382.28268,493.2604491,0.12,295,0.27
V-50Mo,Su,388.55892,500.8132814,0.12,295,0.27
V-50Mo,Su,394.83564,507.8203514,0.12,295,0.27
V-50Mo,Su,3.6606,4.64040306,0.2,295,0.27
V-50Mo,Su,11.4316,6.318537443,0.2,295,0.27
V-50Mo,Su,17.654,8.856189782,0.2,295,0.27
V-50Mo,Su,23.8746,12.39407494,0.2,295,0.27
V-50Mo,Su,29.7042,16.93748468,0.2,295,0.27
V-50Mo,Su,35.92,22.61824293,0.2,295,0.27
V-50Mo,Su,42.1354,28.71663289,0.2,295,0.27
V-50Mo,Su,47.9628,34.77200432,0.2,295,0.27
V-50Mo,Su,54.1766,41.72167359,0.2,295,0.27
V-50Mo,Su,59.9984,48.35373821,0.2,295,0.27
V-50Mo,Su,65.818,55.40013005,0.2,295,0.27
V-50Mo,Su,71.6348,61.62610849,0.2,295,0.27
V-50Mo,Su,78.2278,70.26594351,0.2,295,0.27
V-50Mo,Su,84.0432,76.84195149,0.2,295,0.27
