Repository: tongsu-brown/KMORFS

# KMORFS-db

**Kinetic Modeling Of Residual Film Stress** — Database-driven version.

A physics-informed machine learning framework for modeling residual stress evolution in thin film materials deposited by magnetron sputtering, thermal evaporation, and e-beam evaporation. Uses a CSV database backend with 258 experiments across 54 materials from 24 published data sources.

## Quick Start

## Tutorial: Fitting Your Own Data

### Step 1: Add your data to the database

Add rows to `data/source.csv` with your experiment metadata:

| material | Tm_K | data_source | R | T | P | Alloy_type |
|---|---|---|---|---|---|---|
| MyMetal | 1800 | MyLab | 0.1 | 295 | 0.3 | Single element |

File: data/all_experiments.csv (part 9 of 23)
material,data_source,thickness,stressthickness,R,T,P
V-50Mo,Su,89.8574,83.80860271,0.2,295,0.27
V-50Mo,Su,96.0576,90.69684425,0.2,295,0.27
V-50Mo,Su,101.8686,97.38069716,0.2,295,0.27
V-50Mo,Su,107.6816,104.1962051,0.2,295,0.27
V-50Mo,Su,113.4954,110.83215,0.2,295,0.27
V-50Mo,Su,119.3068,117.3928239,0.2,295,0.27
V-50Mo,Su,125.1172,124.5610753,0.2,295,0.27
V-50Mo,Su,131.3166,131.6771398,0.2,295,0.27
V-50Mo,Su,137.1246,138.6231872,0.2,295,0.27
V-50Mo,Su,142.9354,145.4752715,0.2,295,0.27
V-50Mo,Su,148.749,152.3464679,0.2,295,0.27
V-50Mo,Su,154.5636,159.2997415,0.2,295,0.27
V-50Mo,Su,160.376,166.0824049,0.2,295,0.27
V-50Mo,Su,166.1884,172.8487971,0.2,295,0.27
V-50Mo,Su,171.9982,179.5738279,0.2,295,0.27
V-50Mo,Su,177.807,185.9236793,0.2,295,0.27
V-50Mo,Su,183.6168,192.6763388,0.2,295,0.27
V-50Mo,Su,189.4272,199.2763263,0.2,295,0.27
V-50Mo,Su,195.2374,205.9560652,0.2,295,0.27
V-50Mo,Su,201.0458,212.4709097,0.2,295,0.27
V-50Mo,Su,206.8538,218.8380853,0.2,295,0.27
V-50Mo,Su,212.6626,225.4500001,0.2,295,0.27
V-50Mo,Su,218.471,231.9578645,0.2,295,0.27
V-50Mo,Su,224.2792,238.5479419,0.2,295,0.27
V-50Mo,Su,230.0848,244.7590789,0.2,295,0.27
V-50Mo,Su,235.8926,250.9864844,0.2,295,0.27
V-50Mo,Su,241.6938,257.0890038,0.2,295,0.27
V-50Mo,Su,247.4978,263.5733513,0.2,295,0.27
V-50Mo,Su,253.302,269.6392777,0.2,295,0.27
V-50Mo,Su,259.103,276.1171059,0.2,295,0.27
V-50Mo,Su,264.905,281.8501659,0.2,295,0.27
V-50Mo,Su,270.7088,288.0217057,0.2,295,0.27
V-50Mo,Su,276.5102,294.3728097,0.2,295,0.27
V-50Mo,Su,282.3112,300.4923897,0.2,295,0.27
V-50Mo,Su,288.496,306.841465,0.2,295,0.27
V-50Mo,Su,294.2902,313.5208879,0.2,295,0.27
V-50Mo,Su,300.4722,320.0113182,0.2,295,0.27
V-50Mo,Su,306.2672,325.538471,0.2,295,0.27
V-50Mo,Su,312.0668,332.0761942,0.2,295,0.27
V-50Mo,Su,317.8632,337.6205756,0.2,295,0.27
V-50Mo,Su,323.6586,343.4129709,0.2,295,0.27
V-50Mo,Su,329.4528,349.7550187,0.2,295,0.27
V-50Mo,Su,335.2486,355.2155989,0.2,295,0.27
V-50Mo,Su,341.0432,361.1866291,0.2,295,0.27
V-50Mo,Su,346.8334,366.7099744,0.2,295,0.27
V-50Mo,Su,352.628,373.0846181,0.2,295,0.27
V-50Mo,Su,358.423,378.1535375,0.2,295,0.27
V-50Mo,Su,364.2154,383.9209277,0.2,295,0.27
V-50Mo,Su,370.0072,389.4091782,0.2,295,0.27
V-50Mo,Su,375.7974,394.9419544,0.2,295,0.27
V-50Mo,Su,381.589,400.6702497,0.2,295,0.27
V-50Mo,Su,387.3812,405.9912397,0.2,295,0.27
V-50Mo,Su,393.1728,412.186413,0.2,295,0.27
V-50Mo,Su,5.16996,4.233372636,0.36,295,0.27
V-50Mo,Su,14.2794,6.082592232,0.36,295,0.27
V-50Mo,Su,21.9906,9.055392652,0.36,295,0.27
V-50Mo,Su,29.0016,12.8064643,0.36,295,0.27
V-50Mo,Su,36.01152,17.12609014,0.36,295,0.27
V-50Mo,Su,42.31872,22.72203014,0.36,295,0.27
V-50Mo,Su,48.62628,28.13592406,0.36,295,0.27
V-50Mo,Su,56.3328,34.96567353,0.36,295,0.27
V-50Mo,Su,63.33804,42.35904127,0.36,295,0.27
V-50Mo,Su,70.34544,48.88784682,0.36,295,0.27
V-50Mo,Su,76.64472,55.72160513,0.36,295,0.27
V-50Mo,Su,84.34836,62.92848042,0.36,295,0.27
V-50Mo,Su,90.65376,69.02240758,0.36,295,0.27
V-50Mo,Su,99.05148,76.69053036,0.36,295,0.27
V-50Mo,Su,105.35076,83.34913418,0.36,295,0.27
V-50Mo,Su,111.64824,88.93160266,0.36,295,0.27
V-50Mo,Su,117.94824,95.09818087,0.36,295,0.27
V-50Mo,Su,124.2468,101.4680239,0.36,295,0.27
V-50Mo,Su,131.23944,107.8232713,0.36,295,0.27
V-50Mo,Su,137.53404,114.6315028,0.36,295,0.27
V-50Mo,Su,143.829,119.8048566,0.36,295,0.27
V-50Mo,Su,150.12324,125.9564213,0.36,295,0.27
V-50Mo,Su,156.41892,131.8779947,0.36,295,0.27
V-50Mo,Su,162.70992,137.3896519,0.36,295,0.27
V-50Mo,Su,169.00128,143.6116393,0.36,295,0.27
V-50Mo,Su,175.29264,149.1543178,0.36,295,0.27
V-50Mo,Su,181.58148,154.928962,0.36,295,0.27
V-50Mo,Su,187.87104,160.4707955,0.36,295,0.27
V-50Mo,Su,194.15808,166.0477213,0.36,295,0.27
V-50Mo,Su,200.4444,171.6790859,0.36,295,0.27
V-50Mo,Su,206.73288,177.4594008,0.36,295,0.27
V-50Mo,Su,213.02136,183.1445367,0.36,295,0.27
V-50Mo,Su,219.30984,188.4163597,0.36,295,0.27
V-50Mo,Su,225.59868,193.7129188,0.36,295,0.27
V-50Mo,Su,231.88788,200.0706981,0.36,295,0.27
V-50Mo,Su,238.17528,204.9977199,0.36,295,0.27
V-50Mo,Su,244.46592,210.7132336,0.36,295,0.27
V-50Mo,Su,250.75152,216.0148918,0.36,295,0.27
V-50Mo,Su,257.0364,221.9922198,0.36,295,0.27
V-50Mo,Su,263.3202,227.7504053,0.36,295,0.27
V-50Mo,Su,269.60652,233.1421117,0.36,295,0.27
V-50Mo,Su,275.89176,238.1908234,0.36,295,0.27
V-50Mo,Su,282.17304,243.8840761,0.36,295,0.27
V-50Mo,Su,288.45684,248.511694,0.36,295,0.27
V-50Mo,Su,294.73668,254.4734726,0.36,295,0.27
V-50Mo,Su,301.01868,258.9013835,0.36,295,0.27
V-50Mo,Su,307.30104,264.6849366,0.36,295,0.27
V-50Mo,Su,313.5852,269.8876829,0.36,295,0.27
V-50Mo,Su,319.87116,275.8346594,0.36,295,0.27
V-50Mo,Su,326.1546,281.5855391,0.36,295,0.27
V-50Mo,Su,332.43876,286.9577402,0.36,295,0.27
V-50Mo,Su,338.72796,292.050537,0.36,295,0.27
V-50Mo,Su,345.01572,297.458074,0.36,295,0.27
V-50Mo,Su,351.3006,303.3897392,0.36,295,0.27
V-50Mo,Su,357.58296,308.269948,0.36,295,0.27
V-50Mo,Su,363.8646,313.9827463,0.36,295,0.27
V-50Mo,Su,370.14516,319.6397995,0.36,295,0.27
V-50Mo,Su,376.42392,325.4926724,0.36,295,0.27
V-50Mo,Su,382.7088,330.4222248,0.36,295,0.27
V-50Mo,Su,388.99044,336.2667767,0.36,295,0.27
V-50Mo,Su,395.26812,341.8440552,0.36,295,0.27
V-50Mo,Su,4.206,5.129934084,0.5,295,0.27
V-50Mo,Su,11.9735,5.97355746,0.5,295,0.27
V-50Mo,Su,18.774,4.852188061,0.5,295,0.27
V-50Mo,Su,23.636,6.855255893,0.5,295,0.27
V-50Mo,Su,29.4685,9.520226712,0.5,295,0.27
V-50Mo,Su,34.3285,12.5606724,0.5,295,0.27
V-50Mo,Su,39.189,15.22950104,0.5,295,0.27
V-50Mo,Su,44.0505,18.91602045,0.5,295,0.27
V-50Mo,Su,50.8555,24.27883482,0.5,295,0.27
V-50Mo,Su,55.7145,29.35259741,0.5,295,0.27
V-50Mo,Su,60.5745,34.04687434,0.5,295,0.27
V-50Mo,Su,65.4345,39.04315671,0.5,295,0.27
V-50Mo,Su,70.291,43.32604914,0.5,295,0.27
V-50Mo,Su,75.148,48.33522061,0.5,295,0.27
V-50Mo,Su,83.886,56.82431483,0.5,295,0.27
V-50Mo,Su,91.6565,64.32357943,0.5,295,0.27
V-50Mo,Su,96.51,68.75265864,0.5,295,0.27
V-50Mo,Su,101.3665,73.8394844,0.5,295,0.27
V-50Mo,Su,106.2235,77.59703281,0.5,295,0.27
V-50Mo,Su,113.02,84.83379614,0.5,295,0.27
V-50Mo,Su,119.821,91.29899491,0.5,295,0.27
V-50Mo,Su,128.563,98.07584759,0.5,295,0.27
V-50Mo,Su,133.413,102.9853151,0.5,295,0.27
V-50Mo,Su,138.268,107.0593001,0.5,295,0.27
V-50Mo,Su,143.1225,111.5578577,0.5,295,0.27
V-50Mo,Su,147.9795,116.605035,0.5,295,0.27
V-50Mo,Su,152.8335,120.4468694,0.5,295,0.27
V-50Mo,Su,159.628,126.5522067,0.5,295,0.27
V-50Mo,Su,164.481,130.8953603,0.5,295,0.27
V-50Mo,Su,169.332,134.2881404,0.5,295,0.27
V-50Mo,Su,174.182,138.9520468,0.5,295,0.27
V-50Mo,Su,179.032,143.4523047,0.5,295,0.27
V-50Mo,Su,183.8815,147.9384192,0.5,295,0.27
V-50Mo,Su,188.7345,151.7023311,0.5,295,0.27
V-50Mo,Su,193.585,156.6228178,0.5,295,0.27
V-50Mo,Su,198.435,159.9956597,0.5,295,0.27
V-50Mo,Su,203.286,164.7253289,0.5,295,0.27
V-50Mo,Su,208.1345,168.764167,0.5,295,0.27
V-50Mo,Su,212.9825,172.8758027,0.5,295,0.27
V-50Mo,Su,219.7635,179.0243234,0.5,295,0.27
V-50Mo,Su,224.6105,183.5712981,0.5,295,0.27
V-50Mo,Su,229.457,187.4680283,0.5,295,0.27
V-50Mo,Su,235.274,192.684608,0.5,295,0.27
V-50Mo,Su,240.118,197.1884386,0.5,295,0.27
V-50Mo,Su,244.963,201.5815319,0.5,295,0.27
V-50Mo,Su,249.8085,205.9328073,0.5,295,0.27
V-50Mo,Su,254.6535,210.7030815,0.5,295,0.27
V-50Mo,Su,259.4995,214.285411,0.5,295,0.27
V-50Mo,Su,264.346,219.0876624,0.5,295,0.27
V-50Mo,Su,269.191,223.7443624,0.5,295,0.27
V-50Mo,Su,274.0345,228.2704636,0.5,295,0.27
V-50Mo,Su,280.8145,233.2157159,0.5,295,0.27
V-50Mo,Su,285.6595,238.4066066,0.5,295,0.27
V-50Mo,Su,290.5045,241.7553701,0.5,295,0.27
V-50Mo,Su,295.3505,245.6794961,0.5,295,0.27
V-50Mo,Su,300.195,250.0764941,0.5,295,0.27
V-50Mo,Su,305.0395,254.3866945,0.5,295,0.27
V-50Mo,Su,309.8815,258.5074785,0.5,295,0.27
V-50Mo,Su,314.7245,263.1222598,0.5,295,0.27
V-50Mo,Su,319.566,267.8831102,0.5,295,0.27
V-50Mo,Su,326.348,273.735135,0.5,295,0.27
V-50Mo,Su,331.1925,277.5335898,0.5,295,0.27
V-50Mo,Su,336.0365,281.4202969,0.5,295,0.27
V-50Mo,Su,340.8805,286.1964934,0.5,295,0.27
V-50Mo,Su,345.7225,289.8652818,0.5,295,0.27
V-50Mo,Su,350.568,293.5103513,0.5,295,0.27
V-50Mo,Su,355.4135,298.7768033,0.5,295,0.27
V-50Mo,Su,360.261,302.3222808,0.5,295,0.27
V-50Mo,Su,366.085,307.4642483,0.5,295,0.27
V-50Mo,Su,371.897,311.9611109,0.5,295,0.27
V-50Mo,Su,376.741,316.440934,0.5,295,0.27
V-50Mo,Su,381.5815,320.9020605,0.5,295,0.27
V-50Mo,Su,388.3555,327.1374992,0.5,295,0.27
V-50Mo,Su,393.196,330.960229,0.5,295,0.27
V-50Mo,Su,398.036,335.2602732,0.5,295,0.27
Mo,Fillon,1.120192455,1.107961243,0.18,298,0.11
Mo,Fillon,1.837715669,1.979095628,0.18,298,0.11
Mo,Fillon,2.316064479,2.608841031,0.18,298,0.11
Mo,Fillon,2.634963685,2.917955829,0.18,298,0.11
Mo,Fillon,4.525580408,3.273542249,0.18,298,0.11
Mo,Fillon,5.345606938,3.09291251,0.18,298,0.11
Mo,Fillon,6.426320915,3.006981858,0.18,298,0.11
Mo,Fillon,7.281780691,2.849413208,0.18,298,0.11
Mo,Fillon,8.215699795,2.57920092,0.18,298,0.11
Mo,Fillon,9.217954443,2.298069612,0.18,298,0.11
Mo,Fillon,10.12909503,1.94830293,0.18,298,0.11
Mo,Fillon,10.55429397,1.629292995,0.18,298,0.11
Mo,Fillon,11.40469186,1.432175436,0.18,298,0.11
Mo,Fillon,12.04249027,1.00693623,0.18,298,0.11
Mo,Fillon,12.87960069,0.751011564,0.18,298,0.11
Mo,Fillon,13.6768487,0.322339761,0.18,298,0.11
Mo,Fillon,14.66201946,0.076612219,0.18,298,0.11
Mo,Fillon,15.23148233,-0.27419704,0.18,298,0.11
Mo,Fillon,16.02873035,-0.539367568,0.18,298,0.11
Mo,Fillon,16.48430064,-0.909507648,0.18,298,0.11
Mo,Fillon,17.30432717,-1.11611913,0.18,298,0.11
Mo,Fillon,17.78267598,-1.501183882,0.18,298,0.11
Mo,Fillon,18.579924,-1.759006038,0.18,298,0.11
Mo,Fillon,19.05827281,-2.1936723,0.18,298,0.11
Mo,Fillon,19.80237096,-2.346860688,0.18,298,0.11
Mo,Fillon,20.15164152,-2.724247757,0.18,298,0.11
Mo,Fillon,20.97166805,-2.989908657,0.18,298,0.11
Mo,Fillon,21.40445983,-3.408897433,0.18,298,0.11
Mo,Fillon,22.20377862,-3.822249037,0.18,298,0.11
Mo,Fillon,23.04451289,-4.138625272,0.18,298,0.11
Mo,Fillon,23.5228617,-4.556757697,0.18,298,0.11
Mo,Fillon,24.25177417,-4.828067927,0.18,298,0.11
Mo,Fillon,24.75859612,-5.293396744,0.18,298,0.11
Mo,Fillon,25.51598174,-5.697879317,0.18,298,0.11
Mo,Fillon,26.3494683,-6.216881187,0.18,298,0.11
Mo,Fillon,27.12186702,-6.587328548,0.18,298,0.11
Mo,Fillon,27.62868898,-7.041634808,0.18,298,0.11
Mo,Fillon,28.38607459,-7.448321892,0.18,298,0.11
Mo,Fillon,29.18332261,-7.976196715,0.18,298,0.11
Mo,Fillon,29.98057062,-8.464390329,0.18,298,0.11
Mo,Fillon,30.77781864,-9.001083198,0.18,298,0.11
Mo,Fillon,31.54849172,-9.579457106,0.18,298,0.11
Mo,Fillon,32.23944,-10.09769516,0.18,298,0.11
Mo,Fillon,33.01011308,-10.56290414,0.18,298,0.11
Mo,Fillon,33.8073611,-11.12164212,0.18,298,0.11
Mo,Fillon,34.60460911,-11.66274402,0.18,298,0.11
Mo,Fillon,35.3752822,-12.16518475,0.18,298,0.11
Mo,Fillon,36.03965554,-12.68346307,0.18,298,0.11
Mo,Fillon,36.70402889,-13.19684247,0.18,298,0.11
Mo,Fillon,37.47470197,-13.70418212,0.18,298,0.11
Mo,Fillon,38.24537505,-14.27716722,0.18,298,0.11
Mo,Fillon,38.93632333,-14.84439442,0.18,298,0.11
Mo,Fillon,39.68042148,-15.40174326,0.18,298,0.11
Mo,Fillon,40.34479483,-15.9230834,0.18,298,0.11
Mo,Fillon,40.98259324,-16.45119981,0.18,298,0.11
Mo,Fillon,41.62039165,-16.91318088,0.18,298,0.11
Mo,Fillon,42.25819006,-17.46885368,0.18,298,0.11
Mo,Fillon,42.89598848,-17.9694137,0.18,298,0.11
Mo,Fillon,43.56036182,-18.49687749,0.18,298,0.11
Mo,Fillon,44.33103491,-19.04193877,0.18,298,0.11
Mo,Fillon,45.12828292,-19.60949481,0.18,298,0.11
Mo,Fillon,45.898956,-20.14916729,0.18,298,0.11
Mo,Fillon,46.56332935,-20.66989506,0.18,298,0.11
Mo,Fillon,47.20112776,-21.1649438,0.18,298,0.11
Mo,Fillon,47.83892617,-21.71510533,0.18,298,0.11
Mo,Fillon,48.47672459,-22.2542443,0.18,298,0.11
Mo,Fillon,49.114523,-22.78236072,0.18,298,0.11
Mo,Fillon,49.75232141,-23.29945457,0.18,298,0.11
Mo,Fillon,50.39011982,-23.76694692,0.18,298,0.11
Mo,Fillon,51.02791824,-24.31159716,0.18,298,0.11
Mo,Fillon,51.66571665,-24.82317974,0.18,298,0.11
Mo,Fillon,52.33009,-25.35676717,0.18,298,0.11
Mo,Fillon,53.07418814,-25.88962143,0.18,298,0.11
Mo,Fillon,53.73856149,-26.44586634,0.18,298,0.11
Mo,Fillon,54.3763599,-26.9354038,0.18,298,0.11
Mo,Fillon,55.01415832,-27.45800894,0.18,298,0.11
Mo,Fillon,55.65195673,-28.0247043,0.18,298,0.11
Mo,Fillon,56.28975514,-28.54179816,0.18,298,0.11
Mo,Fillon,56.9161643,-29.07859241,0.18,298,0.11
Mo,Fillon,57.41729162,-29.53133264,0.18,298,0.11
Mo,Fillon,58.04370078,-30.01065213,0.18,298,0.11
Mo,Fillon,58.67010993,-30.53721115,0.18,298,0.11
Mo,Fillon,59.17123725,-31.05293743,0.18,298,0.11
Mo,Fillon,59.79764641,-31.58973168,0.18,298,0.11
Mo,Fillon,60.43544482,-32.13989321,0.18,298,0.11
Mo,Fillon,61.07324323,-32.63494195,0.18,298,0.11
Mo,Fillon,61.71104165,-33.17408092,0.18,298,0.11
Mo,Fillon,62.34884006,-33.69117477,0.18,298,0.11
Mo,Fillon,62.98663847,-34.21377991,0.18,298,0.11
Mo,Fillon,63.62443689,-34.75291888,0.18,298,0.11
Mo,Fillon,64.2622353,-35.29756913,0.18,298,0.11
Mo,Fillon,64.90003371,-35.82568554,0.18,298,0.11
Mo,Fillon,65.52644287,-36.36562909,0.18,298,0.11
Mo,Fillon,66.02757019,-36.90654979,0.18,298,0.11
Mo,Fillon,66.65397934,-37.4268102,0.18,298,0.11
Mo,Fillon,67.29177776,-37.98248301,0.18,298,0.11
Mo,Fillon,67.92957617,-38.52713326,0.18,298,0.11
Mo,Fillon,68.56737458,-39.04973839,0.18,298,0.11
Mo,Fillon,69.205173,-39.58336609,0.18,298,0.11
Mo,Fillon,69.84297141,-40.16108401,0.18,298,0.11
Mo,Fillon,70.46938056,-40.64748942,0.18,298,0.11
Mo,Fillon,70.97050789,-41.18841012,0.18,298,0.11
Mo,Fillon,71.59691704,-41.7566974,0.18,298,0.11
Mo,Fillon,72.23471545,-42.3123702,0.18,298,0.11
Mo,Fillon,72.87251387,-42.85702045,0.18,298,0.11
Mo,Fillon,73.51031228,-43.40718198,0.18,298,0.11
Mo,Fillon,74.14811069,-43.97387735,0.18,298,0.11
Mo,Fillon,74.7859091,-44.52955015,0.18,298,0.11
Mo,Fillon,75.18453311,-44.85411163,0.18,298,0.11
Mo,Fillon,1.160054856,0.071901208,0.1,298,0.11
Mo,Fillon,1.997165272,1.462011839,0.1,298,0.11
Mo,Fillon,2.435651681,1.997270266,0.1,298,0.11
Mo,Fillon,2.87413809,2.609686597,0.1,298,0.11
Mo,Fillon,3.312624498,3.189035254,0.1,298,0.11
Mo,Fillon,3.671386105,3.95013532,0.1,298,0.11
Mo,Fillon,3.432211701,2.610532163,0.1,298,0.11
Mo,Fillon,4.372964359,4.327067538,0.1,298,0.11
Mo,Fillon,5.202102295,4.262188461,0.1,298,0.11
Mo,Fillon,6.036555218,4.093950339,0.1,298,0.11
Mo,Fillon,6.689539307,4.42946559,0.1,298,0.11
Mo,Fillon,7.657626184,4.376869367,0.1,298,0.11
Mo,Fillon,8.614323803,4.359947979,0.1,298,0.11
Mo,Fillon,9.49129662,4.304939208,0.1,298,0.11
Mo,Fillon,10.06075949,4.113344672,0.1,298,0.11
Mo,Fillon,10.97949292,4.116136382,0.1,298,0.11
Mo,Fillon,11.83955441,3.933952887,0.1,298,0.11
Mo,Fillon,12.76001348,3.88491097,0.1,298,0.11
Mo,Fillon,13.6369863,3.788873789,0.1,298,0.11
Mo,Fillon,14.11533511,3.453410548,0.1,298,0.11
Mo,Fillon,14.99230793,3.451065109,0.1,298,0.11
Mo,Fillon,15.90914315,3.274256235,0.1,298,0.11
Mo,Fillon,16.50707916,2.89978287,0.1,298,0.11
Mo,Fillon,17.32710569,2.915022233,0.1,298,0.11
Mo,Fillon,17.86240078,2.632396086,0.1,298,0.11
Mo,Fillon,18.7393736,2.440830071,0.1,298,0.11
Mo,Fillon,19.21772241,2.077810435,0.1,298,0.11
Mo,Fillon,20.09469523,1.96707651,0.1,298,0.11
Mo,Fillon,21.05139285,1.652546062,0.1,298,0.11
Mo,Fillon,22.00809047,1.257183524,0.1,298,0.11
Mo,Fillon,22.96478808,0.898562844,0.1,298,0.11
Mo,Fillon,23.9214857,0.584032396,0.1,298,0.11
Mo,Fillon,24.87818332,0.118860325,0.1,298,0.11
Mo,Fillon,25.82349168,-0.196212264,0.1,298,0.11
Mo,Fillon,26.35309215,-0.600882501,0.1,298,0.11
Mo,Fillon,27.26992737,-0.841989628,0.1,298,0.11
Mo,Fillon,28.22662499,-1.283279491,0.1,298,0.11
Mo,Fillon,29.18332261,-1.627203426,0.1,298,0.11
Mo,Fillon,30.06029542,-2.088822107,0.1,298,0.11
Mo,Fillon,30.84159848,-2.51972258,0.1,298,0.11
Mo,Fillon,31.67756997,-2.776068878,0.1,298,0.11
Mo,Fillon,31.95091215,-3.203959826,0.1,298,0.11
Mo,Fillon,32.77093868,-3.379865612,0.1,298,0.11
Mo,Fillon,33.24928749,-3.78697548,0.1,298,0.11
Mo,Fillon,33.97819996,-4.013408153,0.1,298,0.11
Mo,Fillon,34.52488431,-4.424351109,0.1,298,0.11
Mo,Fillon,35.32213233,-4.538880014,0.1,298,0.11
Mo,Fillon,35.75492411,-4.986999837,0.1,298,0.11
Mo,Fillon,36.5542429,-5.439860868,0.1,298,0.11
Mo,Fillon,37.3418273,-5.693188439,0.1,298,0.11
Mo,Fillon,37.66831935,-6.105252345,0.1,298,0.11
Mo,Fillon,38.43139959,-6.471934663,0.1,298,0.11
Mo,Fillon,39.22864761,-6.960128278,0.1,298,0.11
Mo,Fillon,40.06213417,-7.470712921,0.1,298,0.11
Mo,Fillon,40.84971857,-7.73072083,0.1,298,0.11
Mo,Fillon,41.17621061,-8.172178224,0.1,298,0.11
Mo,Fillon,41.9755294,-8.582094225,0.1,298,0.11
Mo,Fillon,42.76311381,-8.962348219,0.1,298,0.11
Mo,Fillon,43.08960585,-9.334520964,0.1,298,0.11
Mo,Fillon,43.88892464,-9.757606775,0.1,298,0.11
Mo,Fillon,44.72965891,-10.11306299,0.1,298,0.11
Mo,Fillon,45.16245069,-10.56590676,0.1,298,0.11
Mo,Fillon,45.898956,-10.9441068,0.1,298,0.11
Mo,Fillon,46.58990428,-11.48194051,0.1,298,0.11
Mo,Fillon,47.39681591,-11.96081155,0.1,298,0.11
Mo,Fillon,48.23755018,-12.25714677,0.1,298,0.11
Mo,Fillon,48.71589899,-12.71936943,0.1,298,0.11
Mo,Fillon,49.45999714,-12.96441246,0.1,298,0.11
Mo,Fillon,49.78648918,-13.48775171,0.1,298,0.11
Mo,Fillon,50.54956943,-13.87395971,0.1,298,0.11
Mo,Fillon,51.34681744,-14.36215332,0.1,298,0.11
Mo,Fillon,52.18030401,-14.97574878,0.1,298,0.11
Mo,Fillon,52.96788841,-15.31057647,0.1,298,0.11
Mo,Fillon,53.29438045,-15.76253154,0.1,298,0.11
Mo,Fillon,54.0574607,-16.27597134,0.1,298,0.11
Mo,Fillon,54.65539671,-16.88791959,0.1,298,0.11
Mo,Fillon,55.41278232,-17.03557657,0.1,298,0.11
Mo,Fillon,55.79546137,-17.43291109,0.1,298,0.11
Mo,Fillon,56.3011444,-17.88690414,0.1,298,0.11
Mo,Fillon,56.95412849,-18.37370669,0.1,298,0.11
Mo,Fillon,57.72480157,-18.85851133,0.1,298,0.11
Mo,Fillon,58.52204958,-19.34229593,0.1,298,0.11
Mo,Fillon,59.35553615,-19.84286006,0.1,298,0.11
Mo,Fillon,60.14312055,-20.15697871,0.1,298,0.11
Mo,Fillon,60.51516962,-20.69284614,0.1,298,0.11
Mo,Fillon,61.23269284,-20.82402968,0.1,298,0.11
Mo,Fillon,61.39214244,-21.23529691,0.1,298,0.11
Mo,Fillon,62.05651579,-21.61395617,0.1,298,0.11
Mo,Fillon,62.82718887,-22.13109364,0.1,298,0.11
Mo,Fillon,63.66067543,-22.73426777,0.1,298,0.11
Mo,Fillon,64.3419601,-22.92830139,0.1,298,0.11
Mo,Fillon,64.5412721,-23.44238544,0.1,298,0.11
Mo,Fillon,65.28271276,-23.93948165,0.1,298,0.11
Mo,Fillon,66.11868425,-24.28400841,0.1,298,0.11
Mo,Fillon,66.33508014,-24.68154239,0.1,298,0.11
Mo,Fillon,67.13232815,-25.14122432,0.1,298,0.11
Mo,Fillon,66.97287855,-24.54095696,0.1,298,0.11
Mo,Fillon,67.73026417,-25.60348624,0.1,298,0.11
Mo,Fillon,68.40792498,-25.75126401,0.1,298,0.11
Mo,Fillon,68.60154235,-26.2454111,0.1,298,0.11
Mo,Fillon,69.3646226,-26.64925518,0.1,298,0.11
Mo,Fillon,70.16187061,-27.26090144,0.1,298,0.11
Mo,Fillon,70.95911863,-27.8328665,0.1,298,0.11
Mo,Fillon,71.75636665,-28.39895285,0.1,298,0.11
Mo,Fillon,72.39416506,-28.81684369,0.1,298,0.11
Mo,Fillon,73.20280233,-29.19248498,0.1,298,0.11
Mo,Fillon,73.70962428,-29.72788577,0.1,298,0.11
Mo,Fillon,74.50324844,-30.1650805,0.1,298,0.11
Mo,Fillon,75.18453311,-30.31903209,0.1,298,0.11
Mo,Fillon,75.36676123,-30.85833643,0.1,298,0.11
Mo,Fillon,75.94191873,-31.27868416,0.1,298,0.11
Mo,Fillon,76.69930434,-31.7261547,0.1,298,0.11
Mo,Fillon,77.49655236,-32.35102804,0.1,298,0.11
Mo,Fillon,78.29380037,-32.94062918,0.1,298,0.11
Mo,Fillon,79.06447346,-33.43376198,0.1,298,0.11
Mo,Fillon,79.75542174,-33.90301088,0.1,298,0.11
Mo,Fillon,80.52609482,-34.39663357,0.1,298,0.11
Mo,Fillon,81.32334283,-34.95096253,0.1,298,0.11
Mo,Fillon,82.12059085,-35.4876554,0.1,298,0.11
Mo,Fillon,82.89126393,-35.96560156,0.1,298,0.11
Mo,Fillon,83.58221221,-36.55732333,0.1,298,0.11
Mo,Fillon,84.35288529,-37.00979513,0.1,298,0.11
Mo,Fillon,85.15013331,-37.47153461,0.1,298,0.11
Mo,Fillon,85.97395626,-38.06256516,0.1,298,0.11
Mo,Fillon,85.70820692,-37.56327853,0.1,298,0.11
Mo,Fillon,86.70476694,-38.55931007,0.1,298,0.11
Mo,Fillon,87.23436741,-39.09782565,0.1,298,0.11
Mo,Fillon,87.8873515,-39.63711657,0.1,298,0.11
Mo,Fillon,88.65802458,-40.01904401,0.1,298,0.11
Mo,Fillon,89.42869766,-40.51658582,0.1,298,0.11
Mo,Fillon,90.09307101,-41.08385329,0.1,298,0.11
Mo,Fillon,90.75744435,-41.7001099,0.1,298,0.11
Mo,Fillon,90.97004382,-42.10541791,0.1,298,0.11
Mo,Fillon,91.63441717,-42.12498672,0.1,298,0.11
Mo,Fillon,1.310679612,2.002019939,0.06,298,0.24
Mo,Fillon,1.693743662,4.384055664,0.06,298,0.24
Mo,Fillon,2.570446954,5.549826143,0.06,298,0.24
Mo,Fillon,3.526132523,6.34017901,0.06,298,0.24
Mo,Fillon,4.481818093,7.005392674,0.06,298,0.24
Mo,Fillon,5.437503663,7.552053407,0.06,298,0.24
Mo,Fillon,6.393189232,7.927471019,0.06,298,0.24
Mo,Fillon,7.348874802,8.197508249,0.06,298,0.24
Mo,Fillon,8.304560372,8.559753313,0.06,298,0.24
Mo,Fillon,9.260245942,8.744168982,0.06,298,0.24
Mo,Fillon,10.21593151,9.040551307,0.06,298,0.24
Mo,Fillon,11.17161708,9.159104237,0.06,298,0.24
Mo,Fillon,12.12730265,9.317174811,0.06,298,0.24
Mo,Fillon,13.08298822,9.376451276,0.06,298,0.24
Mo,Fillon,14.00392159,9.333860038,0.06,298,0.24
Mo,Fillon,14.95960716,9.415968919,0.06,298,0.24
Mo,Fillon,15.95004493,9.791386531,0.06,298,0.24
Mo,Fillon,16.88568115,9.739202976,0.06,298,0.24
Mo,Fillon,17.85417603,9.935186844,0.06,298,0.24
Mo,Fillon,18.81710164,10.10752768,0.06,298,0.24
Mo,Fillon,19.76120314,10.03903043,0.06,298,0.24
Mo,Fillon,20.72847278,10.32487472,0.06,298,0.24
Mo,Fillon,21.68415835,10.39732373,0.06,298,0.24
Mo,Fillon,22.63984392,10.48953156,0.06,298,0.24
Mo,Fillon,23.59552949,10.60808449,0.06,298,0.24
Mo,Fillon,24.55121506,10.62784332,0.06,298,0.24
Mo,Fillon,25.50690063,10.79908644,0.06,298,0.24
Mo,Fillon,26.4625862,11.14815895,0.06,298,0.24
Mo,Fillon,27.41827177,11.53674911,0.06,298,0.24
Mo,Fillon,28.37395734,11.8924079,0.06,298,0.24
Mo,Fillon,29.32964291,12.36661962,0.06,298,0.24
Mo,Fillon,30.28532848,12.85400389,0.06,298,0.24
Mo,Fillon,31.24101405,13.2557666,0.06,298,0.24
Mo,Fillon,32.19669962,13.70363322,0.06,298,0.24
Mo,Fillon,33.15238518,14.03953319,0.06,298,0.24
Mo,Fillon,34.10807075,14.63229784,0.06,298,0.24
Mo,Fillon,35.06375632,15.11309584,0.06,298,0.24
Mo,Fillon,36.01944189,15.75855068,0.06,298,0.24
Mo,Fillon,36.97512746,16.35131533,0.06,298,0.24
Mo,Fillon,37.93081303,16.95066625,0.06,298,0.24
Mo,Fillon,38.8864986,17.3919466,0.06,298,0.24
Mo,Fillon,39.84218417,18.0242289,0.06,298,0.24
Mo,Fillon,40.79786974,18.64333864,0.06,298,0.24
Mo,Fillon,41.78830751,19.00459577,0.06,298,0.24
Mo,Fillon,42.70924088,19.67409051,0.06,298,0.24
Mo,Fillon,43.66492645,20.433433,0.06,298,0.24
Mo,Fillon,44.62061202,21.33185565,0.06,298,0.24
Mo,Fillon,45.61539382,22.16337273,0.06,298,0.24
Mo,Fillon,46.58685506,22.89529841,0.06,298,0.24
Mo,Fillon,47.5687572,23.94924089,0.06,298,0.24
Mo,Fillon,48.50350234,24.92563067,0.06,298,0.24
Mo,Fillon,49.39903987,26.15169088,0.06,298,0.24
Mo,Fillon,50.35472544,27.09352805,0.06,298,0.24
Mo,Fillon,51.31041101,28.08146914,0.06,298,0.24
Mo,Fillon,52.26609658,29.00354748,0.06,298,0.24
Mo,Fillon,53.22178215,29.96514347,0.06,298,0.24
Mo,Fillon,54.17746772,30.90698064,0.06,298,0.24
Mo,Fillon,55.13315329,31.8488178,0.06,298,0.24
Mo,Fillon,56.08883886,32.86310398,0.06,298,0.24
Mo,Fillon,57.04452443,33.77200978,0.06,298,0.24
Mo,Fillon,58.00021,34.78629596,0.06,298,0.24
Mo,Fillon,58.95589557,35.70178803,0.06,298,0.24
Mo,Fillon,59.52061886,36.00475663,0.06,298,0.24
Mo,Fillon,1.485310634,3.384866799,0.18,298,0.24
Mo,Fillon,2.173404966,4.147032388,0.18,298,0.24
Mo,Fillon,2.816469015,4.479738106,0.18,298,0.24
Mo,Fillon,3.491396598,4.859383233,0.18,298,0.24
Mo,Fillon,4.20687777,5.617464745,0.18,298,0.24
Mo,Fillon,4.902082147,5.590268092,0.18,298,0.24
Mo,Fillon,5.597286524,5.626530296,0.18,298,0.24
Mo,Fillon,6.292490901,5.626530296,0.18,298,0.24
Mo,Fillon,6.987695279,5.671858051,0.18,298,0.24
Mo,Fillon,7.682899656,5.680923601,0.18,298,0.24
Mo,Fillon,8.378104033,5.56307144,0.18,298,0.24
Mo,Fillon,9.07330841,5.354563769,0.18,298,0.24
Mo,Fillon,9.768512788,5.182318302,0.18,298,0.24
Mo,Fillon,10.46371716,4.892220673,0.18,298,0.24
Mo,Fillon,11.15892154,4.602123044,0.18,298,0.24
Mo,Fillon,11.85412592,4.348287618,0.18,298,0.24
Mo,Fillon,12.5493303,4.030993336,0.18,298,0.24
Mo,Fillon,13.24453467,3.632109097,0.18,298,0.24
Mo,Fillon,13.93973905,3.251355958,0.18,298,0.24
Mo,Fillon,14.63494343,2.807143964,0.18,298,0.24
Mo,Fillon,15.33014781,2.417325275,0.18,298,0.24
Mo,Fillon,16.02535218,2.018441035,0.18,298,0.24
Mo,Fillon,16.72055656,1.537966837,0.18,298,0.24
Mo,Fillon,17.41576094,1.157213699,0.18,298,0.24
Mo,Fillon,18.12281539,0.444331741,0.18,298,0.24
Mo,Fillon,18.80616969,0.096544243,0.18,298,0.24
Mo,Fillon,19.50137407,-0.402061057,0.18,298,0.24
Mo,Fillon,20.19657845,-0.8372075,0.18,298,0.24
Mo,Fillon,20.89178282,-1.245157291,0.18,298,0.24
Mo,Fillon,21.5869872,-1.780024795,0.18,298,0.24
Mo,Fillon,22.28219158,-2.269564544,0.18,298,0.24
Mo,Fillon,22.97739595,-2.8316287,0.18,298,0.24
Mo,Fillon,23.67260033,-3.402758407,0.18,298,0.24
Mo,Fillon,24.36780471,-3.93762591,0.18,298,0.24
Mo,Fillon,25.06300909,-4.463427863,0.18,298,0.24
Mo,Fillon,25.75821346,-4.998295366,0.18,298,0.24
Mo,Fillon,26.45341784,-5.605687277,0.18,298,0.24
Mo,Fillon,27.14862222,-6.158685883,0.18,298,0.24
Mo,Fillon,27.8438266,-6.747946691,0.18,298,0.24
Mo,Fillon,28.53903097,-7.183093135,0.18,298,0.24
Mo,Fillon,29.23423535,-7.826747249,0.18,298,0.24
Mo,Fillon,29.92943973,-8.370680304,0.18,298,0.24
Mo,Fillon,30.6246441,-8.978072214,0.18,298,0.24
Mo,Fillon,31.31984848,-9.53107082,0.18,298,0.24
Mo,Fillon,32.01505286,-10.02061057,0.18,298,0.24
Mo,Fillon,32.71025724,-10.53734697,0.18,298,0.24
Mo,Fillon,33.40546161,-11.08128002,0.18,298,0.24
Mo,Fillon,34.10066599,-11.67054083,0.18,298,0.24
Mo,Fillon,34.79587037,-12.09662173,0.18,298,0.24
Mo,Fillon,35.49107474,-12.71307919,0.18,298,0.24
Mo,Fillon,36.18627912,-13.27514334,0.18,298,0.24
Mo,Fillon,36.8814835,-13.81001085,0.18,298,0.24
Mo,Fillon,37.57668788,-14.24515729,0.18,298,0.24
Mo,Fillon,38.27189225,-14.77095924,0.18,298,0.24
Mo,Fillon,38.96709663,-15.26049899,0.18,298,0.24
Mo,Fillon,39.66230101,-15.85882535,0.18,298,0.24
Mo,Fillon,40.35750538,-16.40275841,0.18,298,0.24
Mo,Fillon,41.05270976,-16.75631489,0.18,298,0.24
Mo,Fillon,41.74791414,-17.31837905,0.18,298,0.24
Mo,Fillon,42.44311852,-17.7897877,0.18,298,0.24
Mo,Fillon,43.13832289,-18.3427863,0.18,298,0.24
Mo,Fillon,43.83352727,-18.89578491,0.18,298,0.24
Mo,Fillon,44.52873165,-19.46691461,0.18,298,0.24
Mo,Fillon,45.22393603,-19.84766775,0.18,298,0.24
Mo,Fillon,45.9191404,-20.18309313,0.18,298,0.24
Mo,Fillon,46.61434478,-20.74515729,0.18,298,0.24
Mo,Fillon,47.30954916,-21.26189369,0.18,298,0.24
Mo,Fillon,48.00475353,-21.78769565,0.18,298,0.24
Mo,Fillon,48.69995791,-22.19564544,0.18,298,0.24
Mo,Fillon,49.39516229,-22.63079188,0.18,298,0.24
Mo,Fillon,50.09036667,-23.14752828,0.18,298,0.24
Mo,Fillon,50.78557104,-23.62800248,0.18,298,0.24
Mo,Fillon,51.48077542,-24.14473888,0.18,298,0.24
Mo,Fillon,52.1759798,-24.60708198,0.18,298,0.24
Mo,Fillon,52.87118417,-25.06942507,0.18,298,0.24
Mo,Fillon,53.56638855,-25.47737486,0.18,298,0.24
Mo,Fillon,54.26159293,-25.96691461,0.18,298,0.24
Mo,Fillon,54.95679731,-26.42925771,0.18,298,0.24
Mo,Fillon,55.65200168,-26.88253525,0.18,298,0.24
Mo,Fillon,56.34720606,-27.2995506,0.18,298,0.24
Mo,Fillon,57.04241044,-27.8525492,0.18,298,0.24
Mo,Fillon,57.73761482,-28.19704014,0.18,298,0.24
Mo,Fillon,58.43281919,-28.64125213,0.18,298,0.24
Mo,Fillon,59.12802357,-29.09452968,0.18,298,0.24
Mo,Fillon,59.7363274,-29.39067101,0.18,298,0.24
Mo,Fillon,1.208808893,1.758561909,0.1,298,0.24
Mo,Fillon,1.599861355,3.027739036,0.1,298,0.24
Mo,Fillon,1.947463544,5.117046335,0.1,298,0.24
Mo,Fillon,2.642667921,5.592987758,0.1,298,0.24
Mo,Fillon,3.390012627,6.127915698,0.1,298,0.24
Mo,Fillon,4.033076675,6.670104713,0.1,298,0.24
Mo,Fillon,4.728281053,7.16767395,0.1,298,0.24
Mo,Fillon,5.42348543,7.526971951,0.1,298,0.24
Mo,Fillon,6.118689807,7.856655819,0.1,298,0.24
Mo,Fillon,6.813894184,8.134061677,0.1,298,0.24
Mo,Fillon,7.509098562,8.294824113,0.1,298,0.24
Mo,Fillon,8.204302939,8.536572137,0.1,298,0.24
Mo,Fillon,8.899507316,8.67074229,0.1,298,0.24
Mo,Fillon,9.62850635,8.829116026,0.1,298,0.24
Mo,Fillon,10.28991607,9.080936884,0.1,298,0.24
Mo,Fillon,11.00183209,8.918022625,0.1,298,0.24
Mo,Fillon,11.71508504,9.270709083,0.1,298,0.24
Mo,Fillon,12.3755292,9.134898497,0.1,298,0.24
Mo,Fillon,13.07073358,9.217135994,0.1,298,0.24
Mo,Fillon,13.76593796,9.393266698,0.1,298,0.24
Mo,Fillon,14.46114233,9.479389431,0.1,298,0.24
Mo,Fillon,15.15634671,9.905470324,0.1,298,0.24
Mo,Fillon,15.84672328,9.946529115,0.1,298,0.24
Mo,Fillon,16.54675547,10.12304355,0.1,298,0.24
Mo,Fillon,17.24195984,10.1683713,0.1,298,0.24
Mo,Fillon,17.95744101,10.02634434,0.1,298,0.24
Mo,Fillon,18.6323686,10.0630999,0.1,298,0.24
Mo,Fillon,19.32757297,10.08548626,0.1,298,0.24
Mo,Fillon,19.97063702,10.42246574,0.1,298,0.24
Mo,Fillon,20.7772321,10.40058284,0.1,298,0.24
Mo,Fillon,21.41318611,10.39241992,0.1,298,0.24
Mo,Fillon,22.10839048,10.53164088,0.1,298,0.24
Mo,Fillon,22.80359486,10.55559983,0.1,298,0.24
Mo,Fillon,23.49879924,10.69482079,0.1,298,0.24
Mo,Fillon,24.19400361,10.79130416,0.1,298,0.24
Mo,Fillon,24.88920799,11.09759027,0.1,298,0.24
Mo,Fillon,25.58441237,11.22904076,0.1,298,0.24
Mo,Fillon,26.27961675,11.41035177,0.1,298,0.24
Mo,Fillon,26.97482112,11.56187598,0.1,298,0.24
Mo,Fillon,27.68450893,11.8138983,0.1,298,0.24
Mo,Fillon,28.36522988,11.9866618,0.1,298,0.24
Mo,Fillon,29.06043426,12.19646455,0.1,298,0.24
Mo,Fillon,29.74561165,12.56496425,0.1,298,0.24
Mo,Fillon,30.45084301,12.79414337,0.1,298,0.24
Mo,Fillon,31.09591246,13.13559585,0.1,298,0.24
Mo,Fillon,31.84994182,13.37006486,0.1,298,0.24
Mo,Fillon,32.53645614,13.61522326,0.1,298,0.24
Mo,Fillon,33.24614394,13.89914768,0.1,298,0.24
Mo,Fillon,33.90711477,14.4010417,0.1,298,0.24
Mo,Fillon,34.59867297,14.79329658,0.1,298,0.24
Mo,Fillon,35.25802328,15.08107575,0.1,298,0.24
Mo,Fillon,35.98833899,15.71548117,0.1,298,0.24
Mo,Fillon,36.76693278,16.05685868,0.1,298,0.24
Mo,Fillon,37.42263691,16.53752911,0.1,298,0.24
Mo,Fillon,38.09809116,16.76096943,0.1,298,0.24
Mo,Fillon,38.73404516,17.14472479,0.1,298,0.24
Mo,Fillon,39.52470847,17.62500277,0.1,298,0.24
Mo,Fillon,40.16922087,17.95049921,0.1,298,0.24
Mo,Fillon,40.87890867,18.45428483,0.1,298,0.24
Mo,Fillon,41.61756332,18.74786921,0.1,298,0.24
Mo,Fillon,42.23923646,19.09375484,0.1,298,0.24
Mo,Fillon,43.00073036,19.66691019,0.1,298,0.24
Mo,Fillon,43.65972618,20.05888734,0.1,298,0.24
Mo,Fillon,44.35493055,20.47590268,0.1,298,0.24
Mo,Fillon,45.05013493,20.85665582,0.1,298,0.24
Mo,Fillon,45.74533931,21.35526112,0.1,298,0.24
Mo,Fillon,46.44054369,21.76321091,0.1,298,0.24
Mo,Fillon,47.13574806,22.25275066,0.1,298,0.24
Mo,Fillon,47.83095244,22.6878971,0.1,298,0.24
Mo,Fillon,48.52615682,23.19556795,0.1,298,0.24
Mo,Fillon,49.22136119,23.6488455,0.1,298,0.24
Mo,Fillon,49.91656557,24.10212304,0.1,298,0.24
Mo,Fillon,50.61176995,24.627925,0.1,298,0.24
Mo,Fillon,51.30697433,25.1265303,0.1,298,0.24
Mo,Fillon,52.0021787,25.6251356,0.1,298,0.24
Mo,Fillon,52.69738308,26.09654424,0.1,298,0.24
Mo,Fillon,53.39258746,26.59514954,0.1,298,0.24
Mo,Fillon,54.08779183,27.1753448,0.1,298,0.24
Mo,Fillon,54.78299621,27.71927786,0.1,298,0.24
Mo,Fillon,55.47820059,28.1906865,0.1,298,0.24
Mo,Fillon,56.17340497,28.7074229,0.1,298,0.24
Mo,Fillon,56.86860934,29.28761816,0.1,298,0.24
Mo,Fillon,57.56381372,29.79528901,0.1,298,0.24
Mo,Fillon,58.2590181,30.40268092,0.1,298,0.24
Mo,Fillon,58.95422248,30.94661398,0.1,298,0.24
Mo,Fillon,59.64942685,31.48148148,0.1,298,0.24
Mo,Fillon,1.208808893,2.747311328,0.22,298,0.24
Mo,Fillon,1.643311629,3.856934759,0.22,298,0.24
Mo,Fillon,2.286375678,4.116572137,0.22,298,0.24
Mo,Fillon,2.849056721,4.254610259,0.22,298,0.24
Mo,Fillon,3.207521478,5.626530296,0.22,298,0.24
Mo,Fillon,3.468223119,4.227845299,0.22,298,0.24
Mo,Fillon,4.076526949,4.103517744,0.22,298,0.24
Mo,Fillon,4.684830779,3.875583892,0.22,298,0.24
Mo,Fillon,5.293134609,3.616568152,0.22,298,0.24
Mo,Fillon,5.901438439,3.481879967,0.22,298,0.24
Mo,Fillon,6.509742269,3.357552412,0.22,298,0.24
Mo,Fillon,7.118046099,3.108897301,0.22,298,0.24
Mo,Fillon,7.726349929,2.735914635,0.22,298,0.24
Mo,Fillon,8.33465376,2.456177636,0.22,298,0.24
Mo,Fillon,8.94295759,2.052113081,0.22,298,0.24
Mo,Fillon,9.55126142,1.803457971,0.22,298,0.24
Mo,Fillon,10.15956525,1.471917823,0.22,298,0.24
Mo,Fillon,10.76786908,1.223262713,0.22,298,0.24
Mo,Fillon,11.37617291,0.684509973,0.22,298,0.24
Mo,Fillon,11.98447674,0.22864227,0.22,298,0.24
Mo,Fillon,12.59278057,-0.227225432,0.22,298,0.24
Mo,Fillon,13.2010844,-0.662371876,0.22,298,0.24
Mo,Fillon,13.80938823,-1.159682097,0.22,298,0.24
Mo,Fillon,14.41769206,-1.625910429,0.22,298,0.24
Mo,Fillon,15.02599589,-2.14394191,0.22,298,0.24
Mo,Fillon,15.63429972,-2.67233402,0.22,298,0.24
Mo,Fillon,16.24260355,-3.262889907,0.22,298,0.24
Mo,Fillon,16.85090738,-3.791282017,0.22,298,0.24
Mo,Fillon,17.45921121,-4.24714972,0.22,298,0.24
Mo,Fillon,18.06751504,-4.661574904,0.22,298,0.24
Mo,Fillon,18.67581887,-5.200327644,0.22,298,0.24
Mo,Fillon,19.2841227,-5.749441013,0.22,298,0.24
Mo,Fillon,19.89242653,-6.277833123,0.22,298,0.24
Mo,Fillon,20.50073036,-6.837307122,0.22,298,0.24
Mo,Fillon,21.10903419,-7.396781121,0.22,298,0.24
Mo,Fillon,21.71733802,-7.976976379,0.22,298,0.24
Mo,Fillon,22.32564185,-8.588253525,0.22,298,0.24
Mo,Fillon,22.93394568,-9.147727524,0.22,298,0.24
Mo,Fillon,23.54224951,-9.613955857,0.22,298,0.24
Mo,Fillon,24.15055334,-10.26667552,0.22,298,0.24
Mo,Fillon,24.75885717,-10.83651015,0.22,298,0.24
Mo,Fillon,25.367161,-11.26129596,0.22,298,0.24
Mo,Fillon,25.97546483,-11.70680304,0.22,298,0.24
Mo,Fillon,26.58376866,-12.27663767,0.22,298,0.24
Mo,Fillon,27.19207249,-12.83611166,0.22,298,0.24
Mo,Fillon,27.80037632,-13.3748644,0.22,298,0.24
Mo,Fillon,28.40868015,-13.95505966,0.22,298,0.24
Mo,Fillon,29.01698398,-14.39020611,0.22,298,0.24
Mo,Fillon,29.62528781,-14.97040136,0.22,298,0.24
Mo,Fillon,30.23359164,-15.36410529,0.22,298,0.24
Mo,Fillon,30.84189547,-15.99610369,0.22,298,0.24
Mo,Fillon,31.10259711,-16.61670541,0.22,298,0.24
Mo,Fillon,31.71090094,-16.55557769,0.22,298,0.24
Mo,Fillon,32.31920477,-17.06324854,0.22,298,0.24
Mo,Fillon,32.9275086,-17.58128002,0.22,298,0.24
Mo,Fillon,33.53581243,-17.86101702,0.22,298,0.24
Mo,Fillon,33.9316927,-18.89477762,0.22,298,0.24
Mo,Fillon,34.16149637,-18.33553386,0.22,298,0.24
Mo,Fillon,34.49171845,-18.94888313,0.22,298,0.24
Mo,Fillon,35.10002228,-19.1457351,0.22,298,0.24
Mo,Fillon,35.70832611,-19.59124217,0.22,298,0.24
Mo,Fillon,36.31662994,-20.00566735,0.22,298,0.24
Mo,Fillon,36.92493377,-20.43045317,0.22,298,0.24
Mo,Fillon,37.5332376,-20.82415709,0.22,298,0.24
Mo,Fillon,38.14154143,-21.20750039,0.22,298,0.24
Mo,Fillon,38.74984526,-21.6322862,0.22,298,0.24
Mo,Fillon,39.35814909,-22.15031768,0.22,298,0.24
Mo,Fillon,39.92300265,-22.47667751,0.22,298,0.24
Mo,Fillon,4.566481169,4.623739574,0.06,298,0.11
Mo,Fillon,5.133285303,4.36157102,0.06,298,0.11
Mo,Fillon,5.569288483,4.230486742,0.06,298,0.11
Mo,Fillon,6.005291663,4.121249844,0.06,298,0.11
Mo,Fillon,6.441294842,3.815386531,0.06,298,0.11
Mo,Fillon,6.877298022,3.662454874,0.06,298,0.11
Mo,Fillon,7.313301202,3.531370596,0.06,298,0.11
Mo,Fillon,7.782004621,3.285587576,0.06,298,0.11
Mo,Fillon,8.156240684,3.276484501,0.06,298,0.11
Mo,Fillon,8.606777303,3.094423005,0.06,298,0.11
Mo,Fillon,9.019942221,2.813528125,0.06,298,0.11
Mo,Fillon,9.522383981,2.766712312,0.06,298,0.11
Mo,Fillon,9.958387161,2.548238516,0.06,298,0.11
Mo,Fillon,10.36532346,2.314159449,0.06,298,0.11
Mo,Fillon,10.80132664,2.095685654,0.06,298,0.11
Mo,Fillon,11.20826294,1.965641728,0.06,298,0.11
Mo,Fillon,11.65879956,1.783580232,0.06,298,0.11
Mo,Fillon,12.14203642,1.319323416,0.06,298,0.11
Mo,Fillon,12.5577966,1.128158845,0.06,298,0.11
Mo,Fillon,12.99379978,0.909685049,0.06,298,0.11
Mo,Fillon,13.40765676,0.545562057,0.06,298,0.11
Mo,Fillon,13.86303786,0.229988796,0.06,298,0.11
Mo,Fillon,14.27689485,0.004579325,0.06,298,0.11
Mo,Fillon,14.71445518,-0.319230051,0.06,298,0.11
Mo,Fillon,15.14198052,-0.631768953,0.06,298,0.11
Mo,Fillon,15.5295389,-1.080853977,0.06,298,0.11
Mo,Fillon,15.9788644,-1.316016743,0.06,298,0.11
Mo,Fillon,16.34946711,-1.534490539,0.06,298,0.11
Mo,Fillon,16.67646949,-1.998747355,0.06,298,0.11
Mo,Fillon,17.07977243,-2.301879746,0.06,298,0.11
Mo,Fillon,17.54847585,-2.667823354,0.06,298,0.11
Mo,Fillon,17.95177879,-2.998568405,0.06,298,0.11
Mo,Fillon,18.39868205,-3.350553965,0.06,298,0.11
Mo,Fillon,18.82378515,-3.700112038,0.06,298,0.11
Mo,Fillon,19.25978833,-4.09336487,0.06,298,0.11
Mo,Fillon,19.71516943,-4.467197809,0.06,298,0.11
Mo,Fillon,20.12089461,-4.743324412,0.06,298,0.11
Mo,Fillon,20.49997516,-5.219718661,0.06,298,0.11
Mo,Fillon,20.88390018,-5.398745799,0.06,298,0.11
Mo,Fillon,21.21090256,-5.931275675,0.06,298,0.11
Mo,Fillon,21.59482759,-6.130026142,0.06,298,0.11
Mo,Fillon,21.98238597,-6.603386033,0.06,298,0.11
Mo,Fillon,22.37963331,-6.967509025,0.06,298,0.11
Mo,Fillon,22.81563649,-7.331632018,0.06,298,0.11
Mo,Fillon,23.20319487,-7.853541641,0.06,298,0.11
Mo,Fillon,23.58711989,-8.088704407,0.06,298,0.11
Mo,Fillon,23.91412228,-8.621234284,0.06,298,0.11
Mo,Fillon,24.33680314,-8.885223453,0.06,298,0.11
Mo,Fillon,24.7160567,-9.124504277,0.06,298,0.11
Mo,Fillon,24.96520137,-9.717504579,0.06,298,0.11
Mo,Fillon,25.33113261,-9.836494772,0.06,298,0.11
Mo,Fillon,25.658135,-10.38267926,0.06,298,0.11
Mo,Fillon,26.04206002,-10.68156355,0.06,298,0.11
Mo,Fillon,26.4296184,-11.14278601,0.06,298,0.11
Mo,Fillon,26.80887196,-11.30924223,0.06,298,0.11
Mo,Fillon,27.05801664,-11.93345308,0.06,298,0.11
Mo,Fillon,27.4372702,-12.17446782,0.06,298,0.11
Mo,Fillon,27.82482858,-12.67210258,0.06,298,0.11
Mo,Fillon,28.21965368,-12.9907102,0.06,298,0.11
Mo,Fillon,28.6096343,-13.50958546,0.06,298,0.11
Mo,Fillon,29.02625956,-13.96838043,0.06,298,0.11
Mo,Fillon,29.44288483,-14.32279348,0.06,298,0.11
Mo,Fillon,29.83044321,-14.85684053,0.06,298,0.11
Mo,Fillon,30.22769055,-15.23310096,0.06,298,0.11
Mo,Fillon,30.61524893,-15.71859828,0.06,298,0.11
Mo,Fillon,31.01249627,-16.07058384,0.06,298,0.11
Mo,Fillon,31.40005466,-16.58035603,0.06,298,0.11
Mo,Fillon,31.78761304,-16.69566165,0.06,298,0.11
Mo,Fillon,31.93294743,-17.36928918,0.06,298,0.11
Mo,Fillon,32.30251203,-17.33287688,0.06,298,0.11
Mo,Fillon,32.55165671,-17.972693,0.06,298,0.11
Mo,Fillon,32.95028818,-18.26139051,0.06,298,0.11
Mo,Fillon,33.34891966,-18.51887749,0.06,298,0.11
Mo,Fillon,33.59806434,-19.20550942,0.06,298,0.11
Mo,Fillon,33.96399558,-19.38106872,0.06,298,0.11
Mo,Fillon,34.29099796,-19.89994398,0.06,298,0.11
Mo,Fillon,34.66523403,-20.04559318,0.06,298,0.11
Mo,Fillon,34.81056842,-20.70101456,0.06,298,0.11
Mo,Fillon,35.18843784,-20.62818997,0.06,298,0.11
Mo,Fillon,35.33377223,-21.32002365,0.06,298,0.11
Mo,Fillon,35.70333684,-21.35903683,0.06,298,0.11
Mo,Fillon,35.95248151,-21.9676424,0.06,298,0.11
Mo,Fillon,36.35111299,-22.20484252,0.06,298,0.11
Mo,Fillon,36.74974447,-22.45140581,0.06,298,0.11
Mo,Fillon,36.99888914,-23.07561665,0.06,298,0.11
Mo,Fillon,37.3781427,-23.35304369,0.06,298,0.11
Mo,Fillon,37.80082356,-23.66861696,0.06,298,0.11
Mo,Fillon,38.12782595,-24.28307451,0.06,298,0.11
Mo,Fillon,38.51175097,-24.62747417,0.06,298,0.11
Mo,Fillon,38.89930935,-25.10083406,0.06,298,0.11
Mo,Fillon,39.27856291,-25.29156515,0.06,298,0.11
Mo,Fillon,39.52770759,-25.915776,0.06,298,0.11
Mo,Fillon,39.89363883,-26.07182871,0.06,298,0.11
Mo,Fillon,40.22064121,-26.67263164,0.06,298,0.11
Mo,Fillon,40.64332207,-26.96999876,0.06,298,0.11
Mo,Fillon,41.02257563,-27.25782931,0.06,298,0.11
Mo,Fillon,41.2717203,-27.86643488,0.06,298,0.11
Mo,Fillon,41.63765155,-28.06540209,0.06,298,0.11
Mo,Fillon,41.96465393,-28.66620503,0.06,298,0.11
Mo,Fillon,42.34857895,-28.99695008,0.06,298,0.11
Mo,Fillon,42.73613733,-29.43389767,0.06,298,0.11
Mo,Fillon,43.11539089,-29.66104106,0.06,298,0.11
Mo,Fillon,43.36453557,-30.25404137,0.06,298,0.11
Mo,Fillon,43.72579535,-30.22283082,0.06,298,0.11
Mo,Fillon,43.97494002,-30.86264694,0.06,298,0.11
Mo,Fillon,44.35419358,-31.14527574,0.06,298,0.11
Mo,Fillon,44.74175196,-31.67932279,0.06,298,0.11
Mo,Fillon,45.15837722,-32.10170546,0.06,298,0.11
Mo,Fillon,45.58192317,-32.34514769,0.06,298,0.11
Mo,Fillon,45.88868255,-32.98106249,0.06,298,0.11
Mo,Fillon,46.25928525,-33.2131909,0.06,298,0.11
Mo,Fillon,46.58628764,-33.71841155,0.06,298,0.11
Mo,Fillon,46.97021266,-34.03398481,0.06,298,0.11
Mo,Fillon,47.35777104,-34.48306984,0.06,298,0.11
