Repository: tongsu-brown/KMORFS

# KMORFS-db

**Kinetic Modeling Of Residual Film Stress** — Database-driven version.

A physics-informed machine learning framework for modeling residual stress evolution in thin film materials deposited by magnetron sputtering, thermal evaporation, and e-beam evaporation. Uses a CSV database backend with 258 experiments across 54 materials from 24 published data sources.

## Quick Start

## Tutorial: Fitting Your Own Data

### Step 1: Add your data to the database

Add rows to `data/source.csv` with your experiment metadata:

| material | Tm_K | data_source | R | T | P | Alloy_type |
|---|---|---|---|---|---|---|
| MyMetal | 1800 | MyLab | 0.1 | 295 | 0.3 | Single element |

File: data/all_experiments.csv (part 10 of 23)
material,data_source,thickness,stressthickness,R,T,P
Mo,Fillon,47.75501838,-34.93215486,0.06,298,0.11
Mo,Fillon,48.19102156,-35.29627785,0.06,298,0.11
Mo,Fillon,48.57857995,-35.79391261,0.06,298,0.11
Mo,Fillon,48.99520521,-36.20901282,0.06,298,0.11
Mo,Fillon,49.39850815,-36.57222551,0.06,298,0.11
Mo,Fillon,49.72551053,-37.15937383,0.06,298,0.11
Mo,Fillon,50.09144177,-37.27641337,0.06,298,0.11
Mo,Fillon,50.34058645,-37.86941367,0.06,298,0.11
Mo,Fillon,50.71984001,-38.1364372,0.06,298,0.11
Mo,Fillon,51.10739839,-38.67048425,0.06,298,0.11
Mo,Fillon,51.50464573,-39.01033238,0.06,298,0.11
Mo,Fillon,51.89220411,-39.532242,0.06,298,0.11
Mo,Fillon,52.27612914,-39.83567783,0.06,298,0.11
Mo,Fillon,52.60313152,-40.38186232,0.06,298,0.11
Mo,Fillon,52.97373422,-40.60033611,0.06,298,0.11
Mo,Fillon,53.30073661,-41.11921138,0.06,298,0.11
Mo,Fillon,53.67133931,-41.3649944,0.06,298,0.11
Mo,Fillon,53.99055593,-41.91117889,0.06,298,0.11
Mo,Fillon,54.3689444,-42.12965268,0.06,298,0.11
Mo,Fillon,54.69594679,-42.5939095,0.06,298,0.11
Mo,Fillon,55.06187803,-42.7694688,0.06,298,0.11
Mo,Fillon,55.3110227,-43.33125856,0.06,298,0.11
Mo,Fillon,55.67695394,-43.52242313,0.06,298,0.11
Mo,Su,4.88072,5.289118141,0.08,295,0.27
Mo,Su,12.18344,9.711621022,0.08,295,0.27
Mo,Su,18.86232,11.91305453,0.08,295,0.27
Mo,Su,25.38424,13.75668953,0.08,295,0.27
Mo,Su,31.90472,15.54461406,0.08,295,0.27
Mo,Su,38.26928,17.91783052,0.08,295,0.27
Mo,Su,44.63152,20.17016644,0.08,295,0.27
Mo,Su,50.9932,22.69794866,0.08,295,0.27
Mo,Su,57.35696,25.7908891,0.08,295,0.27
Mo,Su,63.71776,28.74336094,0.08,295,0.27
Mo,Su,70.07536,32.09114708,0.08,295,0.27
Mo,Su,76.43344,35.57786268,0.08,295,0.27
Mo,Su,82.7892,39.5177042,0.08,295,0.27
Mo,Su,89.14304,43.55733234,0.08,295,0.27
Mo,Su,95.4976,48.04720544,0.08,295,0.27
Mo,Su,101.85008,52.43155081,0.08,295,0.27
Mo,Su,108.20248,56.98469227,0.08,295,0.27
Mo,Su,114.55208,61.85928035,0.08,295,0.27
Mo,Su,120.89984,66.76472755,0.08,295,0.27
Mo,Su,127.24704,71.78914082,0.08,295,0.27
Mo,Su,133.59408,76.93057261,0.08,295,0.27
Mo,Su,139.94008,82.07449362,0.08,295,0.27
Mo,Su,146.28672,87.73292325,0.08,295,0.27
Mo,Su,152.63552,93.34256883,0.08,295,0.27
Mo,Su,158.9836,99.14971107,0.08,295,0.27
Mo,Su,165.33392,105.5420905,0.08,295,0.27
Mo,Su,171.6808,111.09724,0.08,295,0.27
Mo,Su,178.0264,116.5843612,0.08,295,0.27
Mo,Su,184.37304,122.6592381,0.08,295,0.27
Mo,Su,190.71832,128.356512,0.08,295,0.27
Mo,Su,197.05984,133.923259,0.08,295,0.27
Mo,Su,203.40064,139.8425437,0.08,295,0.27
Mo,Su,209.74112,145.7686654,0.08,295,0.27
Mo,Su,216.07992,151.5645282,0.08,295,0.27
Mo,Su,222.4188,157.6747243,0.08,295,0.27
Mo,Su,228.75736,163.5718858,0.08,295,0.27
Mo,Su,235.09728,169.6593695,0.08,295,0.27
Mo,Su,241.43704,175.7261245,0.08,295,0.27
Mo,Su,247.77552,181.9562421,0.08,295,0.27
Mo,Su,254.11488,188.3029096,0.08,295,0.27
Mo,Su,260.45392,194.3437159,0.08,295,0.27
Mo,Su,266.79264,200.4155305,0.08,295,0.27
Mo,Su,273.13192,206.6046525,0.08,295,0.27
Mo,Su,279.47088,212.7761348,0.08,295,0.27
Mo,Su,285.80872,218.5252866,0.08,295,0.27
Mo,Su,292.146,224.6687495,0.08,295,0.27
Mo,Su,298.48328,230.8665353,0.08,295,0.27
Mo,Su,304.82072,236.9943064,0.08,295,0.27
Mo,Su,311.15776,242.502832,0.08,295,0.27
Mo,Su,317.494,248.379389,0.08,295,0.27
Mo,Su,323.82984,254.4636818,0.08,295,0.27
Mo,Su,330.3204,260.2510091,0.08,295,0.27
Mo,Su,336.65568,265.9819001,0.08,295,0.27
Mo,Su,342.9904,271.6080987,0.08,295,0.27
Mo,Su,349.47496,277.7712388,0.08,295,0.27
Mo,Su,355.8096,283.6021758,0.08,295,0.27
Mo,Su,362.1452,289.2800702,0.08,295,0.27
Mo,Su,368.63552,294.9296566,0.08,295,0.27
Mo,Su,374.96936,300.54607,0.08,295,0.27
Mo,Su,381.30256,305.9354893,0.08,295,0.27
Mo,Su,387.6356,311.7268761,0.08,295,0.27
Mo,Su,393.97176,317.2273054,0.08,295,0.27
Mo,Su,5.17572,8.56567525,0.12,295,0.27
Mo,Su,12.37812,14.93542545,0.12,295,0.27
Mo,Su,20.51244,17.00900153,0.12,295,0.27
Mo,Su,30.50304,18.9068466,0.12,295,0.27
Mo,Su,39.79356,21.45218262,0.12,295,0.27
Mo,Su,48.61632,24.18949664,0.12,295,0.27
Mo,Su,54.88344,26.13585897,0.12,295,0.27
Mo,Su,62.30952,28.64191239,0.12,295,0.27
Mo,Su,69.04116,31.27564911,0.12,295,0.27
Mo,Su,75.76968,34.32858242,0.12,295,0.27
Mo,Su,82.26564,37.27476245,0.12,295,0.27
Mo,Su,88.5288,39.97329275,0.12,295,0.27
Mo,Su,94.7904,42.76985068,0.12,295,0.27
Mo,Su,101.51532,46.51615858,0.12,295,0.27
Mo,Su,107.77752,49.92909381,0.12,295,0.27
Mo,Su,114.03768,53.38401901,0.12,295,0.27
Mo,Su,120.29736,56.85775632,0.12,295,0.27
Mo,Su,126.56772,60.69557894,0.12,295,0.27
Mo,Su,132.8316,64.48262719,0.12,295,0.27
Mo,Su,139.09164,68.91669508,0.12,295,0.27
Mo,Su,145.58316,72.51189393,0.12,295,0.27
Mo,Su,152.538,77.44897922,0.12,295,0.27
Mo,Su,158.79552,81.65927046,0.12,295,0.27
Mo,Su,165.05088,86.31324768,0.12,295,0.27
Mo,Su,172.69548,91.58607657,0.12,295,0.27
Mo,Su,178.95288,96.314186,0.12,295,0.27
Mo,Su,185.20908,100.9472408,0.12,295,0.27
Mo,Su,192.1614,106.1084077,0.12,295,0.27
Mo,Su,198.41832,110.8444952,0.12,295,0.27
Mo,Su,204.6738,115.8363556,0.12,295,0.27
Mo,Su,210.93048,120.8467083,0.12,295,0.27
Mo,Su,217.18392,125.9937097,0.12,295,0.27
Mo,Su,223.43808,130.646629,0.12,295,0.27
Mo,Su,229.69236,135.7259786,0.12,295,0.27
Mo,Su,235.94604,141.1223245,0.12,295,0.27
Mo,Su,242.19648,146.2750276,0.12,295,0.27
Mo,Su,248.44884,151.289531,0.12,295,0.27
Mo,Su,255.16776,157.2151765,0.12,295,0.27
Mo,Su,261.42228,162.5416301,0.12,295,0.27
Mo,Su,267.67464,167.3091299,0.12,295,0.27
Mo,Su,273.92844,172.6439495,0.12,295,0.27
Mo,Su,280.18056,178.0151851,0.12,295,0.27
Mo,Su,286.43256,183.1613405,0.12,295,0.27
Mo,Su,292.68552,188.8010268,0.12,295,0.27
Mo,Su,298.9386,194.2470158,0.12,295,0.27
Mo,Su,305.19156,199.5119781,0.12,295,0.27
Mo,Su,311.4426,204.6336301,0.12,295,0.27
Mo,Su,317.69316,210.4305107,0.12,295,0.27
Mo,Su,323.9442,215.7752609,0.12,295,0.27
Mo,Su,330.19668,221.7597694,0.12,295,0.27
Mo,Su,336.44592,227.0880007,0.12,295,0.27
Mo,Su,342.69528,233.0283022,0.12,295,0.27
Mo,Su,349.4094,238.8155075,0.12,295,0.27
Mo,Su,355.65924,245.0166083,0.12,295,0.27
Mo,Su,362.60304,251.1119354,0.12,295,0.27
Mo,Su,368.85048,256.6035166,0.12,295,0.27
Mo,Su,375.09816,262.4981362,0.12,295,0.27
Mo,Su,381.3474,267.6132836,0.12,295,0.27
Mo,Su,387.59376,273.8701825,0.12,295,0.27
Mo,Su,393.84372,279.6981069,0.12,295,0.27
Mo,Su,60.3292,-12.08465484,0.2,295,0.27
Mo,Su,66.9194,-14.80281813,0.2,295,0.27
Mo,Su,73.509,-16.5291616,0.2,295,0.27
Mo,Su,80.097,-18.25581421,0.2,295,0.27
Mo,Su,86.685,-19.55716963,0.2,295,0.27
Mo,Su,93.2746,-21.41748104,0.2,295,0.27
Mo,Su,99.864,-22.49832327,0.2,295,0.27
Mo,Su,106.451,-23.64152989,0.2,295,0.27
Mo,Su,113.0386,-24.97308416,0.2,295,0.27
Mo,Su,119.623,-25.36951919,0.2,295,0.27
Mo,Su,126.2102,-25.61839323,0.2,295,0.27
Mo,Su,132.7948,-25.95939653,0.2,295,0.27
Mo,Su,139.3796,-25.99214881,0.2,295,0.27
Mo,Su,145.9638,-25.76194527,0.2,295,0.27
Mo,Su,152.5482,-25.37550669,0.2,295,0.27
Mo,Su,159.1288,-24.66992188,0.2,295,0.27
Mo,Su,165.711,-24.12276867,0.2,295,0.27
Mo,Su,172.2926,-23.39564171,0.2,295,0.27
Mo,Su,178.8756,-22.28005422,0.2,295,0.27
Mo,Su,185.458,-21.37757292,0.2,295,0.27
Mo,Su,192.0402,-20.69635575,0.2,295,0.27
Mo,Su,198.6226,-19.33958071,0.2,295,0.27
Mo,Su,205.2062,-18.31343814,0.2,295,0.27
Mo,Su,211.789,-17.39544438,0.2,295,0.27
Mo,Su,218.3712,-15.7841296,0.2,295,0.27
Mo,Su,224.9518,-13.98098744,0.2,295,0.27
Mo,Su,231.5336,-12.48423257,0.2,295,0.27
Mo,Su,238.1142,-10.65058329,0.2,295,0.27
Mo,Su,244.6934,-9.072555712,0.2,295,0.27
Mo,Su,251.2756,-7.573865915,0.2,295,0.27
Mo,Su,257.8644,-5.353474475,0.2,295,0.27
Mo,Su,264.451,-3.413354707,0.2,295,0.27
Mo,Su,271.035,-1.424676369,0.2,295,0.27
Mo,Su,277.6204,0.905222596,0.2,295,0.27
Mo,Su,284.1966,2.78089364,0.2,295,0.27
Mo,Su,290.7786,5.389039801,0.2,295,0.27
Mo,Su,297.3674,7.44162188,0.2,295,0.27
Mo,Su,303.9524,9.665954678,0.2,295,0.27
Mo,Su,310.539,12.38215259,0.2,295,0.27
Mo,Su,317.1246,14.88224169,0.2,295,0.27
Mo,Su,323.7124,16.951472,0.2,295,0.27
Mo,Su,330.295,19.71174525,0.2,295,0.27
Mo,Su,336.878,22.42622917,0.2,295,0.27
Mo,Su,343.4628,24.85328555,0.2,295,0.27
Mo,Su,350.05,27.82319319,0.2,295,0.27
Mo,Su,356.6356,29.96663268,0.2,295,0.27
Mo,Su,363.2218,32.75075571,0.2,295,0.27
Mo,Su,369.8028,35.83505863,0.2,295,0.27
Mo,Su,376.3882,38.38220039,0.2,295,0.27
Mo,Su,382.977,41.19832842,0.2,295,0.27
Mo,Su,389.5606,44.09041559,0.2,295,0.27
Mo,Su,396.143,46.73979732,0.2,295,0.27
Mo,Su,13.00544,11.94540043,0.28,295,0.27
Mo,Su,19.51796,11.09555835,0.28,295,0.27
Mo,Su,28.19712,8.749095981,0.28,295,0.27
Mo,Su,37.41556,4.66805721,0.28,295,0.27
Mo,Su,43.91828,2.420317193,0.28,295,0.27
Mo,Su,52.04556,-1.087420533,0.28,295,0.27
Mo,Su,59.09064,-4.352341093,0.28,295,0.27
Mo,Su,65.05128,-7.403057578,0.28,295,0.27
Mo,Su,71.01108,-9.450353669,0.28,295,0.27
Mo,Su,77.51352,-11.93796896,0.28,295,0.27
Mo,Su,83.47108,-12.93393543,0.28,295,0.27
Mo,Su,89.42808,-15.17877823,0.28,295,0.27
Mo,Su,95.38284,-16.66926125,0.28,295,0.27
Mo,Su,101.33956,-18.57315813,0.28,295,0.27
Mo,Su,107.29432,-19.77370766,0.28,295,0.27
Mo,Su,113.246,-21.61985439,0.28,295,0.27
Mo,Su,119.20188,-22.56844947,0.28,295,0.27
Mo,Su,125.1544,-24.09142533,0.28,295,0.27
Mo,Su,131.10832,-25.45091455,0.28,295,0.27
Mo,Su,137.0628,-27.09662788,0.28,295,0.27
Mo,Su,143.01728,-28.24103911,0.28,295,0.27
Mo,Su,148.97008,-29.52645264,0.28,295,0.27
Mo,Su,154.93044,-30.81840894,0.28,295,0.27
Mo,Su,160.88604,-32.20808588,0.28,295,0.27
Mo,Su,166.84164,-33.18376806,0.28,295,0.27
Mo,Su,172.79668,-34.36991146,0.28,295,0.27
Mo,Su,178.75312,-34.98216525,0.28,295,0.27
Mo,Su,184.71096,-36.0912576,0.28,295,0.27
Mo,Su,190.66936,-36.34343956,0.28,295,0.27
Mo,Su,196.63364,-37.30201633,0.28,295,0.27
Mo,Su,202.587,-38.52806026,0.28,295,0.27
Mo,Su,208.54008,-39.09860678,0.28,295,0.27
Mo,Su,214.49596,-39.70975888,0.28,295,0.27
Mo,Su,220.44988,-40.53456511,0.28,295,0.27
Mo,Su,226.4038,-41.11442137,0.28,295,0.27
Mo,Su,232.35632,-41.85101785,0.28,295,0.27
Mo,Su,238.30884,-42.18571729,0.28,295,0.27
Mo,Su,244.80232,-42.72908899,0.28,295,0.27
Mo,Su,250.75484,-43.10556761,0.28,295,0.27
Mo,Su,256.70764,-43.61005273,0.28,295,0.27
Mo,Su,262.6568,-43.51677211,0.28,295,0.27
Mo,Su,268.60848,-43.87477241,0.28,295,0.27
Mo,Su,274.56016,-44.35528349,0.28,295,0.27
Mo,Su,280.51184,-44.19020415,0.28,295,0.27
Mo,Su,286.46464,-44.29746397,0.28,295,0.27
Mo,Su,292.41716,-44.65912621,0.28,295,0.27
Mo,Su,298.36996,-44.63164707,0.28,295,0.27
Mo,Su,304.32528,-44.42303391,0.28,295,0.27
Mo,Su,310.27696,-44.36056596,0.28,295,0.27
Mo,Su,316.23004,-44.2023888,0.28,295,0.27
Mo,Su,322.18312,-44.06066355,0.28,295,0.27
Mo,Su,328.13984,-44.33049687,0.28,295,0.27
Mo,Su,334.09656,-44.83084571,0.28,295,0.27
Mo,Su,340.05076,-43.97824617,0.28,295,0.27
Mo,Su,346.00804,-44.33402377,0.28,295,0.27
Mo,Su,351.95328,-44.34863207,0.28,295,0.27
Mo,Su,357.89936,-44.14430914,0.28,295,0.27
Mo,Su,363.84404,-43.73600726,0.28,295,0.27
Mo,Su,369.80076,-43.38995091,0.28,295,0.27
Mo,Su,375.75496,-42.99826966,0.28,295,0.27
Mo,Su,381.70916,-42.95644351,0.28,295,0.27
Mo,Su,387.66672,-42.44072748,0.28,295,0.27
Mo,Su,393.62456,-42.23210146,0.28,295,0.27
Mo,Su,3.75264,4.078896046,0.36,295,0.27
Mo,Su,12.11184,2.345632377,0.36,295,0.27
Mo,Su,17.69148,1.050692661,0.36,295,0.27
Mo,Su,23.27544,-1.964020382,0.36,295,0.27
Mo,Su,28.16064,-5.246377818,0.36,295,0.27
Mo,Su,33.048,-7.88081855,0.36,295,0.27
Mo,Su,37.93356,-11.06202226,0.36,295,0.27
Mo,Su,43.51392,-14.41198405,0.36,295,0.27
Mo,Su,48.39804,-17.90384774,0.36,295,0.27
Mo,Su,53.28144,-21.49425332,0.36,295,0.27
Mo,Su,58.86108,-25.12174927,0.36,295,0.27
Mo,Su,63.7434,-29.36127629,0.36,295,0.27
Mo,Su,68.62536,-31.99864541,0.36,295,0.27
Mo,Su,73.50984,-35.85963534,0.36,295,0.27
Mo,Su,78.39,-39.68821573,0.36,295,0.27
Mo,Su,83.26908,-42.36279245,0.36,295,0.27
Mo,Su,88.15032,-46.04484542,0.36,295,0.27
Mo,Su,93.0276,-48.6519734,0.36,295,0.27
Mo,Su,97.9074,-51.55546196,0.36,295,0.27
Mo,Su,102.7908,-54.59408429,0.36,295,0.27
Mo,Su,107.67384,-57.31878498,0.36,295,0.27
Mo,Su,112.5612,-59.91044828,0.36,295,0.27
Mo,Su,117.45036,-63.02946459,0.36,295,0.27
Mo,Su,122.3388,-66.09086474,0.36,295,0.27
Mo,Su,127.22868,-68.20113535,0.36,295,0.27
Mo,Su,132.11604,-70.86165084,0.36,295,0.27
Mo,Su,137.0052,-73.70981992,0.36,295,0.27
Mo,Su,141.89112,-76.08219247,0.36,295,0.27
Mo,Su,146.7774,-79.3553388,0.36,295,0.27
Mo,Su,151.6626,-80.4916527,0.36,295,0.27
Mo,Su,156.55032,-83.32327206,0.36,295,0.27
Mo,Su,162.13464,-85.95765427,0.36,295,0.27
Mo,Su,168.41628,-88.9817607,0.36,295,0.27
Mo,Su,175.39632,-91.52568199,0.36,295,0.27
Mo,Su,181.67904,-95.39091972,0.36,295,0.27
Mo,Su,187.95708,-97.70835877,0.36,295,0.27
Mo,Su,192.84192,-98.87596821,0.36,295,0.27
Mo,Su,197.72496,-101.6222374,0.36,295,0.27
Mo,Su,202.61088,-103.4358758,0.36,295,0.27
Mo,Su,207.4914,-105.1150594,0.36,295,0.27
Mo,Su,212.373,-106.9816656,0.36,295,0.27
Mo,Su,217.25712,-108.816108,0.36,295,0.27
Mo,Su,222.13944,-110.2552471,0.36,295,0.27
Mo,Su,227.02248,-112.1714862,0.36,295,0.27
Mo,Su,231.9048,-113.8258043,0.36,295,0.27
Mo,Su,237.48264,-115.8176416,0.36,295,0.27
Mo,Su,243.75708,-118.1960156,0.36,295,0.27
Mo,Su,250.03512,-120.1652991,0.36,295,0.27
Mo,Su,254.91348,-122.2598912,0.36,295,0.27
Mo,Su,259.79292,-124.3543714,0.36,295,0.27
Mo,Su,266.75604,-126.6116189,0.36,295,0.27
Mo,Su,273.72276,-127.4070243,0.36,295,0.27
Mo,Su,281.38068,-130.4043574,0.36,295,0.27
Mo,Su,286.24968,-131.5297114,0.36,295,0.27
Mo,Su,291.1194,-132.3628726,0.36,295,0.27
Mo,Su,295.99056,-133.6300743,0.36,295,0.27
Mo,Su,300.8628,-135.059118,0.36,295,0.27
Mo,Su,305.73432,-135.9880505,0.36,295,0.27
Mo,Su,310.6116,-137.0781175,0.36,295,0.27
Mo,Su,315.48744,-137.9913768,0.36,295,0.27
Mo,Su,320.36328,-139.3184802,0.36,295,0.27
Mo,Su,325.23732,-139.2465845,0.36,295,0.27
Mo,Su,330.1092,-140.2781762,0.36,295,0.27
Mo,Su,334.98144,-141.467648,0.36,295,0.27
Mo,Su,339.85296,-142.9906299,0.36,295,0.27
Mo,Su,344.72484,-143.1757032,0.36,295,0.27
Mo,Su,349.59924,-144.5542244,0.36,295,0.27
Mo,Su,354.46572,-144.9169144,0.36,295,0.27
Mo,Su,359.33616,-145.9360408,0.36,295,0.27
Mo,Su,364.20732,-146.2630245,0.36,295,0.27
Mo,Su,369.07848,-146.2426495,0.36,295,0.27
Mo,Su,373.94856,-147.5812554,0.36,295,0.27
Mo,Su,380.21004,-148.2546893,0.36,295,0.27
Mo,Su,385.08372,-148.9147167,0.36,295,0.27
Mo,Su,390.64572,-149.3494921,0.36,295,0.27
Mo,Su,397.60308,-150.344856,0.36,295,0.27
Ni,Yu,4.625320984,2.236568097,0.05,300,0
Ni,Yu,15.33277751,3.381924198,0.05,300,0
Ni,Yu,24.84577207,2.893586006,0.05,300,0
Ni,Yu,35.71026561,2.691933916,0.05,300,0
Ni,Yu,46.62573148,3.15840622,0.05,300,0
Ni,Yu,56.60368207,4.373177843,0.05,300,0
Ni,Yu,4.615065965,2.239067055,0.05,333,0
Ni,Yu,15.89681607,2.7696793,0.05,333,0
Ni,Yu,26.46961148,1.797862002,0.05,333,0
Ni,Yu,35.57716509,1.224489796,0.05,333,0
Ni,Yu,44.56638771,0.826044704,0.05,333,0
Ni,Yu,54.27682635,0.626822157,0.05,333,0
Ni,Yu,65.00924625,0.738581147,0.05,333,0
Ni,Yu,4.830159196,2.157434402,0.05,373,0
Ni,Yu,15.53887357,2.966472303,0.05,373,0
Ni,Yu,24.79333589,2.062682216,0.05,373,0
Ni,Yu,35.35168949,1.151603499,0.05,373,0
Ni,Yu,45.10350903,0.55393586,0.05,373,0
Ni,Yu,55.23164559,0.136054422,0.05,373,0
Ni,Yu,64.88335571,0.072886297,0.05,373,0
Ni,Yu,75.49801267,0.422740525,0.05,373,0
Ni,Yu,5.370907356,2.288629738,0.05,398,0
Ni,Yu,14.48715663,2.682215743,0.05,398,0
Ni,Yu,25.14852549,1.559766764,0.05,398,0
Ni,Yu,35.93128413,0.602526725,0.05,398,0
Ni,Yu,44.91727318,-0.155490768,0.05,398,0
Ni,Yu,53.78292118,-0.962099125,0.05,398,0
Ni,Yu,63.54776237,-1.778425656,0.05,398,0
Ni,Yu,73.91771714,-1.972789116,0.05,398,0
Ni,Yu,84.29073068,-1.827016521,0.05,398,0
Ni,Yu,96.04622425,-1.282798834,0.05,398,0
Ni,Yu,4.783294356,1.94606414,0.05,423,0
Ni,Yu,15.19076284,2.256559767,0.05,423,0
Ni,Yu,25.64375905,0.629737609,0.05,423,0
Ni,Yu,35.78546784,-0.612244898,0.05,423,0
Ni,Yu,44.54263848,-1.814868805,0.05,423,0
Ni,Yu,55.21441156,-3.113702624,0.05,423,0
Ni,Yu,64.84665038,-4.008746356,0.05,423,0
Ni,Yu,74.19431801,-4.548104956,0.05,423,0
Ni,Yu,84.80478008,-4.664723032,0.05,423,0
Ni,Yu,96.13982284,-4.207968902,0.05,423,0
Ni,Kaub,2.435473264,-0.115606936,0.154,298,0.27
Ni,Kaub,5.091515761,-0.115606936,0.154,298,0.27
Ni,Kaub,8.807416449,1.040462428,0.154,298,0.27
Ni,Kaub,12.78482729,4.046242775,0.154,298,0.27
Ni,Kaub,15.17321849,4.971098266,0.154,298,0.27
Ni,Kaub,18.63630897,0.346820809,0.154,298,0.27
Ni,Kaub,20.76063121,0.578034682,0.154,298,0.27
Ni,Kaub,23.94532339,1.734104046,0.154,298,0.27
Ni,Kaub,26.59931885,2.658959538,0.154,298,0.27
Ni,Kaub,28.99385118,0.809248555,0.154,298,0.27
Ni,Kaub,31.11663814,1.734104046,0.154,298,0.27
Ni,Kaub,33.51014695,0.346820809,0.154,298,0.27
Ni,Kaub,36.43639955,-1.734104046,0.154,298,0.27
Ni,Kaub,39.090395,-0.809248555,0.154,298,0.27
Ni,Kaub,42.28020481,-1.965317919,0.154,298,0.27
Ni,Kaub,44.93573554,-1.734104046,0.154,298,0.27
Ni,Kaub,47.32515027,-1.271676301,0.154,298,0.27
Ni,Kaub,49.7171238,-1.965317919,0.154,298,0.27
Ni,Kaub,52.10756204,-1.965317919,0.154,298,0.27
Ni,Kaub,55.2953248,-2.196531792,0.154,298,0.27
Ni,Kaub,58.21645979,-1.965317919,0.154,298,0.27
Ni,Kaub,61.4021755,-1.271676301,0.154,298,0.27
Ni,Kaub,63.79517255,-2.427745665,0.154,298,0.27
Ni,Kaub,66.71835458,-3.121387283,0.154,298,0.27
Ni,Kaub,68.84677091,-4.739884393,0.154,298,0.27
Ni,Kaub,71.76739414,-4.277456647,0.154,298,0.27
Ni,Kaub,74.95310985,-3.583815029,0.154,298,0.27
Ni,Kaub,77.07947913,-4.277456647,0.154,298,0.27
Ni,Kaub,79.20584841,-4.971098266,0.154,298,0.27
Ni,Kaub,81.85779682,-3.121387283,0.154,298,0.27
Ni,Kaub,85.04811838,-4.50867052,0.154,298,0.27
Ni,Kaub,89.56799648,-6.589595376,0.154,298,0.27
Ni,Kaub,91.95587592,-5.433526012,0.154,298,0.27
Ni,Kaub,94.3498965,-7.052023121,0.154,298,0.27
Ni,Kaub,96.7408465,-7.283236994,0.154,298,0.27
Ni,Kaub,99.66146973,-6.820809249,0.154,298,0.27
Ni,Kaub,103.6460452,-7.052023121,0.154,298,0.27
Ni,Kaub,106.03546,-6.589595376,0.154,298,0.27
Ni,Kaub,110.2861515,-7.052023121,0.154,298,0.27
Ni,Kaub,114.2712387,-7.514450867,0.154,298,0.27
Ni,Kaub,117.9907218,-7.976878613,0.154,298,0.27
Ni,Kaub,120.3816718,-8.208092486,0.154,298,0.27
Ni,Kaub,123.3063891,-9.595375723,0.154,298,0.27
Ni,Kaub,125.6978509,-10.05780347,0.154,298,0.27
Ni,Kaub,128.3518463,-9.132947977,0.154,298,0.27
Ni,Kaub,131.0084006,-9.36416185,0.154,298,0.27
Ni,Kaub,134.4622793,-9.826589595,0.154,298,0.27
Ni,Kaub,136.5881369,-10.28901734,0.154,298,0.27
Ni,Kaub,139.5113189,-10.98265896,0.154,298,0.27
Ni,Kaub,142.4345009,-11.67630058,0.154,298,0.27
Ni,Kaub,144.5598467,-11.90751445,0.154,298,0.27
Ni,Kaub,147.7476094,-12.13872832,0.154,298,0.27
Ni,Kaub,149.8698846,-10.98265896,0.154,298,0.27
Ni,Kaub,152.2633934,-12.3699422,0.154,298,0.27
Ni,Kaub,154.9199477,-12.60115607,0.154,298,0.27
Ni,Kaub,158.1061752,-12.13872832,0.154,298,0.27
Ni,Kaub,161.8246347,-12.13872832,0.154,298,0.27
Ni,Kaub,164.2145612,-11.90751445,0.154,298,0.27
Ni,Kaub,166.341954,-13.06358382,0.154,298,0.27
Ni,Kaub,169.797368,-14.21965318,0.154,298,0.27
Ni,Kaub,172.9830837,-13.52601156,0.154,298,0.27
Ni,Kaub,175.9062658,-14.21965318,0.154,298,0.27
Ni,Kaub,179.6216547,-12.83236994,0.154,298,0.27
Ni,Kaub,182.546372,-14.21965318,0.154,298,0.27
Ni,Kaub,184.6722295,-14.68208092,0.154,298,0.27
Ni,Kaub,187.8579452,-13.98843931,0.154,298,0.27
Ni,Kaub,190.513476,-13.75722543,0.154,298,0.27
Ni,Kaub,193.1720773,-14.9132948,0.154,298,0.27
Ni,Kaub,195.8250492,-13.52601156,0.154,298,0.27
Ni,Kaub,198.7502783,-15.14450867,0.154,298,0.27
Ni,Koenig,1.171691962,3.018593605,0.076,293,1.33
Ni,Koenig,1.464671953,2.217945741,0.076,293,1.33
Ni,Koenig,1.757651943,3.377994992,0.076,293,1.33
Ni,Koenig,6.004075807,7.127106409,0.076,293,1.33
Ni,Koenig,6.150831802,6.171979377,0.076,293,1.33
Ni,Koenig,6.296903798,3.312324292,0.076,293,1.33
Ni,Koenig,6.443583793,2.735565745,0.076,293,1.33
Ni,Koenig,6.589807788,6.296717754,0.076,293,1.33
Ni,Koenig,6.736107783,4.05269318,0.076,293,1.33
Ni,Koenig,7.028555774,6.174647139,0.076,293,1.33
Ni,Koenig,7.321611765,1.645366709,0.076,293,1.33
Ni,Koenig,7.614211755,3.238017055,0.076,293,1.33
Ni,Koenig,7.76051175,4.921688982,0.076,293,1.33
Ni,Koenig,8.053339741,4.832223049,0.076,293,1.33
Ni,Koenig,8.346015732,4.454429487,0.076,293,1.33
Ni,Koenig,8.492239727,6.734858691,0.076,293,1.33
Ni,Koenig,8.785295718,6.01129653,0.076,293,1.33
Ni,Koenig,8.931291713,5.584591581,0.076,293,1.33
Ni,Koenig,9.077363708,6.201351925,0.076,293,1.33
Ni,Koenig,9.369887699,5.526367502,0.076,293,1.33
Ni,Koenig,9.516111694,5.510313421,0.076,293,1.33
Ni,Koenig,9.808559685,6.836363873,0.076,293,1.33
Ni,Koenig,9.95447968,3.605444228,0.076,293,1.33
Ni,Koenig,10.10077968,8.010131839,0.076,293,1.33
Ni,Koenig,10.39330367,5.018256272,0.076,293,1.33
Ni,Koenig,10.53945166,6.804334536,0.076,293,1.33
Ni,Koenig,10.68575166,6.162137642,0.076,293,1.33
Ni,Koenig,10.97797165,6.854200657,0.076,293,1.33
Ni,Koenig,11.12419564,2.400216101,0.076,293,1.33
Ni,Koenig,11.27041964,7.926457761,0.076,293,1.33
Ni,Koenig,11.56271563,7.710133585,0.076,293,1.33
Ni,Koenig,11.70878762,8.3761084,0.076,293,1.33
Ni,Koenig,11.85508762,8.558830869,0.076,293,1.33
Ni,Koenig,12.00123561,5.916167994,0.076,293,1.33
Ni,Koenig,12.14745961,8.265241075,0.076,293,1.33
Ni,Koenig,12.2936836,7.120947241,0.076,293,1.33
Ni,Koenig,12.5863596,9.748675245,0.076,293,1.33
Ni,Koenig,12.73212759,6.209208319,0.076,293,1.33
Ni,Koenig,12.87850359,15.71667046,0.076,293,1.33
Ni,Koenig,13.02472758,7.045484865,0.076,293,1.33
Ni,Koenig,13.31709957,9.430045264,0.076,293,1.33
Ni,Koenig,13.46317157,9.134572839,0.076,293,1.33
Ni,Koenig,13.60954756,8.028338424,0.076,293,1.33
Ni,Koenig,13.75569556,8.722138169,0.076,293,1.33
Ni,Koenig,13.90191955,7.913937912,0.076,293,1.33
Ni,Koenig,14.04814355,8.704346976,0.076,293,1.33
Ni,Koenig,14.19421554,8.56544809,0.076,293,1.33
Ni,Koenig,14.34051554,10.91445221,0.076,293,1.33
Ni,Koenig,14.48666353,8.136268128,0.076,293,1.33
Ni,Koenig,14.63303953,10.84472371,0.076,293,1.33
Ni,Koenig,14.77926352,12.39697411,0.076,293,1.33
Ni,Koenig,15.07163552,7.333155106,0.076,293,1.33
Ni,Koenig,15.21778351,8.927480568,0.076,293,1.33
Ni,Koenig,15.36415951,7.709158936,0.076,293,1.33
Ni,Koenig,15.5105355,10.39473861,0.076,293,1.33
Ni,Koenig,15.6565315,10.57122443,0.076,293,1.33
Ni,Koenig,15.80283149,9.441543269,0.076,293,1.33
Ni,Koenig,15.94897949,11.56459689,0.076,293,1.33
Ni,Koenig,16.09543148,12.31776696,0.076,293,1.33
Ni,Koenig,16.24157948,10.29819563,0.076,293,1.33
Ni,Koenig,16.38787947,10.13318172,0.076,293,1.33
Ni,Koenig,16.53410347,9.872794373,0.076,293,1.33
Ni,Koenig,16.68025146,12.49007304,0.076,293,1.33
Ni,Koenig,16.82655146,12.02633138,0.076,293,1.33
Ni,Koenig,16.97277545,14.3751553,0.076,293,1.33
Ni,Koenig,17.26522344,11.52646336,0.076,293,1.33
Ni,Koenig,17.41175144,13.19689604,0.076,293,1.33
Ni,Koenig,17.55759544,13.92526349,0.076,293,1.33
Ni,Koenig,17.70381943,15.00747642,0.076,293,1.33
Ni,Koenig,17.85011943,13.94572697,0.076,293,1.33
Ni,Koenig,17.99634342,7.65142724,0.076,293,1.33
Ni,Koenig,18.14256742,12.58165981,0.076,293,1.33
Ni,Koenig,18.28871541,13.43539413,0.076,293,1.33
Ni,Koenig,18.43486341,10.39235352,0.076,293,1.33
Ni,Koenig,18.5811634,10.09465986,0.076,293,1.33
Ni,Koenig,18.7273114,12.61961654,0.076,293,1.33
Ni,Koenig,18.87361139,12.59302443,0.076,293,1.33
Ni,Koenig,19.01975939,14.83552411,0.076,293,1.33
Ni,Koenig,19.16590738,10.21996365,0.076,293,1.33
Ni,Koenig,19.31228338,11.15231421,0.076,293,1.33
Ni,Koenig,19.45843137,13.41222755,0.076,293,1.33
Ni,Koenig,19.75087936,14.62007507,0.076,293,1.33
Ni,Koenig,19.89702736,9.617884228,0.076,293,1.33
Ni,Koenig,20.04325136,13.93876009,0.076,293,1.33
Ni,Koenig,20.18932335,13.03737402,0.076,293,1.33
Ni,Koenig,20.33562335,12.20475676,0.076,293,1.33
Ni,Koenig,20.48184734,13.28884063,0.076,293,1.33
Ni,Koenig,20.62799534,14.09701841,0.076,293,1.33
Ni,Koenig,20.77421933,16.87695528,0.076,293,1.33
Ni,Koenig,20.92036733,13.51137699,0.076,293,1.33
Ni,Koenig,21.06666732,18.45426279,0.076,293,1.33
Ni,Koenig,21.21273932,14.68341099,0.076,293,1.33
Ni,Koenig,21.35881131,15.3187614,0.076,293,1.33
Ni,Koenig,21.50503531,14.40169321,0.076,293,1.33
Ni,Koenig,21.6511833,15.86924645,0.076,293,1.33
Ni,Koenig,21.7974073,13.57030996,0.076,293,1.33
Ni,Koenig,21.94347929,13.80494914,0.076,293,1.33
Ni,Koenig,22.23653528,15.08960636,0.076,293,1.33
Ni,Koenig,22.38184728,16.14719994,0.076,293,1.33
Ni,Koenig,22.52807128,15.32171143,0.076,293,1.33
Ni,Koenig,22.67429527,15.55229791,0.076,293,1.33
Ni,Koenig,22.82036727,16.55161619,0.076,293,1.33
Ni,Koenig,22.96651526,21.29864135,0.076,293,1.33
Ni,Koenig,23.11266326,14.55558438,0.076,293,1.33
Ni,Koenig,23.25888725,16.81573191,0.076,293,1.33
Ni,Koenig,23.40511125,16.58111189,0.076,293,1.33
Ni,Koenig,23.55133524,18.2248235,0.076,293,1.33
Ni,Koenig,23.69755924,12.3238018,0.076,293,1.33
Ni,Koenig,23.84355523,17.91053306,0.076,293,1.33
Ni,Koenig,23.98970323,17.96834278,0.076,293,1.33
Ni,Koenig,24.13623122,21.00422784,0.076,293,1.33
Ni,Koenig,24.28207522,16.44134366,0.076,293,1.33
Ni,Koenig,24.42822321,14.76033896,0.076,293,1.33
Ni,Koenig,24.57437121,18.24522501,0.076,293,1.33
Ni,Koenig,24.72051921,18.42739119,0.076,293,1.33
Ni,Koenig,24.8665912,17.77532349,0.076,293,1.33
Ni,Koenig,25.0128152,17.45880497,0.076,293,1.33
Ni,Koenig,25.15903919,17.47326417,0.076,293,1.33
Ni,Koenig,25.30526319,19.46267871,0.076,293,1.33
Ni,Koenig,25.45141118,17.97241112,0.076,293,1.33
Ni,Koenig,25.74370717,18.70486707,0.076,293,1.33
Ni,Koenig,25.88977917,16.36889649,0.076,293,1.33
Ni,Koenig,26.03691516,17.73465757,0.076,293,1.33
Ni,Koenig,26.18222716,15.88504523,0.076,293,1.33
Ni,Koenig,26.32837515,18.16799361,0.076,293,1.33
Ni,Koenig,26.47459915,17.17530494,0.076,293,1.33
Ni,Koenig,26.62067114,17.63153142,0.076,293,1.33
Ni,Koenig,26.76689514,17.57934424,0.076,293,1.33
Ni,Koenig,26.91304313,16.91884133,0.076,293,1.33
Ni,Koenig,27.05919113,19.930171,0.076,293,1.33
Ni,Koenig,27.20541513,15.58884146,0.076,293,1.33
Ni,Koenig,27.35148712,12.05036707,0.076,293,1.33
Ni,Koenig,27.49763512,17.66592472,0.076,293,1.33
Ni,Koenig,27.64393511,18.91764509,0.076,293,1.33
Ni,Koenig,27.79008311,15.47467437,0.076,293,1.33
Ni,Koenig,27.9365351,17.1630958,0.076,293,1.33
Ni,Koenig,28.0823031,17.49286974,0.076,293,1.33
Ni,Koenig,28.22852709,20.76535923,0.076,293,1.33
Ni,Koenig,28.37467509,16.56158734,0.076,293,1.33
Ni,Koenig,28.52089908,18.82521637,0.076,293,1.33
Ni,Koenig,28.66704708,18.88690306,0.076,293,1.33
Ni,Koenig,28.81319507,20.14714596,0.076,293,1.33
Ni,Koenig,28.95934307,16.89631316,0.076,293,1.33
Ni,Koenig,29.10541506,16.80978908,0.076,293,1.33
Ni,Koenig,29.25179106,19.90786097,0.076,293,1.33
Ni,Koenig,29.39786305,18.34940778,0.076,293,1.33
Ni,Koenig,29.54401105,20.4309463,0.076,293,1.33
Ni,Koenig,29.69023505,19.99182413,0.076,293,1.33
Ni,Koenig,29.83683904,20.34834707,0.076,293,1.33
Ni,Koenig,29.98260704,20.22237236,0.076,293,1.33
Ni,Koenig,30.27482703,17.96594326,0.076,293,1.33
Ni,Koenig,30.42097502,18.46883307,0.076,293,1.33
Ni,Koenig,30.56704702,19.53672602,0.076,293,1.33
Ni,Koenig,30.71327101,16.50846672,0.076,293,1.33
Ni,Koenig,30.85941901,19.91763367,0.076,293,1.33
Ni,Koenig,31.005719,20.41037201,0.076,293,1.33
Ni,Koenig,31.151867,16.96376734,0.076,293,1.33
Ni,Koenig,31.29793899,18.77956508,0.076,293,1.33
Ni,Koenig,31.44416299,20.38757542,0.076,293,1.33
Ni,Koenig,31.59023498,17.39971275,0.076,293,1.33
Ni,Koenig,31.73699098,19.65959028,0.076,293,1.33
Ni,Koenig,31.88275897,19.0412844,0.076,293,1.33
Ni,Koenig,32.02898297,22.28223207,0.076,293,1.33
Ni,Koenig,32.17505497,21.42373762,0.076,293,1.33
Ni,Koenig,32.32105096,16.99884399,0.076,293,1.33
Ni,Koenig,32.46727496,18.9737862,0.076,293,1.33
Ni,Koenig,32.61349895,19.95853886,0.076,293,1.33
Ni,Koenig,32.75972295,20.80728049,0.076,293,1.33
Ni,Koenig,32.90587094,18.35728538,0.076,293,1.33
Ni,Koenig,33.05194294,21.6757332,0.076,293,1.33
Ni,Koenig,33.19809093,18.37303134,0.076,293,1.33
Ni,Koenig,33.34423893,20.07692047,0.076,293,1.33
Ni,Koenig,33.49053892,18.95404831,0.076,293,1.33
Ni,Koenig,33.63691492,20.46004621,0.076,293,1.33
Ni,Koenig,33.78275891,19.21279802,0.076,293,1.33
Ni,Koenig,33.92913491,22.35847246,0.076,293,1.33
Ni,Koenig,34.0751309,21.17659923,0.076,293,1.33
Ni,Koenig,34.2215069,23.27218264,0.076,293,1.33
Ni,Koenig,34.36765489,20.45402282,0.076,293,1.33
Ni,Koenig,34.51380289,20.52259519,0.076,293,1.33
Ni,Koenig,34.66010289,20.30608443,0.076,293,1.33
Ni,Koenig,34.80609888,23.9244101,0.076,293,1.33
Ni,Koenig,34.95247488,21.1480961,0.076,293,1.33
Ni,Koenig,35.09862287,21.52412574,0.076,293,1.33
Ni,Koenig,35.24469487,22.98660108,0.076,293,1.33
Ni,Koenig,35.39091886,17.41823574,0.076,293,1.33
Ni,Koenig,35.53729486,20.13980533,0.076,293,1.33
Ni,Koenig,35.68336685,20.68201372,0.076,293,1.33
Ni,Koenig,35.82943885,23.17768151,0.076,293,1.33
Ni,Koenig,35.97581484,24.11692911,0.076,293,1.33
Ni,Koenig,36.12196284,22.95064853,0.076,293,1.33
Ni,Koenig,36.26803483,22.23420864,0.076,293,1.33
Ni,Koenig,36.41425883,21.68848352,0.076,293,1.33
Ni,Koenig,36.56033082,24.7273551,0.076,293,1.33
Ni,Koenig,36.70670682,28.15642259,0.076,293,1.33
Ni,Koenig,36.85285481,21.24460416,0.076,293,1.33
Ni,Koenig,36.99900281,22.0900912,0.076,293,1.33
Ni,Koenig,37.14537881,22.27447428,0.076,293,1.33
Ni,Koenig,37.2914508,23.82909886,0.076,293,1.33
Ni,Koenig,37.4382068,22.06717418,0.076,293,1.33
Ni,Koenig,37.58382279,23.03831925,0.076,293,1.33
Ni,Koenig,37.72989479,23.70402558,0.076,293,1.33
Ni,Koenig,37.87611878,25.47348208,0.076,293,1.33
Ni,Koenig,38.02211478,21.77286362,0.076,293,1.33
Ni,Koenig,38.16841477,26.04425245,0.076,293,1.33
Ni,Koenig,38.31441077,24.38290441,0.076,293,1.33
Ni,Koenig,38.46063476,23.76635668,0.076,293,1.33
Ni,Koenig,38.60670676,23.16498063,0.076,293,1.33
Ni,Koenig,38.75270275,24.64301706,0.076,293,1.33
Ni,Koenig,38.89900275,25.45645476,0.076,293,1.33
Ni,Koenig,39.04515074,25.87435775,0.076,293,1.33
Ni,Koenig,39.19122274,20.77137505,0.076,293,1.33
Ni,Koenig,39.33775074,22.83043144,0.076,293,1.33
Ni,Koenig,39.48351873,17.56754289,0.076,293,1.33
Ni,Koenig,39.62981873,20.0059044,0.076,293,1.33
Ni,Koenig,39.77589072,23.69518158,0.076,293,1.33
Ni,Koenig,39.92211472,24.01064594,0.076,293,1.33
Ni,Koenig,40.06841471,22.9782531,0.076,293,1.33
Ni,Koenig,40.21448671,21.54385884,0.076,293,1.33
Ni,Koenig,40.3608627,21.11057117,0.076,293,1.33
Ni,Koenig,40.5068587,23.85434059,0.076,293,1.33
Ni,Koenig,40.65331069,21.25520319,0.076,293,1.33
Ni,Koenig,40.79945869,24.37085625,0.076,293,1.33
Ni,Koenig,40.94560668,20.12239913,0.076,293,1.33
Ni,Koenig,41.09190668,24.26194005,0.076,293,1.33
Ni,Koenig,41.23835867,21.68189375,0.076,293,1.33
Ni,Koenig,41.38412667,18.87115252,0.076,293,1.33
Ni,Koenig,41.53035066,25.78951273,0.076,293,1.33
Ni,Koenig,41.67642266,21.26768975,0.076,293,1.33
Ni,Koenig,41.82264666,23.36330357,0.076,293,1.33
Ni,Koenig,41.96879465,24.28904227,0.076,293,1.33
Ni,Koenig,42.11509465,23.6201856,0.076,293,1.33
Ni,Koenig,42.26124264,23.3101008,0.076,293,1.33
Ni,Koenig,42.40746664,21.16756339,0.076,293,1.33
Ni,Koenig,42.55369063,21.51447183,0.076,293,1.33
Ni,Koenig,42.69976263,24.36566373,0.076,293,1.33
Ni,Koenig,42.84613862,23.88598215,0.076,293,1.33
Ni,Koenig,42.99221062,23.46099089,0.076,293,1.33
Ni,Koenig,43.13866261,24.2840182,0.076,293,1.33
Ni,Koenig,43.28488661,24.69010668,0.076,293,1.33
Ni,Koenig,43.4311106,22.02865825,0.076,293,1.33
Ni,Koenig,43.5774866,24.62590294,0.076,293,1.33
Ni,Koenig,43.72355859,24.40834524,0.076,293,1.33
Ni,Koenig,43.86985859,22.02140671,0.076,293,1.33
Ni,Koenig,44.01608258,23.75030423,0.076,293,1.33
Ni,Koenig,44.30853058,22.44555522,0.076,293,1.33
Ni,Koenig,44.45475457,26.56440699,0.076,293,1.33
Ni,Koenig,44.74727856,24.48978216,0.076,293,1.33
Ni,Koenig,44.89335056,21.47883425,0.076,293,1.33
Ni,Koenig,45.03965055,23.64404084,0.076,293,1.33
Ni,Koenig,45.18572255,23.09100846,0.076,293,1.33
Ni,Koenig,45.33209854,23.33406472,0.076,293,1.33
Ni,Koenig,45.47824654,27.8000008,0.076,293,1.33
Ni,Koenig,45.62454653,27.08421128,0.076,293,1.33
Ni,Koenig,45.77061853,23.86023119,0.076,293,1.33
Ni,Koenig,45.91676652,25.71311326,0.076,293,1.33
Ni,Koenig,46.06382652,25.67123729,0.076,293,1.33
Ni,Koenig,46.20944251,26.41542191,0.076,293,1.33
Ni,Koenig,46.35574251,22.70595174,0.076,293,1.33
Ni,Koenig,46.5019665,25.09358076,0.076,293,1.33
Ni,Koenig,46.6480385,25.93657763,0.076,293,1.33
Ni,Koenig,46.7945665,28.18743646,0.076,293,1.33
Ni,Koenig,46.94063849,25.42062962,0.076,293,1.33
Ni,Koenig,47.08701449,21.61729497,0.076,293,1.33
Ni,Koenig,47.23331448,26.00500422,0.076,293,1.33
Ni,Koenig,47.37931048,26.60768272,0.076,293,1.33
Ni,Koenig,47.52583847,28.41322994,0.076,293,1.33
Ni,Koenig,47.67198647,27.01714944,0.076,293,1.33
Ni,Koenig,47.81813446,24.88744216,0.076,293,1.33
Ni,Koenig,47.96458646,25.24691016,0.076,293,1.33
Ni,Koenig,48.11050645,26.39873264,0.076,293,1.33
Ni,Koenig,48.25673045,27.53988786,0.076,293,1.33
Ni,Koenig,48.40280244,23.08428163,0.076,293,1.33
Ni,Koenig,48.54917844,24.83680618,0.076,293,1.33
Ni,Koenig,48.69525043,29.93138054,0.076,293,1.33
Ni,Koenig,48.84139843,25.60942037,0.076,293,1.33
Ni,Koenig,48.98754642,24.96152831,0.076,293,1.33
Ni,Koenig,49.13361842,27.32486155,0.076,293,1.33
Ni,Koenig,49.27984242,24.08931199,0.076,293,1.33
Ni,Koenig,49.42591441,24.29428071,0.076,293,1.33
Ni,Koenig,49.57229041,25.15525455,0.076,293,1.33
Ni,Koenig,49.7182864,26.25815858,0.076,293,1.33
Ni,Koenig,49.8645104,26.93098398,0.076,293,1.33
Ni,Koenig,50.01058239,26.18004132,0.076,293,1.33
Ni,Koenig,50.15657839,29.52072823,0.076,293,1.33
Ni,Koenig,50.30295438,22.65072992,0.076,293,1.33
Ni,Koenig,50.44902638,25.72013794,0.076,293,1.33
Ni,Koenig,50.59525037,25.2713943,0.076,293,1.33
Ni,Koenig,50.74535037,29.60534763,0.076,293,1.33
Ni,Koenig,50.88754636,25.90374754,0.076,293,1.33
Ni,Koenig,51.03415036,28.83766868,0.076,293,1.33
Ni,Koenig,51.18022235,27.72364197,0.076,293,1.33
Ni,Koenig,51.32659835,24.48181586,0.076,293,1.33
Ni,Koenig,51.47267034,24.56464721,0.076,293,1.33
Ni,Koenig,51.61881834,26.72072839,0.076,293,1.33
Ni,Koenig,51.76542234,28.55809157,0.076,293,1.33
Ni,Koenig,51.91141833,28.8834914,0.076,293,1.33
Ni,Koenig,52.05802233,28.6430396,0.076,293,1.33
Ni,Koenig,52.20409432,24.09953456,0.076,293,1.33
Ni,Koenig,52.35031832,26.88402528,0.076,293,1.33
Ni,Koenig,52.49684631,28.20239748,0.076,293,1.33
Ni,Koenig,52.64291831,27.03458395,0.076,293,1.33
Ni,Koenig,52.7897503,28.95591194,0.076,293,1.33
Ni,Koenig,52.9355183,28.50721163,0.076,293,1.33
Ni,Koenig,53.08174229,28.21024402,0.076,293,1.33
Ni,Koenig,53.22827029,29.55773016,0.076,293,1.33
Ni,Koenig,53.37426628,27.93658258,0.076,293,1.33
Ni,Koenig,53.52087028,29.32319562,0.076,293,1.33
Ni,Koenig,53.66694227,26.24518515,0.076,293,1.33
Ni,Koenig,53.81316627,25.03051126,0.076,293,1.33
Ni,Koenig,53.95939026,28.45242173,0.076,293,1.33
Ni,Koenig,54.10538626,24.41386793,0.076,293,1.33
Ni,Koenig,54.25183826,22.93164072,0.076,293,1.33
Ni,Koenig,54.39791025,28.68457316,0.076,293,1.33
Ni,Koenig,54.54413425,27.55038784,0.076,293,1.33
Ni,Koenig,54.69028224,26.79129696,0.076,293,1.33
Ni,Koenig,54.83635424,26.89892247,0.076,293,1.33
Ni,Koenig,54.98273023,28.03268338,0.076,293,1.33
Ni,Koenig,55.12872623,25.36898403,0.076,293,1.33
Ni,Koenig,55.27525422,29.84222874,0.076,293,1.33
Ni,Koenig,55.42132622,28.92610265,0.076,293,1.33
Ni,Koenig,55.56739821,25.66827883,0.076,293,1.33
Ni,Koenig,55.71369821,22.82784813,0.076,293,1.33
Ni,Koenig,55.8597702,32.28936928,0.076,293,1.33
Ni,Koenig,56.0062222,27.86545225,0.076,293,1.33
Ni,Koenig,56.15229419,30.69955447,0.076,293,1.33
Ni,Koenig,56.29844219,32.19692454,0.076,293,1.33
Ni,Koenig,56.44459019,29.06312019,0.076,293,1.33
Ni,Koenig,56.59058618,28.65807431,0.076,293,1.33
Ni,Koenig,56.73673418,28.38416432,0.076,293,1.33
Ni,Koenig,56.88273017,27.03119545,0.076,293,1.33
Ni,Koenig,57.02895417,26.91486727,0.076,293,1.33
Ni,Koenig,57.17502616,27.92481949,0.076,293,1.33
Ni,Koenig,57.32102216,29.24985241,0.076,293,1.33
Ni,Koenig,57.46709415,29.17984582,0.076,293,1.33
Ni,Koenig,57.61309015,30.20240339,0.076,293,1.33
Ni,Koenig,57.75923814,34.06878859,0.076,293,1.33
Ni,Koenig,57.90523414,30.93888797,0.076,293,1.33
Ni,Koenig,58.05115413,27.08660657,0.076,293,1.33
Ni,Koenig,58.19722613,30.71766315,0.076,293,1.33
Ni,Koenig,58.34322212,25.04659393,0.076,293,1.33
Ni,Koenig,58.48967412,30.53410946,0.076,293,1.33
Ni,Koenig,58.63536611,31.05859641,0.076,293,1.33
Ni,Koenig,58.78128611,27.188328,0.076,293,1.33
Ni,Koenig,58.92735811,26.76142686,0.076,293,1.33
Ni,Koenig,59.0732781,28.21402726,0.076,293,1.33
Ni,Koenig,59.2193501,30.86916293,0.076,293,1.33
Ni,Koenig,59.36534609,28.10102697,0.076,293,1.33
Ni,Koenig,59.51141809,27.40016802,0.076,293,1.33
Ni,Koenig,59.65741408,26.78426225,0.076,293,1.33
Ni,Koenig,59.80333408,28.41135965,0.076,293,1.33
Ni,Koenig,59.94940607,31.00300844,0.076,293,1.33
Ni,Koenig,60.09525007,28.32033761,0.076,293,1.33
Ni,Koenig,60.24132206,26.59880318,0.076,293,1.33
Ni,Koenig,60.38739406,30.16238148,0.076,293,1.33
Ni,Koenig,60.53331405,29.61402557,0.076,293,1.33
Ni,Koenig,60.67938605,29.8962145,0.076,293,1.33
Ni,Koenig,60.82538204,20.23141262,0.076,293,1.33
Ni,Koenig,60.97153004,26.63556479,0.076,293,1.33
Ni,Koenig,61.11760203,29.16396607,0.076,293,1.33
Ni,Koenig,61.40974603,28.54288679,0.076,293,1.33
Ni,Koenig,61.55566602,29.85700986,0.076,293,1.33
Ni,Koenig,61.70181402,29.02270373,0.076,293,1.33
Ni,Koenig,61.84781001,31.20508896,0.076,293,1.33
Ni,Koenig,61.99388201,31.51137225,0.076,293,1.33
Ni,Koenig,62.139878,30.40120235,0.076,293,1.33
Ni,Koenig,62.285874,28.14615727,0.076,293,1.33
Ni,Koenig,62.43202199,29.41398365,0.076,293,1.33
Ni,Koenig,62.72393798,20.56122242,0.076,293,1.33
Ni,Koenig,63.01608197,30.17523834,0.076,293,1.33
Ni,Koenig,63.16253397,30.15028106,0.076,293,1.33
Ni,Koenig,63.30807396,31.03031109,0.076,293,1.33
Ni,Koenig,63.45422196,33.39961512,0.076,293,1.33
Ni,Koenig,63.60014195,31.31220284,0.076,293,1.33
Ni,Koenig,63.74606195,29.722581,0.076,293,1.33
Ni,Koenig,63.89213395,28.29436906,0.076,293,1.33
Ni,Koenig,64.03850994,28.38822625,0.076,293,1.33
Ni,Koenig,64.18427794,23.07633496,0.076,293,1.33
Ni,Koenig,64.33034993,32.03983705,0.076,293,1.33
Ni,Koenig,64.47626993,31.31468403,0.076,293,1.33
Ni,Koenig,64.62234192,31.43929182,0.076,293,1.33
Ni,Koenig,64.76833792,32.71825081,0.076,293,1.33
Ni,Koenig,64.91448591,33.16168415,0.076,293,1.33
Ni,Koenig,65.06055791,30.21663575,0.076,293,1.33
Ni,Koenig,65.2064019,27.46838726,0.076,293,1.33
Ni,Koenig,65.3524739,32.50889792,0.076,293,1.33
Ni,Koenig,65.49854589,30.34581868,0.076,293,1.33
Ni,Koenig,65.64461789,31.52523282,0.076,293,1.33
Ni,Koenig,65.79061388,29.35788235,0.076,293,1.33
Ni,Koenig,65.93714188,32.31239875,0.076,293,1.33
Ni,Koenig,66.08268188,31.75016788,0.076,293,1.33
Ni,Koenig,66.22860187,31.87318319,0.076,293,1.33
Ni,Koenig,66.37474987,32.78001478,0.076,293,1.33
Ni,Koenig,66.52066986,29.83055523,0.076,293,1.33
Ni,Koenig,66.66681786,25.96010482,0.076,293,1.33
Ni,Koenig,66.81281385,31.46856548,0.076,293,1.33
Ni,Koenig,66.95888585,28.71144554,0.076,293,1.33
Ni,Koenig,67.10495784,28.88886007,0.076,293,1.33
Ni,Koenig,67.25087784,30.22263778,0.076,293,1.33
Ni,Koenig,67.39710183,32.04852256,0.076,293,1.33
Ni,Koenig,67.54302183,30.92204305,0.076,293,1.33
Ni,Koenig,67.68901782,33.9125395,0.076,293,1.33
Ni,Koenig,67.83501382,28.86910138,0.076,293,1.33
Ni,Koenig,67.98093381,29.03152144,0.076,293,1.33
Ni,Koenig,68.12715781,29.66720347,0.076,293,1.33
Ni,Koenig,68.2730778,30.81023063,0.076,293,1.33
Ni,Koenig,68.4190738,31.62406293,0.076,293,1.33
Ni,Koenig,68.5651458,30.79610762,0.076,293,1.33
Ni,Koenig,68.71129379,29.58768189,0.076,293,1.33
Ni,Koenig,68.85728979,35.26018111,0.076,293,1.33
Ni,Koenig,69.00328578,28.81290548,0.076,293,1.33
Ni,Koenig,69.14928178,29.3151875,0.076,293,1.33
Ni,Koenig,69.29527777,31.29681152,0.076,293,1.33
Ni,Koenig,69.44127377,31.52889946,0.076,293,1.33
Ni,Koenig,69.58734576,33.321685,0.076,293,1.33
Ni,Koenig,69.73334176,34.34571916,0.076,293,1.33
Ni,Koenig,69.87948975,30.9814143,0.076,293,1.33
Ni,Koenig,70.02556175,30.2933606,0.076,293,1.33
Ni,Koenig,70.17155774,31.8119678,0.076,293,1.33
Ni,Koenig,70.31740174,32.10706856,0.076,293,1.33
Ni,Koenig,70.46339773,32.33947795,0.076,293,1.33
Ni,Koenig,70.60954573,28.94487512,0.076,293,1.33
Ni,Koenig,70.75554172,31.49544011,0.076,293,1.33
Ni,Koenig,70.90161372,33.64172324,0.076,293,1.33
Ni,Koenig,71.04760972,31.94634959,0.076,293,1.33
Ni,Koenig,71.19352971,30.50256315,0.076,293,1.33
