Repository: tongsu-brown/KMORFS

# KMORFS-db

**Kinetic Modeling Of Residual Film Stress** — Database-driven version.

A physics-informed machine learning framework for modeling residual stress evolution in thin film materials deposited by magnetron sputtering, thermal evaporation, and e-beam evaporation. Uses a CSV database backend with 258 experiments across 54 materials from 24 published data sources.

## Quick Start

## Tutorial: Fitting Your Own Data

### Step 1: Add your data to the database

Add rows to `data/source.csv` with your experiment metadata:

| material | Tm_K | data_source | R | T | P | Alloy_type |
|---|---|---|---|---|---|---|
| MyMetal | 1800 | MyLab | 0.1 | 295 | 0.3 | Single element |

File: data/all_experiments.csv (part 11 of 23)
material,data_source,thickness,stressthickness,R,T,P
Ni,Koenig,71.33967771,32.67024761,0.076,293,1.33
Ni,Koenig,71.4857497,33.75320967,0.076,293,1.33
Ni,Koenig,71.6317457,29.43905451,0.076,293,1.33
Ni,Koenig,71.77781769,32.05332178,0.076,293,1.33
Ni,Koenig,71.92381369,33.0675655,0.076,293,1.33
Ni,Koenig,72.06988568,34.43087825,0.076,293,1.33
Ni,Koenig,72.21595768,33.72031772,0.076,293,1.33
Ni,Koenig,72.36202967,31.26111432,0.076,293,1.33
Ni,Koenig,72.50810167,31.1666377,0.076,293,1.33
Ni,Koenig,72.65409766,29.91920406,0.076,293,1.33
Ni,Koenig,72.80009366,34.13217198,0.076,293,1.33
Ni,Koenig,72.94608965,32.75933278,0.076,293,1.33
Ni,Koenig,73.09223765,32.42443512,0.076,293,1.33
Ni,Koenig,73.23823365,31.29612307,0.076,293,1.33
Ni,Koenig,73.38453364,29.09841332,0.076,293,1.33
Ni,Koenig,73.53037764,31.60115745,0.076,293,1.33
Ni,Koenig,73.67629763,35.39975294,0.076,293,1.33
Ni,Koenig,73.82236963,32.45212992,0.076,293,1.33
Ni,Koenig,73.96844162,32.4237741,0.076,293,1.33
Ni,Koenig,74.11443762,34.69977654,0.076,293,1.33
Ni,Koenig,74.26050961,30.17490349,0.076,293,1.33
Ni,Koenig,74.40650561,31.33150512,0.076,293,1.33
Ni,Koenig,74.5525776,27.15945689,0.076,293,1.33
Ni,Koenig,74.6985736,31.71219186,0.076,293,1.33
Ni,Koenig,74.84479759,35.18816707,0.076,293,1.33
Ni,Koenig,74.99079359,32.04770589,0.076,293,1.33
Ni,Koenig,75.13686558,30.06519228,0.076,293,1.33
Ni,Koenig,75.28293758,32.37475087,0.076,293,1.33
Ni,Koenig,75.42878157,32.07559217,0.076,293,1.33
Ni,Koenig,75.57492957,31.73963335,0.076,293,1.33
Ni,Koenig,75.72100157,28.26104176,0.076,293,1.33
Ni,Koenig,75.86707356,34.30588621,0.076,293,1.33
Ni,Koenig,76.01306956,34.90992336,0.076,293,1.33
Ni,Koenig,76.15906555,34.5692332,0.076,293,1.33
Ni,Koenig,76.30521355,33.94194674,0.076,293,1.33
Ni,Koenig,76.45113354,32.23929426,0.076,293,1.33
Ni,Koenig,76.59720554,35.59778981,0.076,293,1.33
Ni,Koenig,76.74327753,31.22410894,0.076,293,1.33
Ni,Koenig,76.88919753,32.17663169,0.076,293,1.33
Ni,Koenig,77.03526952,29.793707,0.076,293,1.33
Ni,Koenig,77.18134152,33.27223707,0.076,293,1.33
Ni,Koenig,77.32748951,31.85186902,0.076,293,1.33
Ni,Koenig,77.6194815,30.46626631,0.076,293,1.33
Ni,Koenig,77.7654775,30.56319854,0.076,293,1.33
Ni,Koenig,77.91154949,31.38574305,0.076,293,1.33
Ni,Koenig,78.05769749,30.60698623,0.076,293,1.33
Ni,Koenig,78.20369349,29.12970423,0.076,293,1.33
Ni,Koenig,78.34976548,35.55594814,0.076,293,1.33
Ni,Koenig,78.49576148,32.98393976,0.076,293,1.33
Ni,Koenig,78.64168147,34.66713837,0.076,293,1.33
Ni,Koenig,78.78782947,32.36430712,0.076,293,1.33
Ni,Koenig,78.93435746,32.46250146,0.076,293,1.33
Ni,Koenig,79.07989746,33.54146342,0.076,293,1.33
Ni,Koenig,79.22604545,33.28758785,0.076,293,1.33
Ni,Koenig,79.37204145,32.36666105,0.076,293,1.33
Ni,Koenig,79.51803744,33.27212119,0.076,293,1.33
Ni,Koenig,79.66426144,32.90618271,0.076,293,1.33
Ni,Koenig,79.81040943,32.29461543,0.076,293,1.33
Ni,Koenig,79.95648143,36.69174303,0.076,293,1.33
Ni,Koenig,80.10240142,33.63792571,0.076,293,1.33
Ni,Koenig,80.24839742,31.91984665,0.076,293,1.33
Ni,Koenig,80.39454541,33.64391231,0.076,293,1.33
Ni,Koenig,80.54061741,34.84864458,0.076,293,1.33
Ni,Koenig,80.68668941,34.59359769,0.076,293,1.33
Ni,Koenig,80.8332174,34.63174506,0.076,293,1.33
Ni,Koenig,80.9789094,33.42133762,0.076,293,1.33
Ni,Koenig,81.12490539,38.88235811,0.076,293,1.33
Ni,Koenig,81.27105339,33.75731832,0.076,293,1.33
Ni,Koenig,81.41704938,30.45064897,0.076,293,1.33
Ni,Koenig,81.56327338,34.56421593,0.076,293,1.33
Ni,Koenig,81.70934537,34.1544959,0.076,293,1.33
Ni,Koenig,81.85541737,34.80282324,0.076,293,1.33
Ni,Koenig,82.00171736,30.10783373,0.076,293,1.33
Ni,Koenig,82.14771336,37.49989827,0.076,293,1.33
Ni,Koenig,82.29401335,36.17729948,0.076,293,1.33
Ni,Koenig,82.44008535,33.87420458,0.076,293,1.33
Ni,Koenig,82.58615734,33.97629695,0.076,293,1.33
Ni,Koenig,82.73253334,33.77148338,0.076,293,1.33
Ni,Koenig,82.87837734,34.86571248,0.076,293,1.33
Ni,Koenig,83.02482933,34.33142997,0.076,293,1.33
Ni,Koenig,83.17082533,33.61686126,0.076,293,1.33
Ni,Koenig,83.31689732,34.6029561,0.076,293,1.33
Ni,Koenig,83.46327332,35.64934549,0.076,293,1.33
Ni,Koenig,83.60919331,34.10181953,0.076,293,1.33
Ni,Koenig,83.75572131,33.68443536,0.076,293,1.33
Ni,Koenig,83.9018693,38.1688468,0.076,293,1.33
Ni,Koenig,84.0479413,35.66897364,0.076,293,1.33
Ni,Koenig,84.19408929,34.61937824,0.076,293,1.33
Ni,Koenig,84.34016129,35.03391309,0.076,293,1.33
Ni,Koenig,84.48646128,36.64764935,0.076,293,1.33
Ni,Koenig,84.63298928,37.41312804,0.076,293,1.33
Ni,Koenig,84.77875727,34.26175466,0.076,293,1.33
Ni,Koenig,84.92498127,34.43395763,0.076,293,1.33
Ni,Koenig,85.07082526,33.55527499,0.076,293,1.33
Ni,Koenig,85.21712526,34.29922902,0.076,293,1.33
Ni,Koenig,85.36312126,35.24954817,0.076,293,1.33
Ni,Koenig,85.50934525,30.26795445,0.076,293,1.33
Ni,Koenig,85.65549325,35.66336553,0.076,293,1.33
Ni,Koenig,85.80156524,31.37232296,0.076,293,1.33
Ni,Koenig,85.94786524,36.11782731,0.076,293,1.33
Ni,Koenig,86.09370923,38.28474217,0.076,293,1.33
Ni,Koenig,86.24008523,37.1682358,0.076,293,1.33
Ni,Koenig,86.38615722,32.61179964,0.076,293,1.33
Ni,Koenig,86.53291322,35.8105013,0.076,293,1.33
Ni,Koenig,86.67860521,36.91808241,0.076,293,1.33
Ni,Koenig,86.82460121,31.9127696,0.076,293,1.33
Ni,Koenig,86.9709012,34.48011993,0.076,293,1.33
Ni,Koenig,87.1168972,34.37620396,0.076,293,1.33
Ni,Koenig,87.26304519,35.84160927,0.076,293,1.33
Ni,Koenig,87.40942119,41.32944689,0.076,293,1.33
Ni,Koenig,87.55541718,37.66870693,0.076,293,1.33
Ni,Koenig,87.70186918,33.51089622,0.076,293,1.33
Ni,Koenig,87.84786518,37.74027807,0.076,293,1.33
Ni,Koenig,87.99393717,34.49387133,0.076,293,1.33
Ni,Koenig,88.14023717,34.709285,0.076,293,1.33
Ni,Koenig,88.28615716,29.89219626,0.076,293,1.33
Ni,Koenig,88.43306516,34.81317616,0.076,293,1.33
Ni,Koenig,88.57860515,35.59480386,0.076,293,1.33
Ni,Koenig,88.72490515,36.51125058,0.076,293,1.33
Ni,Koenig,88.87097714,34.74697601,0.076,293,1.33
Ni,Koenig,89.01697314,34.07700291,0.076,293,1.33
Ni,Koenig,89.16327313,33.02590461,0.076,293,1.33
Ni,Koenig,89.30926913,35.13446346,0.076,293,1.33
Ni,Koenig,89.45549312,35.43304683,0.076,293,1.33
Ni,Koenig,89.60164112,30.79681383,0.076,293,1.33
Ni,Koenig,89.74763711,33.14881264,0.076,293,1.33
Ni,Koenig,89.89378511,37.34703002,0.076,293,1.33
Ni,Koenig,90.0397811,39.10227353,0.076,293,1.33
Ni,Koenig,90.1859291,36.66156657,0.076,293,1.33
Ni,Koenig,90.3325331,32.08579163,0.076,293,1.33
Ni,Koenig,90.47799709,35.38029861,0.076,293,1.33
Ni,Koenig,90.62406909,36.79668849,0.076,293,1.33
Ni,Koenig,90.77006508,34.66486478,0.076,293,1.33
Ni,Koenig,90.91628908,33.89403811,0.076,293,1.33
Ni,Koenig,91.06236107,34.32704528,0.076,293,1.33
Ni,Koenig,91.20858507,36.62052475,0.076,293,1.33
Ni,Koenig,91.35458106,35.38098242,0.076,293,1.33
Ni,Koenig,91.50057706,40.02429045,0.076,293,1.33
Ni,Koenig,91.64695305,36.10539834,0.076,293,1.33
Ni,Koenig,91.79302505,36.45357515,0.076,293,1.33
Ni,Koenig,91.93924904,38.3367791,0.076,293,1.33
Ni,Koenig,92.08532104,33.05781834,0.076,293,1.33
Ni,Koenig,92.23131703,35.47288729,0.076,293,1.33
Ni,Koenig,92.37776903,37.93876466,0.076,293,1.33
Ni,Koenig,92.52384102,33.38605513,0.076,293,1.33
Ni,Koenig,92.67006502,30.70481103,0.076,293,1.33
Ni,Koenig,92.81606102,34.27362506,0.076,293,1.33
Ni,Koenig,92.96205701,34.45712397,0.076,293,1.33
Ni,Koenig,93.10850901,36.75512316,0.076,293,1.33
Ni,Koenig,93.254277,32.38876497,0.076,293,1.33
Ni,Koenig,93.400653,38.06079138,0.076,293,1.33
Ni,Koenig,93.54672499,34.24438541,0.076,293,1.33
Ni,Koenig,93.69279699,35.13123572,0.076,293,1.33
Ni,Koenig,93.83894498,36.84320265,0.076,293,1.33
Ni,Koenig,93.98494098,36.35876607,0.076,293,1.33
Ni,Koenig,94.13131697,34.94096125,0.076,293,1.33
Ni,Koenig,94.27746497,37.06354544,0.076,293,1.33
Ni,Koenig,94.42368896,36.1197173,0.076,293,1.33
Ni,Koenig,94.56991296,35.18820099,0.076,293,1.33
Ni,Koenig,94.71606095,35.3702983,0.076,293,1.33
Ni,Koenig,94.86243695,37.27518653,0.076,293,1.33
Ni,Koenig,95.00866094,36.82942806,0.076,293,1.33
Ni,Koenig,95.15496094,34.71252344,0.076,293,1.33
Ni,Koenig,95.30118494,37.03921195,0.076,293,1.33
Ni,Koenig,95.44710493,35.02158345,0.076,293,1.33
Ni,Koenig,95.59355693,33.96092913,0.076,293,1.33
Ni,Koenig,95.73955292,34.53373079,0.076,293,1.33
Ni,Koenig,95.88592892,37.15737864,0.076,293,1.33
Ni,Koenig,96.03253291,33.60544377,0.076,293,1.33
Ni,Koenig,96.17814891,34.17709265,0.076,293,1.33
Ni,Koenig,96.3246009,30.2368034,0.076,293,1.33
Ni,Koenig,96.4705969,36.74433134,0.076,293,1.33
Ni,Koenig,96.61689689,35.63359671,0.076,293,1.33
Ni,Koenig,96.76312089,31.72478461,0.076,293,1.33
Ni,Koenig,96.90919288,35.36398816,0.076,293,1.33
Ni,Koenig,97.05541688,33.28670434,0.076,293,1.33
Ni,Koenig,97.20164087,37.22039809,0.076,293,1.33
Ni,Koenig,97.34794087,32.33810172,0.076,293,1.33
Ni,Koenig,97.49408887,34.09047241,0.076,293,1.33
Ni,Koenig,97.64038886,34.00412681,0.076,293,1.33
Ni,Koenig,97.78668886,34.82682891,0.076,293,1.33
Ni,Koenig,97.93321685,35.42789451,0.076,293,1.33
Ni,Koenig,98.07936485,36.66098036,0.076,293,1.33
Ni,Koenig,98.22543684,35.31590414,0.076,293,1.33
Ni,Koenig,98.37173684,35.96541635,0.076,293,1.33
Ni,Koenig,98.51788483,37.36848844,0.076,293,1.33
Ni,Koenig,98.66395683,36.19763055,0.076,293,1.33
Ni,Koenig,98.81010482,36.63242492,0.076,293,1.33
Ni,Koenig,98.95617682,36.57069168,0.076,293,1.33
Ni,Koenig,99.10247681,37.56463505,0.076,293,1.33
Ni,Koenig,99.24862481,37.91629479,0.076,293,1.33
Ni,Koenig,99.3946208,32.64424931,0.076,293,1.33
Ni,Koenig,99.5407688,36.870572,0.076,293,1.33
Ni,Koenig,99.68684079,37.64450458,0.076,293,1.33
Ni,Koenig,99.83374879,38.16766141,0.076,293,1.33
Ni,Koenig,99.97928879,35.78040059,0.076,293,1.33
Ni,Koenig,100.1252848,37.63153466,0.076,293,1.33
Ni,Koenig,100.2713568,35.65530397,0.076,293,1.33
Ni,Koenig,100.4175048,37.17875777,0.076,293,1.33
Ni,Koenig,100.5639568,35.71329881,0.076,293,1.33
Ni,Koenig,100.7101048,38.51117463,0.076,293,1.33
Ni,Koenig,100.8563288,35.94561242,0.076,293,1.33
Ni,Koenig,101.0024768,37.87195328,0.076,293,1.33
Ni,Koenig,101.1484727,36.05088374,0.076,293,1.33
Ni,Koenig,101.4409207,35.11844863,0.076,293,1.33
Ni,Koenig,101.5872207,36.05760806,0.076,293,1.33
Ni,Koenig,101.7337487,38.59299772,0.076,293,1.33
Ni,Koenig,101.8793647,35.89550609,0.076,293,1.33
Ni,Koenig,102.0254367,35.95245226,0.076,293,1.33
Ni,Koenig,102.1715087,35.31768997,0.076,293,1.33
Ni,Koenig,102.3178847,36.02534778,0.076,293,1.33
Ni,Koenig,102.4639567,35.95831028,0.076,293,1.33
Ni,Koenig,102.6098767,34.55314981,0.076,293,1.33
Ni,Koenig,102.7559487,37.06196754,0.076,293,1.33
Ni,Koenig,102.9019447,41.89794025,0.076,293,1.33
Ni,Koenig,103.0481687,38.34323647,0.076,293,1.33
Ni,Koenig,103.1942407,36.59910351,0.076,293,1.33
Ni,Koenig,103.3403887,38.48540149,0.076,293,1.33
Ni,Koenig,103.4863847,37.21047209,0.076,293,1.33
Ni,Koenig,103.6327607,34.81040856,0.076,293,1.33
Ni,Koenig,103.7792127,34.45243412,0.076,293,1.33
Ni,Koenig,103.9247527,35.57509797,0.076,293,1.33
Ni,Koenig,104.0707487,36.39509692,0.076,293,1.33
Ni,Koenig,104.2168206,34.70456912,0.076,293,1.33
Ni,Koenig,104.3628926,33.55202119,0.076,293,1.33
Ni,Koenig,104.5090406,36.55473685,0.076,293,1.33
Ni,Koenig,104.6551126,34.34906432,0.076,293,1.33
Ni,Koenig,104.8014886,37.27682355,0.076,293,1.33
Ni,Koenig,104.9476366,36.18596515,0.076,293,1.33
Ni,Koenig,105.0935566,36.87947631,0.076,293,1.33
Ni,Koenig,105.2395526,38.50544807,0.076,293,1.33
Ni,Koenig,105.3856246,34.04770102,0.076,293,1.33
Ni,Koenig,105.5323046,37.67160805,0.076,293,1.33
Ni,Koenig,105.6780726,38.33614129,0.076,293,1.33
Ni,Koenig,105.8240686,34.87262308,0.076,293,1.33
Ni,Koenig,105.9701406,37.94775358,0.076,293,1.33
Ni,Koenig,106.1162126,38.24712881,0.076,293,1.33
Ni,Koenig,106.2625126,35.70666405,0.076,293,1.33
Ni,Koenig,106.4085846,37.59944715,0.076,293,1.33
Ni,Koenig,106.5548846,37.72636283,0.076,293,1.33
Ni,Koenig,106.7010326,39.11484773,0.076,293,1.33
Ni,Koenig,106.8471046,37.48815155,0.076,293,1.33
Ni,Koenig,106.9934046,37.49110113,0.076,293,1.33
Ni,Koenig,107.1394006,35.07633003,0.076,293,1.33
Ni,Koenig,107.2858526,36.52406702,0.076,293,1.33
Ni,Koenig,107.4323805,33.31385898,0.076,293,1.33
Ni,Koenig,107.5778445,36.62327317,0.076,293,1.33
Ni,Koenig,107.7241445,38.09154499,0.076,293,1.33
Ni,Koenig,107.8701405,34.71170312,0.076,293,1.33
Ni,Koenig,108.0165165,37.80604059,0.076,293,1.33
Ni,Koenig,108.1625885,36.65383744,0.076,293,1.33
Ni,Koenig,108.3085845,37.77368612,0.076,293,1.33
Ni,Koenig,108.4547325,38.8353969,0.076,293,1.33
Ni,Koenig,108.6007285,37.82830497,0.076,293,1.33
Ni,Koenig,108.7471045,35.74861713,0.076,293,1.33
Ni,Koenig,108.8932525,38.32410035,0.076,293,1.33
Ni,Koenig,109.0393245,34.4163442,0.076,293,1.33
Ni,Koenig,109.1853965,35.71370936,0.076,293,1.33
Ni,Koenig,109.3313925,38.6183886,0.076,293,1.33
Ni,Koenig,109.4777685,39.27911869,0.076,293,1.33
Ni,Koenig,109.6239925,36.981675,0.076,293,1.33
Ni,Koenig,109.7702165,38.09318447,0.076,293,1.33
Ni,Koenig,109.9163645,34.28903025,0.076,293,1.33
Ni,Koenig,110.0623605,37.21187155,0.076,293,1.33
Ni,Koenig,110.2088885,38.85491359,0.076,293,1.33
Ni,Koenig,110.3549605,36.60209104,0.076,293,1.33
Ni,Koenig,110.5013364,38.00997813,0.076,293,1.33
Ni,Koenig,110.6475604,37.13652305,0.076,293,1.33
Ni,Koenig,110.7934804,35.4477681,0.076,293,1.33
Ni,Koenig,110.9397044,39.11117055,0.076,293,1.33
Ni,Koenig,111.0857764,36.98387249,0.076,293,1.33
Ni,Koenig,111.2325324,39.02645136,0.076,293,1.33
Ni,Koenig,111.3782244,36.75011007,0.076,293,1.33
Ni,Koenig,111.5242204,37.12436676,0.076,293,1.33
Ni,Koenig,111.6705204,35.04528671,0.076,293,1.33
Ni,Koenig,111.8164404,39.50757017,0.076,293,1.33
Ni,Koenig,111.9629684,38.47006703,0.076,293,1.33
Ni,Koenig,112.1091164,39.02358198,0.076,293,1.33
Ni,Koenig,112.2551124,38.74358189,0.076,293,1.33
Ni,Koenig,112.4011844,39.39456102,0.076,293,1.33
Ni,Koenig,112.5471804,34.74035939,0.076,293,1.33
Ni,Koenig,112.6934804,38.117695,0.076,293,1.33
Ni,Koenig,112.8394764,37.1732972,0.076,293,1.33
Ni,Koenig,112.9857004,37.13195223,0.076,293,1.33
Ni,Koenig,113.1325324,35.79463009,0.076,293,1.33
Ni,Koenig,113.2777684,35.60628943,0.076,293,1.33
Ni,Koenig,113.4240684,41.25259641,0.076,293,1.33
Ni,Koenig,113.5701403,38.43362463,0.076,293,1.33
Ni,Koenig,113.7163643,36.61875831,0.076,293,1.33
Ni,Koenig,113.8623603,38.73064335,0.076,293,1.33
Ni,Koenig,114.0084323,39.18728659,0.076,293,1.33
Ni,Koenig,114.1546563,38.1671328,0.076,293,1.33
Ni,Koenig,114.3005763,38.89033911,0.076,293,1.33
Ni,Koenig,114.4468763,39.98397078,0.076,293,1.33
Ni,Koenig,114.5929483,40.12664797,0.076,293,1.33
Ni,Koenig,114.7390203,38.70112323,0.076,293,1.33
Ni,Koenig,114.8850923,38.88317509,0.076,293,1.33
Ni,Koenig,115.0310883,41.24908909,0.076,293,1.33
Ni,Koenig,115.1775403,39.3780679,0.076,293,1.33
Ni,Koenig,115.3236123,35.20111699,0.076,293,1.33
Ni,Koenig,115.4697603,34.43891829,0.076,293,1.33
Ni,Koenig,115.6158323,38.35783003,0.076,293,1.33
Ni,Koenig,115.7618283,36.28889014,0.076,293,1.33
Ni,Koenig,115.9085083,39.74507737,0.076,293,1.33
Ni,Koenig,116.0541243,38.70600887,0.076,293,1.33
Ni,Koenig,116.2003483,38.83022367,0.076,293,1.33
Ni,Koenig,116.3464203,35.75775117,0.076,293,1.33
Ni,Koenig,116.4924163,36.1645868,0.076,293,1.33
Ni,Koenig,116.6387162,37.09534343,0.076,293,1.33
Ni,Koenig,116.7847122,37.31393385,0.076,293,1.33
Ni,Koenig,116.9310122,38.24622497,0.076,293,1.33
Ni,Koenig,117.0770842,39.81066502,0.076,293,1.33
Ni,Koenig,117.2232322,42.33057329,0.076,293,1.33
Ni,Koenig,117.3693802,37.24399252,0.076,293,1.33
Ni,Koenig,117.5153762,40.48846565,0.076,293,1.33
Ni,Koenig,117.6618282,38.17462163,0.076,293,1.33
Ni,Koenig,117.8082042,40.9962474,0.076,293,1.33
Ni,Koenig,117.9541242,37.30038628,0.076,293,1.33
Ni,Koenig,118.1003482,41.45225292,0.076,293,1.33
Ni,Koenig,118.2463442,39.77635382,0.076,293,1.33
Ni,Koenig,118.3927202,36.96697562,0.076,293,1.33
Ni,Koenig,118.5387162,39.04780668,0.076,293,1.33
Ni,Koenig,118.6849402,38.33914556,0.076,293,1.33
Ni,Koenig,118.8309362,41.01341922,0.076,293,1.33
Ni,Koenig,118.9770082,37.68038575,0.076,293,1.33
Ni,Koenig,119.1233842,38.1277685,0.076,293,1.33
Ni,Koenig,119.2694562,41.41100287,0.076,293,1.33
Ni,Koenig,119.4157562,40.26140552,0.076,293,1.33
Ni,Koenig,119.5618282,40.27881336,0.076,293,1.33
Ni,Koenig,119.7083562,38.41526618,0.076,293,1.33
Ni,Koenig,119.8539721,37.40024606,0.076,293,1.33
Ni,Koenig,119.9999681,40.77585692,0.076,293,1.33
Ni,Koenig,120.1461161,39.90127629,0.076,293,1.33
Ni,Koenig,120.2921121,38.97095865,0.076,293,1.33
Ni,Koenig,120.4381081,37.71005654,0.076,293,1.33
Ni,Koenig,120.5841801,41.85360076,0.076,293,1.33
Ni,Koenig,120.7301001,37.26256271,0.076,293,1.33
Ni,Koenig,120.8762481,34.77371787,0.076,293,1.33
Ni,Koenig,121.0222441,38.90465133,0.076,293,1.33
Ni,Koenig,121.1683921,39.77984244,0.076,293,1.33
Ni,Koenig,121.3143881,36.94893684,0.076,293,1.33
Ni,Koenig,121.4603081,38.0705227,0.076,293,1.33
Ni,Koenig,121.6071401,39.4784199,0.076,293,1.33
Ni,Koenig,121.7526801,39.14988562,0.076,293,1.33
Ni,Koenig,121.8990561,41.79335842,0.076,293,1.33
Ni,Koenig,122.0450521,40.18317901,0.076,293,1.33
Ni,Koenig,122.1911241,40.36419756,0.076,293,1.33
Ni,Koenig,122.3374241,40.20793644,0.076,293,1.33
Ni,Koenig,122.4834201,40.73323302,0.076,293,1.33
Ni,Koenig,122.6297961,38.57244117,0.076,293,1.33
Ni,Koenig,122.7758681,38.51922153,0.076,293,1.33
Ni,Koenig,122.92194,38.59899674,0.076,293,1.33
Ni,Koenig,123.068012,40.12847539,0.076,293,1.33
Ni,Koenig,123.214008,43.72702428,0.076,293,1.33
Ni,Koenig,123.36046,37.32057128,0.076,293,1.33
Ni,Koenig,123.507064,40.05257264,0.076,293,1.33
Ni,Koenig,123.65268,36.18570095,0.076,293,1.33
Ni,Koenig,123.798904,42.2111181,0.076,293,1.33
Ni,Koenig,123.944824,36.50961345,0.076,293,1.33
Ni,Koenig,124.091276,40.50169367,0.076,293,1.33
Ni,Koenig,124.237348,39.38673664,0.076,293,1.33
Ni,Koenig,124.383496,35.40170955,0.076,293,1.33
Ni,Koenig,124.529568,39.515447,0.076,293,1.33
Ni,Koenig,124.675564,39.06997386,0.076,293,1.33
Ni,Koenig,124.82194,40.46987001,0.076,293,1.33
Ni,Koenig,124.967936,40.03977895,0.076,293,1.33
Ni,Koenig,125.114236,37.96534646,0.076,293,1.33
Ni,Koenig,125.260308,38.8960818,0.076,293,1.33
Ni,Koenig,125.40638,37.1557629,0.076,293,1.33
Ni,Koenig,125.55268,42.44967736,0.076,293,1.33
Ni,Koenig,125.698676,40.84943969,0.076,293,1.33
Ni,Koenig,125.845052,36.54966391,0.076,293,1.33
Ni,Koenig,125.9911239,38.65765844,0.076,293,1.33
Ni,Koenig,126.1371199,36.75469632,0.076,293,1.33
Ni,Koenig,126.2832679,39.18717395,0.076,293,1.33
Ni,Koenig,126.4291879,40.29259976,0.076,293,1.33
Ni,Koenig,126.5755639,36.78856195,0.076,293,1.33
Ni,Koenig,126.7216359,38.61066242,0.076,293,1.33
Ni,Koenig,126.8677079,41.688266,0.076,293,1.33
Ni,Koenig,127.0137039,39.91736114,0.076,293,1.33
Ni,Koenig,127.1596239,38.71141157,0.076,293,1.33
Ni,Koenig,127.3065319,39.83153055,0.076,293,1.33
Ni,Koenig,127.4520719,37.84201183,0.076,293,1.33
Ni,Koenig,127.5983719,40.44147344,0.076,293,1.33
Ni,Koenig,127.7444439,41.67433661,0.076,293,1.33
Ni,Koenig,127.8904399,40.78125518,0.076,293,1.33
Ni,Koenig,128.0367399,39.61893774,0.076,293,1.33
Ni,Koenig,128.1827359,39.00033133,0.076,293,1.33
Ni,Koenig,128.3290359,42.85606001,0.076,293,1.33
Ni,Koenig,128.4751839,44.57082963,0.076,293,1.33
Ni,Koenig,128.6211799,39.3066002,0.076,293,1.33
Ni,Koenig,128.7673279,38.92288921,0.076,293,1.33
Ni,Koenig,128.9133239,43.24210164,0.076,293,1.33
Ni,Koenig,129.0596999,38.10546221,0.076,293,1.33
Ni,Koenig,129.2057718,39.83610328,0.076,293,1.33
Ni,Koenig,129.3516918,41.79625613,0.076,293,1.33
Ni,Koenig,129.4979158,43.08946552,0.076,293,1.33
Ni,Koenig,129.6439118,35.85296514,0.076,293,1.33
Ni,Koenig,129.7902878,39.07383046,0.076,293,1.33
Ni,Koenig,129.9363598,39.91291956,0.076,293,1.33
Ni,Koenig,130.0824318,45.301576,0.076,293,1.33
Ni,Koenig,130.2284278,41.33842715,0.076,293,1.33
Ni,Koenig,130.3744238,41.18917539,0.076,293,1.33
Ni,Koenig,130.5207998,41.37672508,0.076,293,1.33
Ni,Koenig,130.6669478,40.68204874,0.076,293,1.33
Ni,Koenig,130.8130958,41.71753371,0.076,293,1.33
Ni,Koenig,130.9590918,41.23538634,0.076,293,1.33
Ni,Koenig,131.1051638,41.63491801,0.076,293,1.33
Ni,Koenig,131.2515398,39.19553764,0.076,293,1.33
Ni,Koenig,131.3976118,42.21186646,0.076,293,1.33
Ni,Koenig,131.5438358,40.44936638,0.076,293,1.33
Ni,Koenig,131.6899078,40.92335854,0.076,293,1.33
Ni,Koenig,131.8358278,43.21537157,0.076,293,1.33
Ni,Koenig,131.9825838,41.84503531,0.076,293,1.33
Ni,Koenig,132.1279718,38.30323984,0.076,293,1.33
Ni,Koenig,132.2743477,40.53376144,0.076,293,1.33
Ni,Koenig,132.4204957,38.83692194,0.076,293,1.33
Ni,Koenig,132.5665677,39.39384911,0.076,293,1.33
Ni,Koenig,132.7127917,38.72402285,0.076,293,1.33
Ni,Koenig,132.8587877,42.71226355,0.076,293,1.33
Ni,Koenig,133.0051637,41.18149545,0.076,293,1.33
Ni,Koenig,133.1513117,37.77174942,0.076,293,1.33
Ni,Koenig,133.2974597,40.99556858,0.076,293,1.33
Ni,Koenig,133.4436077,39.03201161,0.076,293,1.33
Ni,Koenig,133.5896797,41.8808099,0.076,293,1.33
Ni,Koenig,133.7360557,38.90244272,0.076,293,1.33
Ni,Koenig,133.8825077,40.68548111,0.076,293,1.33
Ni,Koenig,134.0284277,42.68966974,0.076,293,1.33
Ni,Koenig,134.1744997,39.67669051,0.076,293,1.33
Ni,Koenig,134.3205717,39.86292601,0.076,293,1.33
Ni,Koenig,134.4670997,40.28933951,0.076,293,1.33
Ni,Koenig,134.6132477,40.41496758,0.076,293,1.33
Ni,Koenig,134.7596237,40.61645647,0.076,293,1.33
Ni,Koenig,134.9056957,37.82861748,0.076,293,1.33
Ni,Koenig,135.0517677,39.41737596,0.076,293,1.33
Ni,Koenig,135.1980677,38.38907997,0.076,293,1.33
Ni,Koenig,135.3440636,40.93785027,0.076,293,1.33
Ni,Koenig,135.4904396,40.73154786,0.076,293,1.33
Ni,Koenig,135.6365116,41.64468091,0.076,293,1.33
Ni,Koenig,135.7826596,40.69383961,0.076,293,1.33
Ni,Koenig,135.9286556,40.21647486,0.076,293,1.33
Ni,Koenig,136.0747276,41.01662141,0.076,293,1.33
Ni,Koenig,136.2210276,40.06801051,0.076,293,1.33
Ni,Koenig,136.3671756,38.47343673,0.076,293,1.33
Ni,Koenig,136.5133236,41.17926113,0.076,293,1.33
Ni,Koenig,136.6594716,44.26768938,0.076,293,1.33
Ni,Koenig,136.8054676,39.70564933,0.076,293,1.33
Ni,Koenig,136.9519196,41.0592203,0.076,293,1.33
Ni,Koenig,137.0980676,40.2002104,0.076,293,1.33
Ni,Koenig,137.2442156,38.57115001,0.076,293,1.33
Ni,Koenig,137.3902876,40.63128904,0.076,293,1.33
Ni,Koenig,137.5362836,41.11041014,0.076,293,1.33
Ni,Koenig,137.6825836,39.65463509,0.076,293,1.33
Ni,Koenig,137.8287316,42.6956184,0.076,293,1.33
Ni,Koenig,137.9751076,41.61173021,0.076,293,1.33
Ni,Koenig,138.1213316,40.47021851,0.076,293,1.33
Ni,Koenig,138.2674036,39.22518205,0.076,293,1.33
Ni,Koenig,138.4135515,40.68262787,0.076,293,1.33
Ni,Koenig,138.5596235,43.40433518,0.076,293,1.33
Ni,Koenig,138.7059235,43.56973473,0.076,293,1.33
Ni,Koenig,138.8521475,41.29751593,0.076,293,1.33
Ni,Koenig,138.9981435,43.14737115,0.076,293,1.33
Ni,Koenig,139.1443675,40.88083066,0.076,293,1.33
Ni,Koenig,139.2904395,42.20608452,0.076,293,1.33
Ni,Koenig,139.4367395,39.74327517,0.076,293,1.33
Ni,Koenig,139.5829635,40.34540114,0.076,293,1.33
Ni,Koenig,139.7293395,41.04747597,0.076,293,1.33
Ni,Koenig,139.8755635,41.46550934,0.076,293,1.33
Ni,Koenig,140.0216355,40.69437953,0.076,293,1.33
Ni,Koenig,140.1682395,41.85947479,0.076,293,1.33
Ni,Koenig,140.3143115,38.33022615,0.076,293,1.33
Ni,Koenig,140.4606115,40.66144976,0.076,293,1.33
Ni,Koenig,140.6072155,40.05159726,0.076,293,1.33
Ni,Koenig,140.7526795,38.91992144,0.076,293,1.33
Ni,Koenig,140.8989795,40.05538705,0.076,293,1.33
Ni,Koenig,141.0447475,43.20642544,0.076,293,1.33
Ni,Koenig,141.1910475,38.50393182,0.076,293,1.33
Ni,Koenig,141.3371955,39.78594404,0.076,293,1.33
Ni,Koenig,141.4831155,41.55322686,0.076,293,1.33
Ni,Koenig,141.6292634,41.1334559,0.076,293,1.33
Ni,Koenig,141.7751834,43.85963889,0.076,293,1.33
Ni,Koenig,141.9214834,39.45303115,0.076,293,1.33
Ni,Koenig,142.0675554,41.20394905,0.076,293,1.33
Ni,Koenig,142.2135514,42.4950635,0.076,293,1.33
Ni,Koenig,142.3596234,42.4052833,0.076,293,1.33
Ni,Koenig,142.5055434,41.23055729,0.076,293,1.33
Ni,Koenig,142.6519194,39.19737991,0.076,293,1.33
Ni,Koenig,142.7978394,44.51183815,0.076,293,1.33
Ni,Koenig,142.9441394,44.8141056,0.076,293,1.33
Ni,Koenig,143.0900594,44.6107146,0.076,293,1.33
Ni,Koenig,143.2359794,40.43110232,0.076,293,1.33
Ni,Koenig,143.3825074,39.66080835,0.076,293,1.33
Ni,Koenig,143.5280474,42.44325664,0.076,293,1.33
Ni,Koenig,143.6745754,43.67525818,0.076,293,1.33
Ni,Koenig,143.8205714,42.44108017,0.076,293,1.33
Ni,Koenig,143.9664914,40.8286109,0.076,293,1.33
Ni,Koenig,144.1127914,41.69297233,0.076,293,1.33
Ni,Koenig,144.2587114,40.0735412,0.076,293,1.33
Ni,Koenig,144.4050874,43.30076457,0.076,293,1.33
Ni,Koenig,144.5512354,44.32301114,0.076,293,1.33
Ni,Koenig,144.6973073,44.93217507,0.076,293,1.33
Ni,Koenig,144.8435313,38.00323934,0.076,293,1.33
Ni,Koenig,144.9894513,42.2044044,0.076,293,1.33
Ni,Koenig,145.1359793,39.03492814,0.076,293,1.33
Ni,Koenig,145.2824313,42.0703078,0.076,293,1.33
Ni,Koenig,145.4283513,41.74085642,0.076,293,1.33
Ni,Koenig,145.5744993,38.51655805,0.076,293,1.33
Ni,Koenig,145.7204193,42.07032667,0.076,293,1.33
Ni,Koenig,145.8671753,36.4849172,0.076,293,1.33
Ni,Koenig,146.0131713,41.36109878,0.076,293,1.33
Ni,Koenig,146.1593953,39.23748494,0.076,293,1.33
Ni,Koenig,146.3057713,43.27946302,0.076,293,1.33
Ni,Koenig,146.4516153,43.87893774,0.076,293,1.33
Ni,Koenig,146.5980673,42.98336942,0.076,293,1.33
Ni,Koenig,146.7440633,42.43804122,0.076,293,1.33
Ni,Koenig,146.8905913,41.59668285,0.076,293,1.33
Ni,Koenig,147.0366633,43.30873046,0.076,293,1.33
Ni,Koenig,147.1826593,43.03648165,0.076,293,1.33
Ni,Koenig,147.3290353,40.86105094,0.076,293,1.33
Ni,Koenig,147.4748793,43.2590325,0.076,293,1.33
Ni,Koenig,147.7674032,42.61209576,0.076,293,1.33
Ni,Koenig,147.9133232,44.59056694,0.076,293,1.33
Ni,Koenig,148.0593952,40.58346368,0.076,293,1.33
Ni,Koenig,148.2052392,41.52347343,0.076,293,1.33
Ni,Koenig,148.3518432,41.89239213,0.076,293,1.33
Ni,Koenig,148.4978392,41.19062481,0.076,293,1.33
Ni,Koenig,148.6439872,41.43031833,0.076,293,1.33
Ni,Koenig,148.7902112,41.951895,0.076,293,1.33
Ni,Koenig,148.9361312,40.49636891,0.076,293,1.33
Ni,Koenig,149.0825072,43.92734483,0.076,293,1.33
Ni,Koenig,149.2284272,42.01728307,0.076,293,1.33
Ni,Koenig,149.3744992,41.76588638,0.076,293,1.33
Ni,Koenig,149.5206472,42.43891107,0.076,293,1.33
Ni,Koenig,149.6664912,43.89033632,0.076,293,1.33
Ni,Koenig,149.8126392,43.13230749,0.076,293,1.33
Ni,Koenig,149.9586352,43.09283433,0.076,293,1.33
Ni,Koenig,150.1049352,43.27733667,0.076,293,1.33
Ni,Koenig,150.2510072,43.12675015,0.076,293,1.33
Ni,Koenig,150.3970792,42.6065276,0.076,293,1.33
Ni,Koenig,150.5433032,43.46790022,0.076,293,1.33
Ni,Koenig,150.6891472,44.36739027,0.076,293,1.33
Ni,Koenig,150.8355991,41.085415,0.076,293,1.33
Ni,Koenig,150.9817471,46.49225658,0.076,293,1.33
Ni,Koenig,151.1279711,41.87880914,0.076,293,1.33
Ni,Koenig,151.2741951,43.34411842,0.076,293,1.33
Ni,Koenig,151.4202671,43.68416651,0.076,293,1.33
Ni,Koenig,151.5668711,40.90293351,0.076,293,1.33
Ni,Koenig,151.7128671,43.31461409,0.076,293,1.33
Ni,Koenig,151.8592431,41.40408027,0.076,293,1.33
Ni,Koenig,152.0053151,40.7428717,0.076,293,1.33
Ni,Koenig,152.1511591,42.02230971,0.076,293,1.33
Ni,Koenig,152.2976111,43.10777917,0.076,293,1.33
Ni,Koenig,152.4436071,44.37652877,0.076,293,1.33
Ni,Koenig,152.5899071,43.95544347,0.076,293,1.33
Ni,Koenig,152.7359791,42.4542026,0.076,293,1.33
Ni,Koenig,152.8823551,41.0647175,0.076,293,1.33
Ni,Koenig,153.0281231,44.93005634,0.076,293,1.33
Ni,Koenig,153.1740431,41.63998468,0.076,293,1.33
Ni,Koenig,153.3203431,41.90999976,0.076,293,1.33
Ni,Koenig,153.4663391,40.43875281,0.076,293,1.33
Ni,Koenig,153.6124111,40.5674367,0.076,293,1.33
Ni,Koenig,153.7585591,43.85873734,0.076,293,1.33
Ni,Koenig,153.9046311,45.90412463,0.076,293,1.33
Ni,Koenig,154.050779,42.92152338,0.076,293,1.33
Ni,Koenig,154.196851,42.19689513,0.076,293,1.33
Ni,Koenig,154.342923,43.74221203,0.076,293,1.33
Ni,Koenig,154.488919,41.50567275,0.076,293,1.33
Ni,Koenig,154.634839,43.01449854,0.076,293,1.33
Ni,Koenig,154.781063,44.31505537,0.076,293,1.33
Ni,Koenig,154.927059,42.05184928,0.076,293,1.33
Ni,Koenig,155.073207,40.67425486,0.076,293,1.33
Ni,Koenig,155.219203,44.38225957,0.076,293,1.33
Ni,Koenig,155.365275,43.53982709,0.076,293,1.33
Ni,Koenig,155.511347,42.31741152,0.076,293,1.33
Ni,Koenig,155.657267,41.72520859,0.076,293,1.33
Ni,Koenig,155.803339,42.73678095,0.076,293,1.33
Ni,Koenig,155.949487,43.75527145,0.076,293,1.33
Ni,Koenig,156.095407,43.02207275,0.076,293,1.33
Ni,Koenig,156.241403,45.39264681,0.076,293,1.33
Ni,Koenig,156.387247,42.33701214,0.076,293,1.33
Ni,Koenig,156.533471,44.387254,0.076,293,1.33
Ni,Koenig,156.679543,45.46140764,0.076,293,1.33
Ni,Koenig,156.825463,41.92565199,0.076,293,1.33
Ni,Koenig,156.971459,43.11535678,0.076,293,1.33
Ni,Koenig,157.1173789,44.89220967,0.076,293,1.33
Ni,Koenig,157.2634509,42.53612322,0.076,293,1.33
Ni,Koenig,157.4095229,42.70644691,0.076,293,1.33
Ni,Koenig,157.5558989,42.37475021,0.076,293,1.33
Ni,Koenig,157.7014389,44.48586316,0.076,293,1.33
Ni,Koenig,157.8473589,43.37461898,0.076,293,1.33
Ni,Koenig,157.9933549,40.47420883,0.076,293,1.33
Ni,Koenig,158.1393509,42.76725037,0.076,293,1.33
Ni,Koenig,158.2855749,42.45785724,0.076,293,1.33
Ni,Koenig,158.4314949,42.58793001,0.076,293,1.33
Ni,Koenig,158.5775669,43.33840699,0.076,293,1.33
Ni,Koenig,158.7235629,43.58156076,0.076,293,1.33
Ni,Koenig,158.8694069,44.57083183,0.076,293,1.33
Ni,Koenig,159.0156309,42.59513313,0.076,293,1.33
Ni,Koenig,159.1616269,44.53578859,0.076,293,1.33
Ni,Koenig,159.3076229,47.09594055,0.076,293,1.33
Ni,Koenig,159.4536189,42.17338932,0.076,293,1.33
Ni,Koenig,159.5995389,45.71458019,0.076,293,1.33
Ni,Koenig,159.7457629,45.48500717,0.076,293,1.33
Ni,Koenig,159.8917589,40.91214297,0.076,293,1.33
Ni,Koenig,160.0379069,45.33528096,0.076,293,1.33
Ni,Koenig,160.1839028,43.72415285,0.076,293,1.33
Ni,Koenig,160.3302028,45.3188546,0.076,293,1.33
Ni,Koenig,160.4759708,43.43177614,0.076,293,1.33
Ni,Koenig,160.6219668,43.17398477,0.076,293,1.33
Ni,Koenig,160.7681908,44.5352497,0.076,293,1.33
Ni,Koenig,160.9141868,44.19808586,0.076,293,1.33
Ni,Koenig,161.0601828,42.94026515,0.076,293,1.33
Ni,Koenig,161.2062548,41.72483264,0.076,293,1.33
Ni,Koenig,161.3521748,42.5462562,0.076,293,1.33
Ni,Koenig,161.4984748,42.28037072,0.076,293,1.33
Ni,Koenig,161.6446228,45.73752442,0.076,293,1.33
Ni,Koenig,161.7907708,43.77907313,0.076,293,1.33
Ni,Koenig,161.9369188,43.00177247,0.076,293,1.33
Ni,Koenig,162.0829148,44.11839748,0.076,293,1.33
Ni,Koenig,162.2300508,40.49725547,0.076,293,1.33
Ni,Koenig,162.3753628,41.62227063,0.076,293,1.33
Ni,Koenig,162.5214348,41.28494441,0.076,293,1.33
Ni,Koenig,162.6675828,41.38041338,0.076,293,1.33
Ni,Koenig,162.8136548,43.00760883,0.076,293,1.33
Ni,Koenig,162.9601068,43.74686843,0.076,293,1.33
Ni,Koenig,163.1060268,44.48293517,0.076,293,1.33
Ni,Koenig,163.2524028,44.96325015,0.076,293,1.33
Ni,Koenig,163.3983987,43.01800888,0.076,293,1.33
Ni,Koenig,163.5443187,44.19025838,0.076,293,1.33
Ni,Koenig,163.6906947,47.65729797,0.076,293,1.33
Ni,Koenig,163.8365387,44.31017241,0.076,293,1.33
Ni,Koenig,163.9829147,44.80008667,0.076,293,1.33
Ni,Koenig,164.1293667,43.09333541,0.076,293,1.33
Ni,Koenig,164.2750587,43.25538876,0.076,293,1.33
Ni,Koenig,164.4212827,42.81205917,0.076,293,1.33
Ni,Koenig,164.5672787,43.04783067,0.076,293,1.33
Ni,Koenig,164.7137307,46.48571444,0.076,293,1.33
Ni,Koenig,164.8598027,41.80198407,0.076,293,1.33
Ni,Koenig,165.1521747,41.84788417,0.076,293,1.33
Ni,Koenig,165.4443947,44.2323736,0.076,293,1.33
Ni,Koenig,165.5903907,43.41886926,0.076,293,1.33
Ni,Koenig,165.7364627,43.01213241,0.076,293,1.33
Ni,Koenig,165.8826107,45.38691288,0.076,293,1.33
Ni,Koenig,166.0285307,43.20618987,0.076,293,1.33
Ni,Koenig,166.1749827,44.69485328,0.076,293,1.33
Ni,Koenig,166.3209787,47.29644451,0.076,293,1.33
Ni,Koenig,166.4671266,43.58632191,0.076,293,1.33
Ni,Koenig,166.6134266,44.81243231,0.076,293,1.33
Ni,Koenig,166.7594226,43.58264681,0.076,293,1.33
Ni,Koenig,166.9056466,45.79235128,0.076,293,1.33
Ni,Koenig,167.0515666,43.48683624,0.076,293,1.33
Ni,Koenig,167.1978666,43.83704388,0.076,293,1.33
Ni,Koenig,167.3439386,44.3806783,0.076,293,1.33
Ni,Koenig,167.4899346,45.90664028,0.076,293,1.33
Ni,Koenig,167.6360826,42.79174806,0.076,293,1.33
Ni,Koenig,167.7820026,45.78886092,0.076,293,1.33
Ni,Koenig,167.9288346,44.91158491,0.076,293,1.33
Ni,Koenig,168.0740706,40.07225942,0.076,293,1.33
Ni,Koenig,168.2201426,43.96879891,0.076,293,1.33
Ni,Koenig,168.3662146,42.69184219,0.076,293,1.33
Ni,Koenig,168.5121346,44.30183833,0.076,293,1.33
Ni,Koenig,168.6582066,45.00678563,0.076,293,1.33
Ni,Koenig,168.8045826,45.65345385,0.076,293,1.33
Ni,Koenig,168.9505026,43.81355633,0.076,293,1.33
Ni,Koenig,169.0964986,44.08499137,0.076,293,1.33
Ni,Koenig,169.2424946,46.77034757,0.076,293,1.33
Ni,Koenig,169.3885666,43.4006752,0.076,293,1.33
Ni,Koenig,169.5344865,44.80732222,0.076,293,1.33
Ni,Koenig,169.6807865,44.56008244,0.076,293,1.33
Ni,Koenig,169.8268585,43.7162473,0.076,293,1.33
Ni,Koenig,169.9728545,43.00836368,0.076,293,1.33
Ni,Koenig,170.1190785,46.6497586,0.076,293,1.33
Ni,Koenig,170.2649985,42.33964691,0.076,293,1.33
Ni,Koenig,170.4113745,43.32868184,0.076,293,1.33
Ni,Koenig,170.5572945,42.89601657,0.076,293,1.33
Ni,Koenig,170.7036705,42.10171057,0.076,293,1.33
Ni,Koenig,170.8495905,44.50646474,0.076,293,1.33
Ni,Koenig,170.9955865,46.41669503,0.076,293,1.33
Ni,Koenig,171.1419625,43.08242466,0.076,293,1.33
Ni,Koenig,171.2878825,45.56785968,0.076,293,1.33
Ni,Koenig,171.4342585,43.57804584,0.076,293,1.33
Ni,Koenig,171.5802545,45.43994392,0.076,293,1.33
Ni,Koenig,171.7263265,45.32964139,0.076,293,1.33
Ni,Koenig,171.8725505,44.99675716,0.076,293,1.33
Ni,Koenig,172.0185465,47.4498494,0.076,293,1.33
Ni,Koenig,172.1649985,46.71226266,0.076,293,1.33
Ni,Koenig,172.3110705,44.39031905,0.076,293,1.33
Ni,Koenig,172.4572185,43.29264639,0.076,293,1.33
Ni,Koenig,172.6037464,44.98882904,0.076,293,1.33
Ni,Koenig,172.7494384,46.40030107,0.076,293,1.33
Ni,Koenig,172.8958144,45.05086295,0.076,293,1.33
Ni,Koenig,173.0417344,46.43693251,0.076,293,1.33
Ni,Koenig,173.1878064,42.86257205,0.076,293,1.33
Ni,Koenig,173.3340304,46.39654381,0.076,293,1.33
Ni,Koenig,173.4797984,43.68764621,0.076,293,1.33
Ni,Koenig,173.6261744,45.75799897,0.076,293,1.33
Ni,Koenig,173.7720944,40.47587267,0.076,293,1.33
Ni,Koenig,173.9182424,45.20803233,0.076,293,1.33
Ni,Koenig,174.0643904,43.81963034,0.076,293,1.33
Ni,Koenig,174.2103104,48.11727358,0.076,293,1.33
Ni,Koenig,174.3566104,45.51063478,0.076,293,1.33
Ni,Koenig,174.5030624,44.5012663,0.076,293,1.33
Ni,Koenig,174.6488304,43.43119704,0.076,293,1.33
Ni,Koenig,174.7949784,43.58485089,0.076,293,1.33
Ni,Koenig,174.9408224,45.62299178,0.076,293,1.33
Ni,Koenig,175.0871224,46.9333129,0.076,293,1.33
Ni,Koenig,175.2330424,51.72914459,0.076,293,1.33
Ni,Koenig,175.3794184,44.39512494,0.076,293,1.33
Ni,Koenig,175.5254904,44.61583964,0.076,293,1.33
Ni,Koenig,175.6715624,44.59538307,0.076,293,1.33
Ni,Koenig,175.8176343,44.62379448,0.076,293,1.33
Ni,Koenig,175.9634783,42.22055096,0.076,293,1.33
Ni,Koenig,176.1097023,45.68516456,0.076,293,1.33
Ni,Koenig,176.2556983,44.93212903,0.076,293,1.33
Ni,Koenig,176.4025303,42.82649606,0.076,293,1.33
Ni,Koenig,176.5478423,42.13647195,0.076,293,1.33
Ni,Koenig,176.6937623,41.59467226,0.076,293,1.33
Ni,Koenig,176.8399863,43.67522133,0.076,293,1.33
Ni,Koenig,176.9859063,44.93484086,0.076,293,1.33
Ni,Koenig,177.1320543,46.1474619,0.076,293,1.33
Ni,Koenig,177.2784303,47.25103354,0.076,293,1.33
Ni,Koenig,177.4239703,43.36025235,0.076,293,1.33
Ni,Koenig,177.5702703,46.2645799,0.076,293,1.33
Ni,Koenig,177.7160383,45.38918573,0.076,293,1.33
Ni,Koenig,177.8623383,44.41839196,0.076,293,1.33
Ni,Koenig,178.0084103,44.58587382,0.076,293,1.33
Ni,Koenig,178.1544063,38.71707985,0.076,293,1.33
Ni,Koenig,178.3005543,42.34490533,0.076,293,1.33
Ni,Koenig,178.4462463,43.64405011,0.076,293,1.33
Ni,Koenig,178.5926983,43.43321413,0.076,293,1.33
Ni,Koenig,178.7386943,40.57285921,0.076,293,1.33
Ni,Koenig,178.8846902,45.10769178,0.076,293,1.33
Ni,Koenig,179.0307622,44.38701541,0.076,293,1.33
Ni,Koenig,179.1769102,44.36876872,0.076,293,1.33
Ni,Koenig,179.3229822,45.61323624,0.076,293,1.33
Ni,Koenig,179.4689022,44.69600974,0.076,293,1.33
Ni,Koenig,179.6150502,41.55974012,0.076,293,1.33
Ni,Koenig,179.7610462,43.96571177,0.076,293,1.33
Ni,Koenig,179.9070422,45.95688433,0.076,293,1.33
Ni,Koenig,180.0534182,46.02687444,0.076,293,1.33
Ni,Koenig,180.1993382,45.04811435,0.076,293,1.33
Ni,Koenig,180.3457142,44.76864682,0.076,293,1.33
Ni,Koenig,180.4916342,44.2671867,0.076,293,1.33
Ni,Koenig,180.6375542,43.32003668,0.076,293,1.33
Ni,Koenig,180.7836262,46.33707218,0.076,293,1.33
Ni,Koenig,180.9294702,43.72573591,0.076,293,1.33
Ni,Koenig,181.0765302,44.33099102,0.076,293,1.33
Ni,Koenig,181.2218422,46.12061305,0.076,293,1.33
Ni,Koenig,181.3678382,48.0177045,0.076,293,1.33
Ni,Koenig,181.5139862,45.75711186,0.076,293,1.33
Ni,Koenig,181.6598302,46.12001247,0.076,293,1.33
Ni,Koenig,181.8060542,46.75000796,0.076,293,1.33
Ni,Koenig,181.9523541,46.40938969,0.076,293,1.33
Ni,Koenig,182.0980461,47.12004527,0.076,293,1.33
Ni,Koenig,182.2441181,42.88443227,0.076,293,1.33
Ni,Koenig,182.3898861,45.18441362,0.076,293,1.33
Ni,Koenig,182.5362621,43.9145289,0.076,293,1.33
Ni,Koenig,182.6822581,46.30989443,0.076,293,1.33
Ni,Koenig,182.8284821,45.2080925,0.076,293,1.33
Ni,Koenig,182.9746301,47.92072635,0.076,293,1.33
Ni,Koenig,183.1204741,45.9193304,0.076,293,1.33
Ni,Koenig,183.2669261,46.08269172,0.076,293,1.33
Ni,Koenig,183.4127701,46.23438657,0.076,293,1.33
Ni,Koenig,183.5591461,44.76640806,0.076,293,1.33
Ni,Koenig,183.7052941,44.61902579,0.076,293,1.33
Ni,Koenig,183.8511381,44.8202542,0.076,293,1.33
Ni,Koenig,183.9972861,45.13719996,0.076,293,1.33
Ni,Koenig,184.1432061,45.68272235,0.076,293,1.33
Ni,Koenig,184.2892021,45.34389798,0.076,293,1.33
Ni,Koenig,184.4350461,44.43355746,0.076,293,1.33
Ni,Koenig,184.5810421,40.42946631,0.076,293,1.33
Ni,Koenig,184.7271901,45.21390527,0.076,293,1.33
Ni,Koenig,184.8730341,46.35531766,0.076,293,1.33
Ni,Koenig,185.0191821,46.90791631,0.076,293,1.33
Ni,Koenig,185.165178,46.07773534,0.076,293,1.33
Ni,Koenig,185.311326,44.50756045,0.076,293,1.33
Ni,Koenig,185.457322,48.02760575,0.076,293,1.33
Ni,Koenig,185.603242,45.11782716,0.076,293,1.33
Ni,Koenig,185.74977,45.66930858,0.076,293,1.33
Ni,Koenig,185.895538,45.80514139,0.076,293,1.33
Ni,Koenig,186.041762,45.88271469,0.076,293,1.33
Ni,Koenig,186.187758,44.81339324,0.076,293,1.33
Ni,Koenig,186.333526,45.72374367,0.076,293,1.33
Ni,Koenig,186.47975,43.83912349,0.076,293,1.33
Ni,Koenig,186.625822,45.82539547,0.076,293,1.33
Ni,Koenig,186.772046,47.6939046,0.076,293,1.33
Ni,Koenig,186.918118,45.70846173,0.076,293,1.33
Ni,Koenig,187.210186,47.49880262,0.076,293,1.33
Ni,Koenig,187.502254,46.10432608,0.076,293,1.33
Ni,Koenig,187.648326,47.34706875,0.076,293,1.33
Ni,Koenig,187.794246,45.42187947,0.076,293,1.33
Ni,Koenig,187.940318,44.36481695,0.076,293,1.33
Ni,Koenig,188.086162,48.47496662,0.076,293,1.33
Ni,Koenig,188.2325379,45.69941411,0.076,293,1.33
Ni,Koenig,188.3784579,43.70352808,0.076,293,1.33
Ni,Koenig,188.5249099,45.73173604,0.076,293,1.33
Ni,Koenig,188.6706019,42.93809821,0.076,293,1.33
Ni,Koenig,188.8165219,45.31135511,0.076,293,1.33
Ni,Koenig,188.9628219,45.28884198,0.076,293,1.33
Ni,Koenig,189.1088179,45.11051814,0.076,293,1.33
Ni,Koenig,189.2550419,46.25170113,0.076,293,1.33
Ni,Koenig,189.4009619,45.98094042,0.076,293,1.33
Ni,Koenig,189.5468819,44.04534971,0.076,293,1.33
Ni,Koenig,189.6931819,48.52622131,0.076,293,1.33
Ni,Koenig,189.8391019,45.33373828,0.076,293,1.33
Ni,Koenig,189.9856299,45.67078915,0.076,293,1.33
Ni,Koenig,190.1315499,43.01334303,0.076,293,1.33
Ni,Koenig,190.2775459,42.21416315,0.076,293,1.33
Ni,Koenig,190.4247579,46.0314206,0.076,293,1.33
Ni,Koenig,190.5696899,45.18072071,0.076,293,1.33
Ni,Koenig,190.7161419,49.68735411,0.076,293,1.33
Ni,Koenig,190.8621379,48.14248545,0.076,293,1.33
Ni,Koenig,191.0081339,47.38972287,0.076,293,1.33
Ni,Koenig,191.1542059,46.30781359,0.076,293,1.33
Ni,Koenig,191.3001258,46.41290064,0.076,293,1.33
Ni,Koenig,191.4468058,49.75020505,0.076,293,1.33
Ni,Koenig,191.5927258,45.62009644,0.076,293,1.33
Ni,Koenig,191.7389498,45.12861663,0.076,293,1.33
Ni,Koenig,191.8854018,46.17337171,0.076,293,1.33
Ni,Koenig,192.0311698,44.69256791,0.076,293,1.33
