Repository: tongsu-brown/KMORFS

# KMORFS-db

**Kinetic Modeling Of Residual Film Stress** — Database-driven version.

A physics-informed machine learning framework for modeling residual stress evolution in thin film materials deposited by magnetron sputtering, thermal evaporation, and e-beam evaporation. Uses a CSV database backend with 258 experiments across 54 materials from 24 published data sources.

## Quick Start

## Tutorial: Fitting Your Own Data

### Step 1: Add your data to the database

Add rows to `data/source.csv` with your experiment metadata:

| material | Tm_K | data_source | R | T | P | Alloy_type |
|---|---|---|---|---|---|---|
| MyMetal | 1800 | MyLab | 0.1 | 295 | 0.3 | Single element |

File: data/all_experiments.csv (part 14 of 23)
material,data_source,thickness,stressthickness,R,T,P
Ni,Koenig,58.3845612,17.68033154,0.076,293,0.67
Ni,Koenig,58.53517921,19.1129782,0.076,293,0.67
Ni,Koenig,58.68517321,18.32493736,0.076,293,0.67
Ni,Koenig,58.83540121,22.3697013,0.076,293,0.67
Ni,Koenig,58.98570722,19.62607427,0.076,293,0.67
Ni,Koenig,59.13593522,21.99521892,0.076,293,0.67
Ni,Koenig,59.28624122,20.22208925,0.076,293,0.67
Ni,Koenig,59.43646923,19.78698935,0.076,293,0.67
Ni,Koenig,59.58669723,18.76756512,0.076,293,0.67
Ni,Koenig,59.73692523,20.03279534,0.076,293,0.67
Ni,Koenig,59.88715324,21.25801197,0.076,293,0.67
Ni,Koenig,60.03753724,18.66200916,0.076,293,0.67
Ni,Koenig,60.18768724,20.77758757,0.076,293,0.67
Ni,Koenig,60.33799324,21.09014728,0.076,293,0.67
Ni,Koenig,60.48822125,19.67635577,0.076,293,0.67
Ni,Koenig,60.63844925,19.71079273,0.076,293,0.67
Ni,Koenig,60.78867725,18.79736079,0.076,293,0.67
Ni,Koenig,60.93890526,19.31594877,0.076,293,0.67
Ni,Koenig,61.08913326,20.79719672,0.076,293,0.67
Ni,Koenig,61.23943926,20.12106648,0.076,293,0.67
Ni,Koenig,61.38958927,20.99887403,0.076,293,0.67
Ni,Koenig,61.53981727,20.93024896,0.076,293,0.67
Ni,Koenig,61.69004527,20.00933186,0.076,293,0.67
Ni,Koenig,61.84027328,19.2514466,0.076,293,0.67
Ni,Koenig,61.99050128,18.7749813,0.076,293,0.67
Ni,Koenig,62.14065128,21.87880771,0.076,293,0.67
Ni,Koenig,62.29095729,20.05798866,0.076,293,0.67
Ni,Koenig,62.44110729,20.79110942,0.076,293,0.67
Ni,Koenig,62.59188129,21.19655946,0.076,293,0.67
Ni,Koenig,62.74164129,20.53437921,0.076,293,0.67
Ni,Koenig,62.8917913,19.90995674,0.076,293,0.67
Ni,Koenig,63.0420193,21.07083659,0.076,293,0.67
Ni,Koenig,63.1923253,21.97929727,0.076,293,0.67
Ni,Koenig,63.34270931,20.76239939,0.076,293,0.67
Ni,Koenig,63.64339931,20.04990921,0.076,293,0.67
Ni,Koenig,63.79362732,21.22291469,0.076,293,0.67
Ni,Koenig,63.94393332,21.49435406,0.076,293,0.67
Ni,Koenig,64.09416132,20.2642147,0.076,293,0.67
Ni,Koenig,64.24446733,20.01389586,0.076,293,0.67
Ni,Koenig,64.39477333,21.2828439,0.076,293,0.67
Ni,Koenig,64.54515733,22.42911178,0.076,293,0.67
Ni,Koenig,64.69522933,20.9455286,0.076,293,0.67
Ni,Koenig,64.84545734,21.1754716,0.076,293,0.67
Ni,Koenig,64.99568534,20.41490097,0.076,293,0.67
Ni,Koenig,65.14591334,20.89188587,0.076,293,0.67
Ni,Koenig,65.29621935,22.7462761,0.076,293,0.67
Ni,Koenig,65.44636935,21.14348003,0.076,293,0.67
Ni,Koenig,65.59659735,22.49746064,0.076,293,0.67
Ni,Koenig,65.74674736,21.76182132,0.076,293,0.67
Ni,Koenig,65.89705336,19.9517446,0.076,293,0.67
Ni,Koenig,66.04720336,18.44144497,0.076,293,0.67
Ni,Koenig,66.19743137,22.31042496,0.076,293,0.67
Ni,Koenig,66.34773737,17.75482658,0.076,293,0.67
Ni,Koenig,66.49796537,22.04870554,0.076,293,0.67
Ni,Koenig,66.64866138,19.45617763,0.076,293,0.67
Ni,Koenig,66.79826538,20.60779071,0.076,293,0.67
Ni,Koenig,66.94857138,21.78325886,0.076,293,0.67
Ni,Koenig,67.09879938,20.82750866,0.076,293,0.67
Ni,Koenig,67.24902739,21.94955056,0.076,293,0.67
Ni,Koenig,67.39917739,20.89289555,0.076,293,0.67
Ni,Koenig,67.7001794,20.76334752,0.076,293,0.67
Ni,Koenig,68.15016141,22.23309422,0.076,293,0.67
Ni,Koenig,68.30038941,22.16351979,0.076,293,0.67
Ni,Koenig,68.45053941,22.27859449,0.076,293,0.67
Ni,Koenig,68.75107342,19.80743502,0.076,293,0.67
Ni,Koenig,68.90122342,22.83180982,0.076,293,0.67
Ni,Koenig,69.05152942,21.79689062,0.076,293,0.67
Ni,Koenig,69.20167943,20.30610144,0.076,293,0.67
Ni,Koenig,69.35198543,22.61020641,0.076,293,0.67
Ni,Koenig,69.50205743,21.06341933,0.076,293,0.67
Ni,Koenig,69.65236344,22.10936412,0.076,293,0.67
Ni,Koenig,69.80251344,21.66840349,0.076,293,0.67
Ni,Koenig,69.95266344,22.74584254,0.076,293,0.67
Ni,Koenig,70.10296945,20.9031791,0.076,293,0.67
Ni,Koenig,70.55373146,21.50584674,0.076,293,0.67
Ni,Koenig,70.70450546,22.90601781,0.076,293,0.67
Ni,Koenig,70.85418746,22.03093233,0.076,293,0.67
Ni,Koenig,71.00433746,21.52267647,0.076,293,0.67
Ni,Koenig,71.15464347,21.99643609,0.076,293,0.67
Ni,Koenig,71.30479347,21.35646918,0.076,293,0.67
Ni,Koenig,71.45494347,20.79190746,0.076,293,0.67
Ni,Koenig,71.60517148,24.195465,0.076,293,0.67
Ni,Koenig,71.75555548,23.36432268,0.076,293,0.67
Ni,Koenig,71.90547148,21.81805869,0.076,293,0.67
Ni,Koenig,72.05569949,22.64921375,0.076,293,0.67
Ni,Koenig,72.20584949,24.59110503,0.076,293,0.67
Ni,Koenig,72.35607749,20.90772495,0.076,293,0.67
Ni,Koenig,72.5061495,22.87946726,0.076,293,0.67
Ni,Koenig,72.6564555,22.96880061,0.076,293,0.67
Ni,Koenig,73.10698351,21.68178628,0.076,293,0.67
Ni,Koenig,73.25721151,21.86351045,0.076,293,0.67
Ni,Koenig,73.40736151,23.46764622,0.076,293,0.67
Ni,Koenig,73.55751152,22.03264364,0.076,293,0.67
Ni,Koenig,73.70766152,20.50552869,0.076,293,0.67
Ni,Koenig,73.85796752,23.12799949,0.076,293,0.67
Ni,Koenig,74.00803953,22.76646163,0.076,293,0.67
Ni,Koenig,74.15826753,21.46515545,0.076,293,0.67
Ni,Koenig,74.30849553,23.43606206,0.076,293,0.67
Ni,Koenig,74.60895154,22.04354896,0.076,293,0.67
Ni,Koenig,74.75917954,23.0894298,0.076,293,0.67
Ni,Koenig,74.90940755,23.66845587,0.076,293,0.67
Ni,Koenig,75.05955755,22.55193852,0.076,293,0.67
Ni,Koenig,75.20978555,21.48734689,0.076,293,0.67
Ni,Koenig,75.36009155,22.46603314,0.076,293,0.67
Ni,Koenig,75.51031956,20.55320155,0.076,293,0.67
Ni,Koenig,75.66054756,21.69799927,0.076,293,0.67
Ni,Koenig,75.81077556,22.22618871,0.076,293,0.67
Ni,Koenig,75.96092557,20.42878817,0.076,293,0.67
Ni,Koenig,76.26130357,22.1563681,0.076,293,0.67
Ni,Koenig,76.41137558,21.51326454,0.076,293,0.67
Ni,Koenig,76.56160358,21.56616201,0.076,293,0.67
Ni,Koenig,76.71175358,22.59876743,0.076,293,0.67
Ni,Koenig,76.86190359,20.8726892,0.076,293,0.67
Ni,Koenig,77.16204759,22.14311202,0.076,293,0.67
Ni,Koenig,77.3122756,22.85484766,0.076,293,0.67
Ni,Koenig,77.4625036,22.76146322,0.076,293,0.67
Ni,Koenig,77.6125756,23.54353702,0.076,293,0.67
Ni,Koenig,77.7628816,21.82142186,0.076,293,0.67
Ni,Koenig,77.91287561,22.10571154,0.076,293,0.67
Ni,Koenig,78.06302561,23.76621016,0.076,293,0.67
Ni,Koenig,78.21325361,22.96536765,0.076,293,0.67
Ni,Koenig,78.36348162,22.57147058,0.076,293,0.67
Ni,Koenig,78.51378762,23.68606112,0.076,293,0.67
Ni,Koenig,78.66393762,23.63165819,0.076,293,0.67
Ni,Koenig,78.81447763,22.96245873,0.076,293,0.67
Ni,Koenig,78.96439363,25.4540993,0.076,293,0.67
Ni,Koenig,79.11469963,22.24879424,0.076,293,0.67
Ni,Koenig,79.26484964,23.6059231,0.076,293,0.67
Ni,Koenig,79.41499964,23.95306276,0.076,293,0.67
Ni,Koenig,79.56522764,22.28657177,0.076,293,0.67
Ni,Koenig,79.71600164,22.80023806,0.076,293,0.67
Ni,Koenig,79.86576165,21.94750914,0.076,293,0.67
Ni,Koenig,80.01583365,24.03526662,0.076,293,0.67
Ni,Koenig,80.16621765,22.54661078,0.076,293,0.67
Ni,Koenig,80.31636766,23.3747655,0.076,293,0.67
Ni,Koenig,80.46659566,21.88087793,0.076,293,0.67
Ni,Koenig,80.61682366,22.72344229,0.076,293,0.67
Ni,Koenig,80.76689567,24.67945059,0.076,293,0.67
Ni,Koenig,80.91712367,24.25216421,0.076,293,0.67
Ni,Koenig,81.06727367,23.27624883,0.076,293,0.67
Ni,Koenig,81.21750168,23.35576122,0.076,293,0.67
Ni,Koenig,81.36757368,23.20450169,0.076,293,0.67
Ni,Koenig,81.51780168,23.6386004,0.076,293,0.67
Ni,Koenig,81.66802969,22.58000853,0.076,293,0.67
Ni,Koenig,81.81817969,23.90598146,0.076,293,0.67
Ni,Koenig,81.96840769,24.41673175,0.076,293,0.67
Ni,Koenig,82.11847969,24.2677576,0.076,293,0.67
Ni,Koenig,82.2686297,23.01709106,0.076,293,0.67
Ni,Koenig,82.4188577,25.36455904,0.076,293,0.67
Ni,Koenig,82.5690077,23.38580152,0.076,293,0.67
Ni,Koenig,82.71923571,24.32328577,0.076,293,0.67
Ni,Koenig,82.86930771,24.68169352,0.076,293,0.67
Ni,Koenig,83.01937971,22.79367051,0.076,293,0.67
Ni,Koenig,83.16952972,22.98972856,0.076,293,0.67
Ni,Koenig,83.31967972,24.96359834,0.076,293,0.67
Ni,Koenig,83.46990772,24.36134332,0.076,293,0.67
Ni,Koenig,83.62005773,23.74721823,0.076,293,0.67
Ni,Koenig,83.77020773,23.77649211,0.076,293,0.67
Ni,Koenig,83.92043573,24.828754,0.076,293,0.67
Ni,Koenig,84.07058573,24.8320581,0.076,293,0.67
Ni,Koenig,84.22081374,24.48845396,0.076,293,0.67
Ni,Koenig,84.37088574,22.91471497,0.076,293,0.67
Ni,Koenig,84.52111374,24.64276305,0.076,293,0.67
Ni,Koenig,84.67126375,23.64279921,0.076,293,0.67
Ni,Koenig,84.82172575,24.56007784,0.076,293,0.67
Ni,Koenig,84.97164175,23.30353544,0.076,293,0.67
Ni,Koenig,85.12179176,24.10858941,0.076,293,0.67
Ni,Koenig,85.27194176,24.63619705,0.076,293,0.67
Ni,Koenig,85.42209176,24.9315434,0.076,293,0.67
Ni,Koenig,85.57224177,24.70568078,0.076,293,0.67
Ni,Koenig,85.72246977,24.49283273,0.076,293,0.67
Ni,Koenig,85.87254177,26.02137566,0.076,293,0.67
Ni,Koenig,86.02269177,24.1617808,0.076,293,0.67
Ni,Koenig,86.17284178,23.96411661,0.076,293,0.67
Ni,Koenig,86.32306978,24.03560609,0.076,293,0.67
Ni,Koenig,86.47329778,23.81317274,0.076,293,0.67
Ni,Koenig,86.62344779,24.11281485,0.076,293,0.67
Ni,Koenig,86.77375379,23.70808934,0.076,293,0.67
Ni,Koenig,86.92398179,24.83499205,0.076,293,0.67
Ni,Koenig,87.0741318,24.41875764,0.076,293,0.67
Ni,Koenig,87.2242818,24.28955885,0.076,293,0.67
Ni,Koenig,87.3745098,24.87944411,0.076,293,0.67
Ni,Koenig,87.52465981,23.00318206,0.076,293,0.67
Ni,Koenig,87.67480981,24.72545775,0.076,293,0.67
Ni,Koenig,87.82550581,25.04379095,0.076,293,0.67
Ni,Koenig,87.97503182,25.35185667,0.076,293,0.67
Ni,Koenig,88.12518182,24.00663426,0.076,293,0.67
Ni,Koenig,88.27525382,26.99221007,0.076,293,0.67
Ni,Koenig,88.42540382,24.59165745,0.076,293,0.67
Ni,Koenig,88.57547583,23.35136089,0.076,293,0.67
Ni,Koenig,88.72554783,24.10236431,0.076,293,0.67
Ni,Koenig,88.87554183,25.36235686,0.076,293,0.67
Ni,Koenig,89.02561384,25.43494105,0.076,293,0.67
Ni,Koenig,89.17576384,25.47239743,0.076,293,0.67
Ni,Koenig,89.32583584,24.93665182,0.076,293,0.67
Ni,Koenig,89.47598585,23.99567425,0.076,293,0.67
Ni,Koenig,89.62597985,25.26455969,0.076,293,0.67
Ni,Koenig,89.77605185,25.13720263,0.076,293,0.67
Ni,Koenig,89.92612386,24.59200313,0.076,293,0.67
Ni,Koenig,90.07635186,25.23543071,0.076,293,0.67
Ni,Koenig,90.22642386,23.86968213,0.076,293,0.67
Ni,Koenig,90.37649586,24.77051844,0.076,293,0.67
Ni,Koenig,90.52664587,24.9498315,0.076,293,0.67
Ni,Koenig,90.67687387,25.8426397,0.076,293,0.67
Ni,Koenig,90.82725787,24.48164454,0.076,293,0.67
Ni,Koenig,90.97725188,24.74309323,0.076,293,0.67
Ni,Koenig,91.12732388,25.15443841,0.076,293,0.67
Ni,Koenig,91.27755188,24.34928837,0.076,293,0.67
Ni,Koenig,91.42770189,24.2015142,0.076,293,0.67
Ni,Koenig,91.57792989,24.72227193,0.076,293,0.67
Ni,Koenig,91.72815789,25.25597351,0.076,293,0.67
Ni,Koenig,91.8782299,26.19609969,0.076,293,0.67
Ni,Koenig,92.0283019,25.36335469,0.076,293,0.67
Ni,Koenig,92.1784519,23.99746172,0.076,293,0.67
Ni,Koenig,92.3286019,24.67957401,0.076,293,0.67
Ni,Koenig,92.47875191,25.05453883,0.076,293,0.67
Ni,Koenig,92.62882391,25.03422667,0.076,293,0.67
Ni,Koenig,92.77897391,25.59100184,0.076,293,0.67
Ni,Koenig,92.92912392,25.42285284,0.076,293,0.67
Ni,Koenig,93.07919592,25.13011178,0.076,293,0.67
Ni,Koenig,93.22934592,25.3377966,0.076,293,0.67
Ni,Koenig,93.37941793,25.52795815,0.076,293,0.67
Ni,Koenig,93.52964593,22.78448959,0.076,293,0.67
Ni,Koenig,93.67971793,24.63671701,0.076,293,0.67
Ni,Koenig,93.83010194,24.74404568,0.076,293,0.67
Ni,Koenig,93.97986194,25.66689808,0.076,293,0.67
Ni,Koenig,94.12993394,23.43707384,0.076,293,0.67
Ni,Koenig,94.28000595,26.94838537,0.076,293,0.67
Ni,Koenig,94.43007795,24.89663055,0.076,293,0.67
Ni,Koenig,94.58022795,25.88568806,0.076,293,0.67
Ni,Koenig,94.73037795,23.90424305,0.076,293,0.67
Ni,Koenig,94.88037196,26.69446504,0.076,293,0.67
Ni,Koenig,95.03052196,26.17700933,0.076,293,0.67
Ni,Koenig,95.18051596,25.85671318,0.076,293,0.67
Ni,Koenig,95.33074397,25.43608304,0.076,293,0.67
Ni,Koenig,95.48081597,24.52785151,0.076,293,0.67
Ni,Koenig,95.63088797,25.70457582,0.076,293,0.67
Ni,Koenig,95.78158398,24.989569,0.076,293,0.67
Ni,Koenig,95.93118798,26.84102633,0.076,293,0.67
Ni,Koenig,96.08125998,25.48380094,0.076,293,0.67
Ni,Koenig,96.23148799,26.01357294,0.076,293,0.67
Ni,Koenig,96.38155999,27.59657936,0.076,293,0.67
Ni,Koenig,96.53178799,24.8235264,0.076,293,0.67
Ni,Koenig,96.68178199,25.61492697,0.076,293,0.67
Ni,Koenig,96.832478,25.13301683,0.076,293,0.67
Ni,Koenig,96.982394,25.93646275,0.076,293,0.67
Ni,Koenig,97.132466,25.74787191,0.076,293,0.67
Ni,Koenig,97.28277201,25.54713577,0.076,293,0.67
Ni,Koenig,97.43284401,26.33702209,0.076,293,0.67
Ni,Koenig,97.58315001,26.47970157,0.076,293,0.67
Ni,Koenig,97.73369002,25.92344175,0.076,293,0.67
Ni,Koenig,97.88345002,25.74720296,0.076,293,0.67
Ni,Koenig,98.03360002,24.74951064,0.076,293,0.67
Ni,Koenig,98.18367203,25.87002357,0.076,293,0.67
Ni,Koenig,98.33390003,26.40254062,0.076,293,0.67
Ni,Koenig,98.48405003,25.80881874,0.076,293,0.67
Ni,Koenig,98.63420004,26.19930673,0.076,293,0.67
Ni,Koenig,98.78458404,24.58174062,0.076,293,0.67
Ni,Koenig,98.93434404,26.72359729,0.076,293,0.67
Ni,Koenig,99.08457204,26.50336166,0.076,293,0.67
Ni,Koenig,99.23464405,25.62884586,0.076,293,0.67
Ni,Koenig,99.38479405,26.14748284,0.076,293,0.67
Ni,Koenig,99.53494405,26.28213312,0.076,293,0.67
Ni,Koenig,99.68493806,26.27284314,0.076,293,0.67
Ni,Koenig,99.83555606,26.09506867,0.076,293,0.67
Ni,Koenig,99.98516006,25.80840227,0.076,293,0.67
Ni,Koenig,100.1352321,23.28185707,0.076,293,0.67
Ni,Koenig,100.2853821,26.4023917,0.076,293,0.67
Ni,Koenig,100.4352981,24.97676633,0.076,293,0.67
Ni,Koenig,100.5853701,25.55976288,0.076,293,0.67
Ni,Koenig,100.7354421,25.42373507,0.076,293,0.67
Ni,Koenig,100.8855921,26.05191938,0.076,293,0.67
Ni,Koenig,101.0356641,27.31205817,0.076,293,0.67
Ni,Koenig,101.1857361,26.48829545,0.076,293,0.67
Ni,Koenig,101.3356521,26.25523225,0.076,293,0.67
Ni,Koenig,101.4858021,27.1104478,0.076,293,0.67
Ni,Koenig,101.6359521,25.88729138,0.076,293,0.67
Ni,Koenig,101.7861021,26.35762983,0.076,293,0.67
Ni,Koenig,101.9363301,26.43898332,0.076,293,0.67
Ni,Koenig,102.0864021,23.57826109,0.076,293,0.67
Ni,Koenig,102.2365521,26.5960164,0.076,293,0.67
Ni,Koenig,102.3866241,26.0508397,0.076,293,0.67
Ni,Koenig,102.5368521,25.87968785,0.076,293,0.67
Ni,Koenig,102.6870021,26.52658998,0.076,293,0.67
Ni,Koenig,102.8370741,26.49858601,0.076,293,0.67
Ni,Koenig,102.9870681,26.76247971,0.076,293,0.67
Ni,Koenig,103.1371401,26.81525924,0.076,293,0.67
Ni,Koenig,103.2872121,27.21098847,0.076,293,0.67
Ni,Koenig,103.5874341,26.27021707,0.076,293,0.67
Ni,Koenig,103.7375841,26.44052333,0.076,293,0.67
Ni,Koenig,103.8874221,26.71722737,0.076,293,0.67
Ni,Koenig,104.0374941,26.19957092,0.076,293,0.67
Ni,Koenig,104.1874881,27.09969604,0.076,293,0.67
Ni,Koenig,104.3376382,26.94258421,0.076,293,0.67
Ni,Koenig,104.4877102,26.69145337,0.076,293,0.67
Ni,Koenig,104.7877762,26.54309014,0.076,293,0.67
Ni,Koenig,104.9376922,28.58471454,0.076,293,0.67
Ni,Koenig,105.0878422,26.26410951,0.076,293,0.67
Ni,Koenig,105.2379142,27.00967612,0.076,293,0.67
Ni,Koenig,105.3879862,26.72258904,0.076,293,0.67
Ni,Koenig,105.5379802,26.37405037,0.076,293,0.67
Ni,Koenig,105.6879742,26.49915459,0.076,293,0.67
Ni,Koenig,105.8381242,26.22165543,0.076,293,0.67
Ni,Koenig,105.9881182,27.0256228,0.076,293,0.67
Ni,Koenig,106.1381122,27.07535189,0.076,293,0.67
Ni,Koenig,106.2882622,27.34181016,0.076,293,0.67
Ni,Koenig,106.4381782,27.72862424,0.076,293,0.67
Ni,Koenig,106.5883282,26.32983547,0.076,293,0.67
Ni,Koenig,106.7385562,28.0709712,0.076,293,0.67
Ni,Koenig,106.8885502,27.90090186,0.076,293,0.67
Ni,Koenig,107.0386222,26.68541045,0.076,293,0.67
Ni,Koenig,107.1887722,26.40356457,0.076,293,0.67
Ni,Koenig,107.3387662,27.15335455,0.076,293,0.67
Ni,Koenig,107.4887602,26.5000501,0.076,293,0.67
Ni,Koenig,107.6388322,26.73988854,0.076,293,0.67
Ni,Koenig,107.7888262,28.7099633,0.076,293,0.67
Ni,Koenig,107.9389762,26.85054926,0.076,293,0.67
Ni,Koenig,108.0889702,27.65718459,0.076,293,0.67
Ni,Koenig,108.2388862,26.64276104,0.076,293,0.67
Ni,Koenig,108.3889582,27.15983044,0.076,293,0.67
Ni,Koenig,108.5389522,26.38578497,0.076,293,0.67
Ni,Koenig,108.6893362,25.88412511,0.076,293,0.67
Ni,Koenig,108.8390182,26.32608147,0.076,293,0.67
Ni,Koenig,108.9890122,27.06419922,0.076,293,0.67
Ni,Koenig,109.1390063,27.21445191,0.076,293,0.67
Ni,Koenig,109.2890003,27.36615982,0.076,293,0.67
Ni,Koenig,109.4390723,27.4186771,0.076,293,0.67
Ni,Koenig,109.5891443,27.09645238,0.076,293,0.67
Ni,Koenig,109.7391383,27.84691066,0.076,293,0.67
Ni,Koenig,109.8892103,26.6017977,0.076,293,0.67
Ni,Koenig,110.0392043,25.1241543,0.076,293,0.67
Ni,Koenig,110.1891983,26.42655718,0.076,293,0.67
Ni,Koenig,110.3392703,26.76500729,0.076,293,0.67
Ni,Koenig,110.4893423,27.52011921,0.076,293,0.67
Ni,Koenig,110.6398043,27.86053135,0.076,293,0.67
Ni,Koenig,110.7894083,26.46222149,0.076,293,0.67
Ni,Koenig,110.9393243,26.90627316,0.076,293,0.67
Ni,Koenig,111.0894743,27.54419935,0.076,293,0.67
Ni,Koenig,111.2394683,27.50221382,0.076,293,0.67
Ni,Koenig,111.3895403,27.02935151,0.076,293,0.67
Ni,Koenig,111.5400803,27.40962777,0.076,293,0.67
Ni,Koenig,111.6896843,25.95238678,0.076,293,0.67
Ni,Koenig,111.8396003,26.32080577,0.076,293,0.67
Ni,Koenig,111.9896723,23.89966736,0.076,293,0.67
Ni,Koenig,112.1399003,27.32911687,0.076,293,0.67
Ni,Koenig,112.2899723,27.14578557,0.076,293,0.67
Ni,Koenig,112.4401223,26.77685939,0.076,293,0.67
Ni,Koenig,112.5905843,26.95153278,0.076,293,0.67
Ni,Koenig,112.7403443,28.43701165,0.076,293,0.67
Ni,Koenig,112.8904943,27.11640167,0.076,293,0.67
Ni,Koenig,113.0406443,26.77235379,0.076,293,0.67
Ni,Koenig,113.1907163,27.95918237,0.076,293,0.67
Ni,Koenig,113.3408663,28.27790238,0.076,293,0.67
Ni,Koenig,113.4908603,28.45201195,0.076,293,0.67
Ni,Koenig,113.6414003,26.32840992,0.076,293,0.67
Ni,Koenig,113.7911603,28.39134961,0.076,293,0.67
Ni,Koenig,113.9412324,27.84669579,0.076,293,0.67
Ni,Koenig,114.0913824,27.93193882,0.076,293,0.67
Ni,Koenig,114.2412984,28.24724824,0.076,293,0.67
Ni,Koenig,114.3914484,27.64742785,0.076,293,0.67
Ni,Koenig,114.5414424,28.73098516,0.076,293,0.67
Ni,Koenig,114.6915144,27.02702315,0.076,293,0.67
Ni,Koenig,114.8416644,28.17147722,0.076,293,0.67
Ni,Koenig,114.9916584,27.02961821,0.076,293,0.67
Ni,Koenig,115.1415744,28.19307326,0.076,293,0.67
Ni,Koenig,115.2916464,28.69856607,0.076,293,0.67
Ni,Koenig,115.4416404,28.47640875,0.076,293,0.67
Ni,Koenig,115.5919464,28.31467034,0.076,293,0.67
Ni,Koenig,115.7418624,27.96656315,0.076,293,0.67
Ni,Koenig,115.8919344,27.98305498,0.076,293,0.67
Ni,Koenig,116.0418504,28.63937861,0.076,293,0.67
Ni,Koenig,116.1918444,28.12271068,0.076,293,0.67
Ni,Koenig,116.3419164,28.03658063,0.076,293,0.67
Ni,Koenig,116.4919884,28.65731131,0.076,293,0.67
Ni,Koenig,116.6419824,28.53007962,0.076,293,0.67
Ni,Koenig,116.7919764,28.47734913,0.076,293,0.67
Ni,Koenig,116.9419704,26.51786715,0.076,293,0.67
Ni,Koenig,117.0919644,28.66748906,0.076,293,0.67
Ni,Koenig,117.2419584,26.4232953,0.076,293,0.67
Ni,Koenig,117.3920304,28.02407334,0.076,293,0.67
Ni,Koenig,117.5421804,28.24263904,0.076,293,0.67
Ni,Koenig,117.6920964,27.46899876,0.076,293,0.67
Ni,Koenig,117.8423244,28.76598569,0.076,293,0.67
Ni,Koenig,117.9923964,28.6663953,0.076,293,0.67
Ni,Koenig,118.1425464,28.81358131,0.076,293,0.67
Ni,Koenig,118.2926184,27.79563837,0.076,293,0.67
Ni,Koenig,118.4432364,29.2999064,0.076,293,0.67
Ni,Koenig,118.5927624,27.94177231,0.076,293,0.67
Ni,Koenig,118.7426784,28.7636626,0.076,293,0.67
Ni,Koenig,118.8928285,28.76587457,0.076,293,0.67
Ni,Koenig,119.0428225,28.73951877,0.076,293,0.67
Ni,Koenig,119.1928945,28.27934674,0.076,293,0.67
Ni,Koenig,119.3428105,27.67272996,0.076,293,0.67
Ni,Koenig,119.4934285,27.32404857,0.076,293,0.67
Ni,Koenig,119.6428765,26.99276446,0.076,293,0.67
Ni,Koenig,119.7928705,27.70829884,0.076,293,0.67
Ni,Koenig,119.9430985,29.15113968,0.076,293,0.67
Ni,Koenig,120.0930925,29.04550698,0.076,293,0.67
Ni,Koenig,120.2430865,28.2199854,0.076,293,0.67
Ni,Koenig,120.3932365,28.40972503,0.076,293,0.67
Ni,Koenig,120.5431525,28.4574618,0.076,293,0.67
Ni,Koenig,120.6931465,28.10938301,0.076,293,0.67
Ni,Koenig,120.8431405,28.41373453,0.076,293,0.67
Ni,Koenig,120.9932125,28.0640542,0.076,293,0.67
Ni,Koenig,121.1432845,28.20984267,0.076,293,0.67
Ni,Koenig,121.2932785,28.22651981,0.076,293,0.67
Ni,Koenig,121.4433505,29.212819,0.076,293,0.67
Ni,Koenig,121.5932665,27.81937453,0.076,293,0.67
Ni,Koenig,121.7431825,27.98435419,0.076,293,0.67
Ni,Koenig,121.8932545,28.21660635,0.076,293,0.67
Ni,Koenig,122.0431705,27.27630967,0.076,293,0.67
Ni,Koenig,122.1932425,28.53045548,0.076,293,0.67
Ni,Koenig,122.3433145,29.08690956,0.076,293,0.67
Ni,Koenig,122.4931525,28.30445748,0.076,293,0.67
Ni,Koenig,122.6431465,28.23729845,0.076,293,0.67
Ni,Koenig,122.7931405,27.27677989,0.076,293,0.67
Ni,Koenig,122.9431345,27.86817907,0.076,293,0.67
Ni,Koenig,123.0931285,28.90112008,0.076,293,0.67
Ni,Koenig,123.2432005,28.95733037,0.076,293,0.67
Ni,Koenig,123.3936625,28.26431218,0.076,293,0.67
Ni,Koenig,123.5431105,26.66509576,0.076,293,0.67
Ni,Koenig,123.6931826,29.45023741,0.076,293,0.67
Ni,Koenig,123.8432546,27.56492878,0.076,293,0.67
Ni,Koenig,123.9933266,27.5027377,0.076,293,0.67
Ni,Koenig,124.1434766,29.53701294,0.076,293,0.67
Ni,Koenig,124.2934706,28.28170443,0.076,293,0.67
Ni,Koenig,124.4434646,28.48600347,0.076,293,0.67
Ni,Koenig,124.5933806,28.68819068,0.076,293,0.67
Ni,Koenig,124.7434526,28.33605227,0.076,293,0.67
Ni,Koenig,124.8934466,26.62402472,0.076,293,0.67
Ni,Koenig,125.0433626,29.43856984,0.076,293,0.67
Ni,Koenig,125.1934346,30.13071082,0.076,293,0.67
Ni,Koenig,125.3434286,26.88031046,0.076,293,0.67
Ni,Koenig,125.4932666,29.39219424,0.076,293,0.67
Ni,Koenig,125.6431826,28.40750863,0.076,293,0.67
Ni,Koenig,125.7932546,27.97032826,0.076,293,0.67
Ni,Koenig,125.9431706,28.35393004,0.076,293,0.67
Ni,Koenig,126.0930086,28.76154982,0.076,293,0.67
Ni,Koenig,126.2430026,28.6464159,0.076,293,0.67
Ni,Koenig,126.3929966,27.98769695,0.076,293,0.67
Ni,Koenig,126.5428346,29.05986608,0.076,293,0.67
Ni,Koenig,126.6928286,28.31890776,0.076,293,0.67
Ni,Koenig,126.8427446,28.71885087,0.076,293,0.67
Ni,Koenig,126.9927386,27.038267,0.076,293,0.67
Ni,Koenig,127.1425766,28.77727051,0.076,293,0.67
Ni,Koenig,127.2928046,27.52968467,0.076,293,0.67
Ni,Koenig,127.4425646,29.29241816,0.076,293,0.67
Ni,Koenig,127.5924026,28.05497052,0.076,293,0.67
Ni,Koenig,127.7423186,29.0730491,0.076,293,0.67
Ni,Koenig,127.8923126,28.74432037,0.076,293,0.67
Ni,Koenig,128.0423066,29.23841618,0.076,293,0.67
Ni,Koenig,128.1923006,28.3564909,0.076,293,0.67
Ni,Koenig,128.3422166,27.98161516,0.076,293,0.67
Ni,Koenig,128.4922107,27.68834037,0.076,293,0.67
Ni,Koenig,128.6420487,27.81376988,0.076,293,0.67
Ni,Koenig,128.7920427,28.69560868,0.076,293,0.67
Ni,Koenig,128.9421147,26.4903955,0.076,293,0.67
Ni,Koenig,129.0919527,30.09274127,0.076,293,0.67
Ni,Koenig,129.2421807,28.50159617,0.076,293,0.67
Ni,Koenig,129.3919407,26.84655013,0.076,293,0.67
Ni,Koenig,129.5419347,30.60548268,0.076,293,0.67
Ni,Koenig,129.6919287,29.03815175,0.076,293,0.67
Ni,Koenig,129.8419227,28.40340615,0.076,293,0.67
Ni,Koenig,129.9920727,29.32988234,0.076,293,0.67
Ni,Koenig,130.1421447,29.41981569,0.076,293,0.67
Ni,Koenig,130.2920607,28.61980096,0.076,293,0.67
Ni,Koenig,130.4420547,28.50384517,0.076,293,0.67
Ni,Koenig,130.5920487,28.50705555,0.076,293,0.67
Ni,Koenig,130.7418867,28.68640338,0.076,293,0.67
Ni,Koenig,130.8919587,29.20124725,0.076,293,0.67
Ni,Koenig,131.0418747,28.7258143,0.076,293,0.67
Ni,Koenig,131.1919467,29.15794894,0.076,293,0.67
Ni,Koenig,131.3417067,28.04221307,0.076,293,0.67
Ni,Koenig,131.4917007,27.41138145,0.076,293,0.67
Ni,Koenig,131.6417727,29.97045485,0.076,293,0.67
Ni,Koenig,131.7915327,27.74460935,0.076,293,0.67
Ni,Koenig,131.9416047,28.87093359,0.076,293,0.67
Ni,Koenig,132.0915207,29.70024701,0.076,293,0.67
Ni,Koenig,132.2413587,28.72537749,0.076,293,0.67
Ni,Koenig,132.3912747,29.63455085,0.076,293,0.67
Ni,Koenig,132.5412687,27.23287747,0.076,293,0.67
Ni,Koenig,132.6913407,29.38275073,0.076,293,0.67
Ni,Koenig,132.8411007,29.59363562,0.076,293,0.67
Ni,Koenig,132.9910947,28.93240366,0.076,293,0.67
Ni,Koenig,133.1415567,29.15113126,0.076,293,0.67
Ni,Koenig,133.2908488,30.05796187,0.076,293,0.67
Ni,Koenig,133.4408428,28.40869245,0.076,293,0.67
Ni,Koenig,133.5908368,29.44327577,0.076,293,0.67
Ni,Koenig,133.7407528,29.63298753,0.076,293,0.67
Ni,Koenig,133.8907468,28.57823499,0.076,293,0.67
Ni,Koenig,134.0405848,29.34232722,0.076,293,0.67
Ni,Koenig,134.1905788,29.59242014,0.076,293,0.67
Ni,Koenig,134.3404948,28.71426353,0.076,293,0.67
Ni,Koenig,134.4904888,29.32005723,0.076,293,0.67
Ni,Koenig,134.6404828,28.94766279,0.076,293,0.67
Ni,Koenig,134.7904768,29.74244207,0.076,293,0.67
Ni,Koenig,134.9403928,29.54396862,0.076,293,0.67
Ni,Koenig,135.0903088,29.07603957,0.076,293,0.67
Ni,Koenig,135.2403028,29.4163206,0.076,293,0.67
Ni,Koenig,135.3902188,29.62174817,0.076,293,0.67
Ni,Koenig,135.5401348,29.8738296,0.076,293,0.67
Ni,Koenig,135.6901288,29.80639833,0.076,293,0.67
Ni,Koenig,135.8400448,29.14693649,0.076,293,0.67
Ni,Koenig,135.9903508,29.50780617,0.076,293,0.67
Ni,Koenig,136.1398768,29.08171521,0.076,293,0.67
Ni,Koenig,136.2897928,29.03904413,0.076,293,0.67
Ni,Koenig,136.4397088,28.88149013,0.076,293,0.67
Ni,Koenig,136.5897028,29.48556088,0.076,293,0.67
Ni,Koenig,136.7396188,30.89628549,0.076,293,0.67
Ni,Koenig,136.8900028,28.93831573,0.076,293,0.67
Ni,Koenig,137.0393728,29.31968293,0.076,293,0.67
Ni,Koenig,137.1892888,29.05217692,0.076,293,0.67
Ni,Koenig,137.3391268,29.7012104,0.076,293,0.67
Ni,Koenig,137.4891208,29.5737468,0.076,293,0.67
Ni,Koenig,137.6391148,29.73809256,0.076,293,0.67
Ni,Koenig,137.7889528,29.51637494,0.076,293,0.67
Ni,Koenig,137.9391028,29.89051707,0.076,293,0.67
Ni,Koenig,138.0887068,28.73715026,0.076,293,0.67
Ni,Koenig,138.2387009,29.11613296,0.076,293,0.67
Ni,Koenig,138.3886169,28.65095946,0.076,293,0.67
Ni,Koenig,138.5384549,30.24323974,0.076,293,0.67
Ni,Koenig,138.6882929,30.72871434,0.076,293,0.67
Ni,Koenig,138.8382089,30.26322057,0.076,293,0.67
Ni,Koenig,138.9882029,29.8162966,0.076,293,0.67
Ni,Koenig,139.1381189,29.27704801,0.076,293,0.67
Ni,Koenig,139.2880349,29.15948281,0.076,293,0.67
Ni,Koenig,139.4379509,29.66282623,0.076,293,0.67
Ni,Koenig,139.5878669,29.28376162,0.076,293,0.67
Ni,Koenig,139.7377049,29.60296603,0.076,293,0.67
Ni,Koenig,139.8876989,30.20693861,0.076,293,0.67
Ni,Koenig,140.0375369,29.48794846,0.076,293,0.67
Ni,Koenig,140.1874529,27.58143374,0.076,293,0.67
Ni,Koenig,140.3372909,30.289873,0.076,293,0.67
Ni,Koenig,140.4872849,29.74051058,0.076,293,0.67
Ni,Koenig,140.6371229,29.40220477,0.076,293,0.67
Ni,Koenig,140.7875069,30.03991806,0.076,293,0.67
Ni,Koenig,140.9368769,29.56271694,0.076,293,0.67
Ni,Koenig,141.0867929,30.11145475,0.076,293,0.67
Ni,Koenig,141.2367869,28.88827636,0.076,293,0.67
Ni,Koenig,141.3866249,30.66614436,0.076,293,0.67
Ni,Koenig,141.5365409,29.95160726,0.076,293,0.67
Ni,Koenig,141.6863789,29.93800675,0.076,293,0.67
Ni,Koenig,141.8362169,29.62816711,0.076,293,0.67
Ni,Koenig,141.9862889,30.80040425,0.076,293,0.67
Ni,Koenig,142.1361269,30.08504378,0.076,293,0.67
Ni,Koenig,142.2860429,29.13039064,0.076,293,0.67
Ni,Koenig,142.4359589,29.77902464,0.076,293,0.67
Ni,Koenig,142.5858749,29.94416368,0.076,293,0.67
Ni,Koenig,142.7361029,30.94100666,0.076,293,0.67
Ni,Koenig,142.8855509,30.34068112,0.076,293,0.67
Ni,Koenig,143.035467,28.93286869,0.076,293,0.67
Ni,Koenig,143.185305,30.24308995,0.076,293,0.67
Ni,Koenig,143.335221,30.20199554,0.076,293,0.67
Ni,Koenig,143.485059,29.63060665,0.076,293,0.67
Ni,Koenig,143.634975,30.11045131,0.076,293,0.67
Ni,Koenig,143.784813,29.69883162,0.076,293,0.67
Ni,Koenig,143.934729,31.39714225,0.076,293,0.67
Ni,Koenig,144.084645,29.70619969,0.076,293,0.67
Ni,Koenig,144.234483,30.69812358,0.076,293,0.67
Ni,Koenig,144.384399,30.4279298,0.076,293,0.67
Ni,Koenig,144.534315,30.0536974,0.076,293,0.67
Ni,Koenig,144.684075,29.68607826,0.076,293,0.67
Ni,Koenig,144.833991,29.5341952,0.076,293,0.67
Ni,Koenig,144.983907,28.77133967,0.076,293,0.67
Ni,Koenig,145.133979,29.2100705,0.076,293,0.67
Ni,Koenig,145.283973,28.92967689,0.076,293,0.67
Ni,Koenig,145.433967,28.73728507,0.076,293,0.67
Ni,Koenig,145.584429,29.31299363,0.076,293,0.67
Ni,Koenig,145.733799,30.86843643,0.076,293,0.67
Ni,Koenig,145.883715,28.03516763,0.076,293,0.67
Ni,Koenig,146.033631,29.72240686,0.076,293,0.67
Ni,Koenig,146.183625,30.31720895,0.076,293,0.67
Ni,Koenig,146.333463,29.31971479,0.076,293,0.67
Ni,Koenig,146.483847,29.32378634,0.076,293,0.67
Ni,Koenig,146.633295,30.58499192,0.076,293,0.67
Ni,Koenig,146.783289,31.09655892,0.076,293,0.67
Ni,Koenig,146.933049,30.37354008,0.076,293,0.67
Ni,Koenig,147.082887,29.92583331,0.076,293,0.67
Ni,Koenig,147.232959,30.75572472,0.076,293,0.67
Ni,Koenig,147.382719,31.9428234,0.076,293,0.67
Ni,Koenig,147.533181,30.47173065,0.076,293,0.67
Ni,Koenig,147.682473,30.14898032,0.076,293,0.67
Ni,Koenig,147.8323891,30.47592468,0.076,293,0.67
Ni,Koenig,147.9823831,28.81228464,0.076,293,0.67
Ni,Koenig,148.1321431,30.3056422,0.076,293,0.67
Ni,Koenig,148.2820591,29.31877727,0.076,293,0.67
Ni,Koenig,148.4318971,30.48248466,0.076,293,0.67
Ni,Koenig,148.5818911,29.17200813,0.076,293,0.67
Ni,Koenig,148.7318851,31.01512944,0.076,293,0.67
Ni,Koenig,148.8817231,30.27756634,0.076,293,0.67
Ni,Koenig,149.0318731,30.69732724,0.076,293,0.67
Ni,Koenig,149.1817111,30.74524444,0.076,293,0.67
Ni,Koenig,149.3315491,30.49005663,0.076,293,0.67
Ni,Koenig,149.4816211,29.59444494,0.076,293,0.67
Ni,Koenig,149.6313811,30.59341396,0.076,293,0.67
Ni,Koenig,149.7812971,30.33701193,0.076,293,0.67
Ni,Koenig,149.9311351,30.99990954,0.076,293,0.67
Ni,Koenig,150.0810511,30.79296754,0.076,293,0.67
Ni,Koenig,150.2309671,29.60361018,0.076,293,0.67
Ni,Koenig,150.3814291,30.22702113,0.076,293,0.67
Ni,Koenig,150.5307991,30.03535725,0.076,293,0.67
Ni,Koenig,150.6806371,30.46564779,0.076,293,0.67
Ni,Koenig,150.8305531,29.68799841,0.076,293,0.67
Ni,Koenig,150.9804691,29.65911134,0.076,293,0.67
Ni,Koenig,151.1303071,29.81655092,0.076,293,0.67
Ni,Koenig,151.2803011,30.77159244,0.076,293,0.67
Ni,Koenig,151.4300611,31.05305745,0.076,293,0.67
Ni,Koenig,151.5799771,29.79097571,0.076,293,0.67
Ni,Koenig,151.7297371,30.38288675,0.076,293,0.67
Ni,Koenig,151.8795751,30.842234,0.076,293,0.67
Ni,Koenig,152.0295691,29.80858325,0.076,293,0.67
Ni,Koenig,152.1794071,30.52099165,0.076,293,0.67
Ni,Koenig,152.3294791,30.39431408,0.076,293,0.67
Ni,Koenig,152.4790831,29.46804397,0.076,293,0.67
Ni,Koenig,152.6289211,31.28831447,0.076,293,0.67
Ni,Koenig,152.7788372,29.97843014,0.076,293,0.67
Ni,Koenig,152.9287532,30.49616396,0.076,293,0.67
Ni,Koenig,153.0787472,30.26251355,0.076,293,0.67
Ni,Koenig,153.2286632,30.22509953,0.076,293,0.67
Ni,Koenig,153.3783452,30.3240364,0.076,293,0.67
Ni,Koenig,153.5281832,30.31518027,0.076,293,0.67
Ni,Koenig,153.6780992,30.47578705,0.076,293,0.67
Ni,Koenig,153.8279372,31.04776002,0.076,293,0.67
Ni,Koenig,153.9778532,31.39610018,0.076,293,0.67
Ni,Koenig,154.1276912,30.30138582,0.076,293,0.67
Ni,Koenig,154.2775292,31.83991733,0.076,293,0.67
Ni,Koenig,154.4273672,29.67199012,0.076,293,0.67
Ni,Koenig,154.5772052,30.49847083,0.076,293,0.67
Ni,Koenig,154.7271212,30.51041189,0.076,293,0.67
Ni,Koenig,154.8768812,30.44750413,0.076,293,0.67
Ni,Koenig,155.0267192,30.28661231,0.076,293,0.67
Ni,Koenig,155.1773372,30.76474307,0.076,293,0.67
Ni,Koenig,155.3264732,30.86796362,0.076,293,0.67
Ni,Koenig,155.4763112,30.55815755,0.076,293,0.67
Ni,Koenig,155.6261492,29.94006551,0.076,293,0.67
Ni,Koenig,155.7760652,30.92737085,0.076,293,0.67
Ni,Koenig,155.9258252,29.97888493,0.076,293,0.67
Ni,Koenig,156.0756632,30.39436576,0.076,293,0.67
Ni,Koenig,156.2254232,30.89035104,0.076,293,0.67
Ni,Koenig,156.3752612,30.49263586,0.076,293,0.67
Ni,Koenig,156.5250992,30.92311254,0.076,293,0.67
Ni,Koenig,156.6749372,30.76530033,0.076,293,0.67
Ni,Koenig,156.8248532,30.95396992,0.076,293,0.67
Ni,Koenig,156.9746912,30.07000712,0.076,293,0.67
Ni,Koenig,157.1246072,31.00622627,0.076,293,0.67
Ni,Koenig,157.2745232,32.2264818,0.076,293,0.67
Ni,Koenig,157.4242052,31.05579459,0.076,293,0.67
Ni,Koenig,157.5741213,31.99700391,0.076,293,0.67
Ni,Koenig,157.7239593,30.67425429,0.076,293,0.67
Ni,Koenig,157.8737973,30.737468,0.076,293,0.67
Ni,Koenig,158.0239473,31.07045906,0.076,293,0.67
Ni,Koenig,158.1734733,31.45544385,0.076,293,0.67
Ni,Koenig,158.3233893,31.12724086,0.076,293,0.67
Ni,Koenig,158.4732273,31.50498972,0.076,293,0.67
Ni,Koenig,158.6229873,30.94688121,0.076,293,0.67
Ni,Koenig,158.7728253,31.21878265,0.076,293,0.67
Ni,Koenig,158.9227413,30.9791287,0.076,293,0.67
Ni,Koenig,159.0723453,32.04224089,0.076,293,0.67
Ni,Koenig,159.2221833,31.13863916,0.076,293,0.67
Ni,Koenig,159.3720993,31.53199691,0.076,293,0.67
Ni,Koenig,159.5218593,30.55725322,0.076,293,0.67
Ni,Koenig,159.6716973,32.14977462,0.076,293,0.67
Ni,Koenig,159.8220813,33.04672916,0.076,293,0.67
Ni,Koenig,159.9716073,33.26658129,0.076,293,0.67
Ni,Koenig,160.1216013,32.75830564,0.076,293,0.67
Ni,Koenig,160.2716733,33.11780205,0.076,293,0.67
Ni,Koenig,160.4218233,32.89286202,0.076,293,0.67
Ni,Koenig,160.5719733,32.71103096,0.076,293,0.67
Ni,Koenig,160.7221233,32.3039857,0.076,293,0.67
Ni,Koenig,160.8725073,32.53197275,0.076,293,0.67
Ni,Koenig,161.0222673,33.47959492,0.076,293,0.67
Ni,Koenig,161.1724173,33.05727471,0.076,293,0.67
Ni,Koenig,161.3226453,32.9511235,0.076,293,0.67
Ni,Koenig,161.4727173,32.62912295,0.076,293,0.67
Ni,Koenig,161.6229453,33.26877865,0.076,293,0.67
Ni,Koenig,161.7729393,32.4993903,0.076,293,0.67
Ni,Koenig,161.9235573,33.44430799,0.076,293,0.67
Ni,Koenig,162.0732393,33.02186414,0.076,293,0.67
Ni,Koenig,162.2233893,33.46039254,0.076,293,0.67
Ni,Koenig,162.5235334,33.03618754,0.076,293,0.67
Ni,Koenig,162.6736834,32.55746877,0.076,293,0.67
Ni,Koenig,162.8237554,32.98757989,0.076,293,0.67
Ni,Koenig,162.9739054,33.89471909,0.076,293,0.67
Ni,Koenig,163.1240554,32.85002811,0.076,293,0.67
Ni,Koenig,163.2740494,33.32527488,0.076,293,0.67
Ni,Koenig,163.4241994,33.50452782,0.076,293,0.67
Ni,Koenig,163.5743494,31.72244618,0.076,293,0.67
Ni,Koenig,163.7244214,33.77992016,0.076,293,0.67
Ni,Koenig,163.8748054,33.82455018,0.076,293,0.67
Ni,Koenig,164.0246434,33.565712,0.076,293,0.67
Ni,Koenig,164.1747154,32.8763236,0.076,293,0.67
Ni,Koenig,164.3247874,33.96331318,0.076,293,0.67
Ni,Koenig,164.4748594,33.17199561,0.076,293,0.67
Ni,Koenig,164.6250874,32.29715474,0.076,293,0.67
Ni,Koenig,164.7752374,32.21202837,0.076,293,0.67
Ni,Koenig,164.9252314,33.48769688,0.076,293,0.67
Ni,Koenig,165.0753034,32.72352622,0.076,293,0.67
Ni,Koenig,165.2253754,33.00124048,0.076,293,0.67
Ni,Koenig,165.3755254,33.33357042,0.076,293,0.67
Ni,Koenig,165.5255974,32.62246932,0.076,293,0.67
Ni,Koenig,165.6757474,32.54856863,0.076,293,0.67
Ni,Koenig,165.8258194,31.78957332,0.076,293,0.67
Ni,Koenig,165.9757354,32.64374531,0.076,293,0.67
Ni,Koenig,166.1258854,32.96622401,0.076,293,0.67
Ni,Koenig,166.2759574,31.44820696,0.076,293,0.67
Ni,Koenig,166.4261074,33.43593854,0.076,293,0.67
Ni,Koenig,166.5761014,34.25304956,0.076,293,0.67
Ni,Koenig,166.7260954,31.61231103,0.076,293,0.67
Ni,Koenig,166.8768694,32.65576137,0.076,293,0.67
Ni,Koenig,167.0262394,33.22903467,0.076,293,0.67
Ni,Koenig,167.1763894,32.77780768,0.076,293,0.67
Ni,Koenig,167.3266175,32.95328141,0.076,293,0.67
Ni,Koenig,167.4764555,32.60451544,0.076,293,0.67
Ni,Koenig,167.6266835,33.29698708,0.076,293,0.67
Ni,Koenig,167.7766775,32.5695757,0.076,293,0.67
Ni,Koenig,167.9268275,33.67527861,0.076,293,0.67
Ni,Koenig,168.0768995,32.78857936,0.076,293,0.67
Ni,Koenig,168.2269715,32.33216347,0.076,293,0.67
Ni,Koenig,168.3771215,34.05628455,0.076,293,0.67
Ni,Koenig,168.5271155,32.75050572,0.076,293,0.67
Ni,Koenig,168.6771095,33.84681757,0.076,293,0.67
Ni,Koenig,168.8277275,33.50661066,0.076,293,0.67
Ni,Koenig,168.9772535,33.4328865,0.076,293,0.67
Ni,Koenig,169.1274035,33.28880767,0.076,293,0.67
Ni,Koenig,169.2773975,34.10760102,0.076,293,0.67
Ni,Koenig,169.4275475,33.8325493,0.076,293,0.67
Ni,Koenig,169.5776195,33.60844624,0.076,293,0.67
Ni,Koenig,169.7281595,33.02489687,0.076,293,0.67
Ni,Koenig,169.8778415,33.96493931,0.076,293,0.67
Ni,Koenig,170.0278355,33.18282344,0.076,293,0.67
Ni,Koenig,170.1779075,33.59011904,0.076,293,0.67
Ni,Koenig,170.3279795,32.99361732,0.076,293,0.67
Ni,Koenig,170.4779735,33.63313739,0.076,293,0.67
Ni,Koenig,170.6280455,33.18142523,0.076,293,0.67
Ni,Koenig,170.7787415,32.69561787,0.076,293,0.67
Ni,Koenig,170.9281895,32.27893092,0.076,293,0.67
Ni,Koenig,171.0781835,33.74603872,0.076,293,0.67
Ni,Koenig,171.2282555,34.16836886,0.076,293,0.67
Ni,Koenig,171.3783275,33.03320383,0.076,293,0.67
Ni,Koenig,171.5283995,32.8557242,0.076,293,0.67
Ni,Koenig,171.6783935,32.29019831,0.076,293,0.67
Ni,Koenig,171.8283875,31.44805902,0.076,293,0.67
Ni,Koenig,171.9784595,33.28063809,0.076,293,0.67
Ni,Koenig,172.1285316,33.12604253,0.076,293,0.67
Ni,Koenig,172.2786036,33.27795388,0.076,293,0.67
Ni,Koenig,172.4286756,33.08343008,0.076,293,0.67
Ni,Koenig,172.5787476,34.37286558,0.076,293,0.67
Ni,Koenig,172.7286636,33.39900996,0.076,293,0.67
Ni,Koenig,172.8787356,32.99514706,0.076,293,0.67
Ni,Koenig,173.0288076,34.59762316,0.076,293,0.67
Ni,Koenig,173.1788796,33.05841594,0.076,293,0.67
Ni,Koenig,173.3289516,32.14646376,0.076,293,0.67
Ni,Koenig,173.4790236,33.72149128,0.076,293,0.67
Ni,Koenig,173.6290176,33.73945556,0.076,293,0.67
Ni,Koenig,173.7794016,33.73190796,0.076,293,0.67
Ni,Koenig,173.9290056,32.79215465,0.076,293,0.67
Ni,Koenig,174.0789996,33.43597072,0.076,293,0.67
Ni,Koenig,174.2289936,33.65794644,0.076,293,0.67
Ni,Koenig,174.3790656,33.03175051,0.076,293,0.67
Ni,Koenig,174.5289816,33.32271739,0.076,293,0.67
Ni,Koenig,174.6789756,32.52362891,0.076,293,0.67
Ni,Koenig,174.8289696,33.15286827,0.076,293,0.67
Ni,Koenig,174.9790416,33.74340145,0.076,293,0.67
Ni,Koenig,175.1291136,32.31638284,0.076,293,0.67
Ni,Koenig,175.2791076,33.00639247,0.076,293,0.67
Ni,Koenig,175.4291016,33.36101607,0.076,293,0.67
Ni,Koenig,175.5791736,34.57998861,0.076,293,0.67
Ni,Koenig,175.7294796,33.13842077,0.076,293,0.67
Ni,Koenig,175.8792396,33.72248176,0.076,293,0.67
Ni,Koenig,176.0293116,34.9212791,0.076,293,0.67
Ni,Koenig,176.1793836,35.35295905,0.076,293,0.67
Ni,Koenig,176.3292996,34.14657492,0.076,293,0.67
Ni,Koenig,176.4792936,32.91089857,0.076,293,0.67
Ni,Koenig,176.6292876,33.59034485,0.076,293,0.67
Ni,Koenig,176.7793596,33.67737363,0.076,293,0.67
Ni,Koenig,176.9293537,33.22418755,0.076,293,0.67
Ni,Koenig,177.0792697,34.48547086,0.076,293,0.67
Ni,Koenig,177.2293417,34.28659212,0.076,293,0.67
Ni,Koenig,177.3792577,33.29074663,0.076,293,0.67
Ni,Koenig,177.5292517,33.35269985,0.076,293,0.67
Ni,Koenig,177.6794797,34.99231131,0.076,293,0.67
Ni,Koenig,177.8293177,33.19100413,0.076,293,0.67
Ni,Koenig,177.9793897,32.84123243,0.076,293,0.67
Ni,Koenig,178.1294617,33.17441594,0.076,293,0.67
Ni,Koenig,178.2793777,32.57927956,0.076,293,0.67
Ni,Koenig,178.4294497,33.0101493,0.076,293,0.67
Ni,Koenig,178.5794437,34.7315324,0.076,293,0.67
Ni,Koenig,178.7295157,33.3157615,0.076,293,0.67
Ni,Koenig,178.8794317,34.62462891,0.076,293,0.67
Ni,Koenig,179.0294257,32.76338726,0.076,293,0.67
Ni,Koenig,179.1794977,34.89523937,0.076,293,0.67
Ni,Koenig,179.3295697,34.592564,0.076,293,0.67
Ni,Koenig,179.4795637,33.43305427,0.076,293,0.67
Ni,Koenig,179.6296357,34.43618305,0.076,293,0.67
Ni,Koenig,179.7795517,33.90484339,0.076,293,0.67
Ni,Koenig,179.9296237,33.84570491,0.076,293,0.67
Ni,Koenig,180.0796177,34.02278691,0.076,293,0.67
Ni,Koenig,180.2295337,34.20092804,0.076,293,0.67
Ni,Koenig,180.3795277,33.47229352,0.076,293,0.67
Ni,Koenig,180.5295217,34.18765028,0.076,293,0.67
Ni,Koenig,180.6795157,34.10008774,0.076,293,0.67
Ni,Koenig,180.8295097,34.00473783,0.076,293,0.67
Ni,Koenig,180.9795817,34.02444139,0.076,293,0.67
Ni,Koenig,181.1295757,33.5230881,0.076,293,0.67
Ni,Koenig,181.2795697,33.61639017,0.076,293,0.67
Ni,Koenig,181.4295637,33.8309517,0.076,293,0.67
Ni,Koenig,181.5800257,34.50633817,0.076,293,0.67
Ni,Koenig,181.7297077,32.11413789,0.076,293,0.67
Ni,Koenig,181.8797018,34.38471987,0.076,293,0.67
Ni,Koenig,182.0298518,34.24320606,0.076,293,0.67
Ni,Koenig,182.1797678,34.07165806,0.076,293,0.67
Ni,Koenig,182.3297618,33.89784292,0.076,293,0.67
Ni,Koenig,182.4798338,33.38568677,0.076,293,0.67
Ni,Koenig,182.6298278,34.4542476,0.076,293,0.67
Ni,Koenig,182.7798218,34.51235811,0.076,293,0.67
Ni,Koenig,182.9298938,34.12671592,0.076,293,0.67
Ni,Koenig,183.0798098,33.89215824,0.076,293,0.67
Ni,Koenig,183.2298038,34.31407312,0.076,293,0.67
Ni,Koenig,183.3797978,33.84227483,0.076,293,0.67
