Repository: tongsu-brown/KMORFS

# KMORFS-db

**Kinetic Modeling Of Residual Film Stress** — Database-driven version.

A physics-informed machine learning framework for modeling residual stress evolution in thin film materials deposited by magnetron sputtering, thermal evaporation, and e-beam evaporation. Uses a CSV database backend with 258 experiments across 54 materials from 24 published data sources.

## Quick Start

## Tutorial: Fitting Your Own Data

### Step 1: Add your data to the database

Add rows to `data/source.csv` with your experiment metadata:

| material | Tm_K | data_source | R | T | P | Alloy_type |
|---|---|---|---|---|---|---|
| MyMetal | 1800 | MyLab | 0.1 | 295 | 0.3 | Single element |

File: data/all_experiments.csv (part 16 of 23)
material,data_source,thickness,stressthickness,R,T,P
Ni,Koenig,114.9734064,27.6168637,0.076,373,0.67
Ni,Koenig,115.1237124,28.47971375,0.076,373,0.67
Ni,Koenig,115.2736284,27.42341461,0.076,373,0.67
Ni,Koenig,115.4239344,27.32546055,0.076,373,0.67
Ni,Koenig,115.5739284,28.13927173,0.076,373,0.67
Ni,Koenig,115.7240784,27.78343561,0.076,373,0.67
Ni,Koenig,115.8739944,29.12628329,0.076,373,0.67
Ni,Koenig,116.0242224,28.42781148,0.076,373,0.67
Ni,Koenig,116.1742944,27.66053821,0.076,373,0.67
Ni,Koenig,116.3245224,28.14155938,0.076,373,0.67
Ni,Koenig,116.4748284,27.41387666,0.076,373,0.67
Ni,Koenig,116.6246664,28.35188625,0.076,373,0.67
Ni,Koenig,116.7749724,29.43131551,0.076,373,0.67
Ni,Koenig,116.9248104,27.82663921,0.076,373,0.67
Ni,Koenig,117.0747264,27.04568711,0.076,373,0.67
Ni,Koenig,117.2249544,27.05028061,0.076,373,0.67
Ni,Koenig,117.3748704,27.98740704,0.076,373,0.67
Ni,Koenig,117.5251764,28.31479893,0.076,373,0.67
Ni,Koenig,117.6750144,28.02809386,0.076,373,0.67
Ni,Koenig,117.8251644,25.92346467,0.076,373,0.67
Ni,Koenig,117.9751584,27.32151881,0.076,373,0.67
Ni,Koenig,118.1253084,27.11498444,0.076,373,0.67
Ni,Koenig,118.2752244,28.98822261,0.076,373,0.67
Ni,Koenig,118.4258424,29.03255346,0.076,373,0.67
Ni,Koenig,118.5754464,28.52833756,0.076,373,0.67
Ni,Koenig,118.7257524,28.56510932,0.076,373,0.67
Ni,Koenig,119.0256625,27.54198096,0.076,373,0.67
Ni,Koenig,119.3258845,29.23122947,0.076,373,0.67
Ni,Koenig,119.4765025,27.74933967,0.076,373,0.67
Ni,Koenig,119.6261845,28.99506987,0.076,373,0.67
Ni,Koenig,119.7763345,27.87235435,0.076,373,0.67
Ni,Koenig,119.9263285,28.72924597,0.076,373,0.67
Ni,Koenig,120.0765565,27.03249279,0.076,373,0.67
Ni,Koenig,120.2265505,28.87222084,0.076,373,0.67
Ni,Koenig,120.3768565,28.30534657,0.076,373,0.67
Ni,Koenig,120.5266945,27.90374584,0.076,373,0.67
Ni,Koenig,120.6769225,29.23905408,0.076,373,0.67
Ni,Koenig,120.8268385,30.74898332,0.076,373,0.67
Ni,Koenig,120.9772225,28.82791402,0.076,373,0.67
Ni,Koenig,121.1270605,27.12426969,0.076,373,0.67
Ni,Koenig,121.2773665,29.6262891,0.076,373,0.67
Ni,Koenig,121.4274385,29.18439592,0.076,373,0.67
Ni,Koenig,121.5773545,27.16380946,0.076,373,0.67
Ni,Koenig,121.7273485,26.39267935,0.076,373,0.67
Ni,Koenig,121.8775765,27.52346391,0.076,373,0.67
Ni,Koenig,122.0274925,26.77591894,0.076,373,0.67
Ni,Koenig,122.1777205,28.43399879,0.076,373,0.67
Ni,Koenig,122.3275585,27.37007656,0.076,373,0.67
Ni,Koenig,122.6277025,28.92688467,0.076,373,0.67
Ni,Koenig,122.9278465,28.34870096,0.076,373,0.67
Ni,Koenig,123.0780745,28.63753019,0.076,373,0.67
Ni,Koenig,123.2279125,27.45201416,0.076,373,0.67
Ni,Koenig,123.3788425,27.62913408,0.076,373,0.67
Ni,Koenig,123.5282905,27.6539035,0.076,373,0.67
Ni,Koenig,123.6784406,28.219426,0.076,373,0.67
Ni,Koenig,123.8285126,28.83789028,0.076,373,0.67
Ni,Koenig,123.9786626,28.30258188,0.076,373,0.67
Ni,Koenig,124.1285786,27.84327547,0.076,373,0.67
Ni,Koenig,124.2788846,28.54994966,0.076,373,0.67
Ni,Koenig,124.4294246,27.02716463,0.076,373,0.67
Ni,Koenig,124.5791066,29.10100909,0.076,373,0.67
Ni,Koenig,124.7289446,26.86912796,0.076,373,0.67
Ni,Koenig,124.8790946,28.59595996,0.076,373,0.67
Ni,Koenig,125.0291666,27.36762279,0.076,373,0.67
Ni,Koenig,125.1793946,27.22646586,0.076,373,0.67
Ni,Koenig,125.3293106,28.52014393,0.076,373,0.67
Ni,Koenig,125.4795386,26.7895101,0.076,373,0.67
Ni,Koenig,125.6294546,27.55687219,0.076,373,0.67
Ni,Koenig,125.7796046,27.56658821,0.076,373,0.67
Ni,Koenig,125.9296766,29.02664513,0.076,373,0.67
Ni,Koenig,126.0799046,29.1794602,0.076,373,0.67
Ni,Koenig,126.2298206,29.13815999,0.076,373,0.67
Ni,Koenig,126.3802826,26.81512062,0.076,373,0.67
Ni,Koenig,126.5299646,27.38289739,0.076,373,0.67
Ni,Koenig,126.6801146,28.25615493,0.076,373,0.67
Ni,Koenig,126.8301086,27.69986836,0.076,373,0.67
Ni,Koenig,126.9802586,27.68172559,0.076,373,0.67
Ni,Koenig,127.1303306,29.14983723,0.076,373,0.67
Ni,Koenig,127.2804806,27.38399422,0.076,373,0.67
Ni,Koenig,127.4303966,29.80549285,0.076,373,0.67
Ni,Koenig,127.5806246,29.89717507,0.076,373,0.67
Ni,Koenig,127.7305406,28.52958109,0.076,373,0.67
Ni,Koenig,127.8807686,27.98359369,0.076,373,0.67
Ni,Koenig,128.0306846,27.45689265,0.076,373,0.67
Ni,Koenig,128.1809126,29.37395819,0.076,373,0.67
Ni,Koenig,128.3314526,28.72608084,0.076,373,0.67
Ni,Koenig,128.4809787,30.78891318,0.076,373,0.67
Ni,Koenig,128.6310507,29.41588659,0.076,373,0.67
Ni,Koenig,128.7812787,27.61437099,0.076,373,0.67
Ni,Koenig,128.9311947,27.20191101,0.076,373,0.67
Ni,Koenig,129.0814227,27.7286378,0.076,373,0.67
Ni,Koenig,129.2314167,27.46564462,0.076,373,0.67
Ni,Koenig,129.3824247,29.22737801,0.076,373,0.67
Ni,Koenig,129.5317947,26.54052324,0.076,373,0.67
Ni,Koenig,129.6821787,29.04424031,0.076,373,0.67
Ni,Koenig,129.8320947,29.67530008,0.076,373,0.67
Ni,Koenig,129.9822447,28.53267883,0.076,373,0.67
Ni,Koenig,130.1323167,29.23125122,0.076,373,0.67
Ni,Koenig,130.2826227,28.55749152,0.076,373,0.67
Ni,Koenig,130.4326947,27.80441795,0.076,373,0.67
Ni,Koenig,130.5828447,28.79410268,0.076,373,0.67
Ni,Koenig,130.7327607,27.45761198,0.076,373,0.67
Ni,Koenig,130.8832227,27.42085548,0.076,373,0.67
Ni,Koenig,131.0330607,28.3117207,0.076,373,0.67
Ni,Koenig,131.1835227,30.50000424,0.076,373,0.67
Ni,Koenig,131.3335947,27.51393552,0.076,373,0.67
Ni,Koenig,131.6335827,29.46870455,0.076,373,0.67
Ni,Koenig,131.7838107,28.72008015,0.076,373,0.67
Ni,Koenig,131.9338047,27.72495235,0.076,373,0.67
Ni,Koenig,132.0839547,29.06343625,0.076,373,0.67
Ni,Koenig,132.2337927,27.96621841,0.076,373,0.67
Ni,Koenig,132.3841767,27.9616624,0.076,373,0.67
Ni,Koenig,132.5340927,26.77755942,0.076,373,0.67
Ni,Koenig,132.6844767,25.55300799,0.076,373,0.67
Ni,Koenig,132.9845427,27.91328905,0.076,373,0.67
Ni,Koenig,133.1347707,26.51003089,0.076,373,0.67
Ni,Koenig,133.2846087,27.00180261,0.076,373,0.67
Ni,Koenig,133.4349928,28.82084966,0.076,373,0.67
Ni,Koenig,133.5849088,28.21768901,0.076,373,0.67
Ni,Koenig,133.7351368,26.78401246,0.076,373,0.67
Ni,Koenig,133.8850528,26.84543382,0.076,373,0.67
Ni,Koenig,134.0352808,28.48392989,0.076,373,0.67
Ni,Koenig,134.1851968,27.03190962,0.076,373,0.67
Ni,Koenig,134.3362048,29.96988053,0.076,373,0.67
Ni,Koenig,134.4856528,26.95387606,0.076,373,0.67
Ni,Koenig,134.6357248,29.86019223,0.076,373,0.67
Ni,Koenig,134.7857188,28.91025323,0.076,373,0.67
Ni,Koenig,134.9360248,28.80274023,0.076,373,0.67
Ni,Koenig,135.0859408,26.26820197,0.076,373,0.67
Ni,Koenig,135.2362468,27.04578278,0.076,373,0.67
Ni,Koenig,135.3860848,28.14514172,0.076,373,0.67
Ni,Koenig,135.5363128,27.43056302,0.076,373,0.67
Ni,Koenig,135.6863068,28.81753267,0.076,373,0.67
Ni,Koenig,135.8365348,28.90506772,0.076,373,0.67
Ni,Koenig,135.9866068,29.20379312,0.076,373,0.67
Ni,Koenig,136.2875308,27.64280212,0.076,373,0.67
Ni,Koenig,136.4369788,27.87397969,0.076,373,0.67
Ni,Koenig,136.7371228,26.93881658,0.076,373,0.67
Ni,Koenig,136.8873508,26.35063778,0.076,373,0.67
Ni,Koenig,137.0372668,29.14718462,0.076,373,0.67
Ni,Koenig,137.1874948,28.01276816,0.076,373,0.67
Ni,Koenig,137.3374108,28.12219345,0.076,373,0.67
Ni,Koenig,137.6377108,27.73898811,0.076,373,0.67
Ni,Koenig,137.7879388,28.16545067,0.076,373,0.67
Ni,Koenig,137.9378548,26.24637262,0.076,373,0.67
Ni,Koenig,138.0880828,26.47575439,0.076,373,0.67
Ni,Koenig,138.2380769,28.83572496,0.076,373,0.67
Ni,Koenig,138.3882269,29.87748474,0.076,373,0.67
Ni,Koenig,138.5382989,29.03592554,0.076,373,0.67
Ni,Koenig,138.6883709,27.58073233,0.076,373,0.67
Ni,Koenig,138.8383649,28.41415494,0.076,373,0.67
Ni,Koenig,138.9885149,27.10563659,0.076,373,0.67
Ni,Koenig,139.1385089,27.2130789,0.076,373,0.67
Ni,Koenig,139.4387309,28.06939487,0.076,373,0.67
Ni,Koenig,139.5889589,27.76561164,0.076,373,0.67
Ni,Koenig,139.7388749,29.54728717,0.076,373,0.67
Ni,Koenig,139.8891029,30.06548348,0.076,373,0.67
Ni,Koenig,140.0390969,30.15191831,0.076,373,0.67
Ni,Koenig,140.1893249,29.59153111,0.076,373,0.67
Ni,Koenig,140.3393189,28.45931548,0.076,373,0.67
Ni,Koenig,140.6393069,26.65850494,0.076,373,0.67
Ni,Koenig,140.7896129,27.92742205,0.076,373,0.67
Ni,Koenig,140.9395289,27.22660569,0.076,373,0.67
Ni,Koenig,141.0897569,25.60161852,0.076,373,0.67
Ni,Koenig,141.2403749,28.81212511,0.076,373,0.67
Ni,Koenig,141.3899789,27.18735665,0.076,373,0.67
Ni,Koenig,141.5398949,28.08922834,0.076,373,0.67
Ni,Koenig,141.6901229,28.09970599,0.076,373,0.67
Ni,Koenig,141.8401949,27.63409733,0.076,373,0.67
Ni,Koenig,141.9903449,27.99473115,0.076,373,0.67
Ni,Koenig,142.1402609,29.74805931,0.076,373,0.67
Ni,Koenig,142.2904889,29.17496544,0.076,373,0.67
Ni,Koenig,142.4404049,29.40536231,0.076,373,0.67
Ni,Koenig,142.5907109,28.23376386,0.076,373,0.67
Ni,Koenig,142.7407049,29.661881,0.076,373,0.67
Ni,Koenig,142.8910109,30.10414617,0.076,373,0.67
Ni,Koenig,143.040927,27.25014453,0.076,373,0.67
Ni,Koenig,143.191155,28.13784798,0.076,373,0.67
Ni,Koenig,143.341227,29.95826464,0.076,373,0.67
Ni,Koenig,143.491455,27.69233982,0.076,373,0.67
Ni,Koenig,143.641449,26.12791199,0.076,373,0.67
Ni,Koenig,143.791677,27.1267247,0.076,373,0.67
Ni,Koenig,144.091665,28.47010254,0.076,373,0.67
Ni,Koenig,144.391809,27.62810115,0.076,373,0.67
Ni,Koenig,144.541959,29.0427877,0.076,373,0.67
Ni,Koenig,144.691953,30.21568944,0.076,373,0.67
Ni,Koenig,144.842181,28.71909197,0.076,373,0.67
Ni,Koenig,144.992175,28.54163006,0.076,373,0.67
Ni,Koenig,145.292241,28.07686832,0.076,373,0.67
Ni,Koenig,145.442547,27.46881344,0.076,373,0.67
Ni,Koenig,145.592385,27.47922457,0.076,373,0.67
Ni,Koenig,145.742535,27.74611564,0.076,373,0.67
Ni,Koenig,146.042679,27.73486628,0.076,373,0.67
Ni,Koenig,146.193453,29.3817543,0.076,373,0.67
Ni,Koenig,146.342901,28.84580003,0.076,373,0.67
Ni,Koenig,146.493285,27.79386989,0.076,373,0.67
Ni,Koenig,146.642967,27.86241965,0.076,373,0.67
Ni,Koenig,146.943111,26.44047426,0.076,373,0.67
Ni,Koenig,147.243255,28.70870671,0.076,373,0.67
Ni,Koenig,147.393483,27.51229049,0.076,373,0.67
Ni,Koenig,147.543399,28.07625557,0.076,373,0.67
Ni,Koenig,147.693705,27.35148005,0.076,373,0.67
Ni,Koenig,147.8436211,27.53690037,0.076,373,0.67
Ni,Koenig,147.9939271,28.1322032,0.076,373,0.67
Ni,Koenig,148.1438431,28.22456374,0.076,373,0.67
Ni,Koenig,148.2939931,29.38820785,0.076,373,0.67
Ni,Koenig,148.4440651,30.2826792,0.076,373,0.67
Ni,Koenig,148.5941371,27.69658818,0.076,373,0.67
Ni,Koenig,148.7441311,30.44426985,0.076,373,0.67
Ni,Koenig,148.8942031,28.08945577,0.076,373,0.67
Ni,Koenig,149.0440411,28.46846238,0.076,373,0.67
Ni,Koenig,149.1944251,27.99952905,0.076,373,0.67
Ni,Koenig,149.3441851,28.48585464,0.076,373,0.67
Ni,Koenig,149.4943351,28.31239754,0.076,373,0.67
Ni,Koenig,149.6443291,27.99174913,0.076,373,0.67
Ni,Koenig,149.7945571,28.8489479,0.076,373,0.67
Ni,Koenig,149.9444731,27.85323456,0.076,373,0.67
Ni,Koenig,150.0946231,28.74616397,0.076,373,0.67
Ni,Koenig,150.2446951,28.39917881,0.076,373,0.67
Ni,Koenig,150.3948451,28.05014814,0.076,373,0.67
Ni,Koenig,150.5447611,28.37629192,0.076,373,0.67
Ni,Koenig,150.6949891,27.39018512,0.076,373,0.67
Ni,Koenig,150.8448271,26.87338755,0.076,373,0.67
Ni,Koenig,150.9950551,27.56998318,0.076,373,0.67
Ni,Koenig,151.1450491,28.68626321,0.076,373,0.67
Ni,Koenig,151.2952771,28.03398395,0.076,373,0.67
Ni,Koenig,151.4451151,28.78347146,0.076,373,0.67
Ni,Koenig,151.5953431,27.93865863,0.076,373,0.67
Ni,Koenig,151.7452591,28.93953619,0.076,373,0.67
Ni,Koenig,151.8954871,27.29624382,0.076,373,0.67
Ni,Koenig,152.0454031,29.18870343,0.076,373,0.67
Ni,Koenig,152.1955531,28.09545966,0.076,373,0.67
Ni,Koenig,152.3454691,28.28440476,0.076,373,0.67
Ni,Koenig,152.4956191,28.13796734,0.076,373,0.67
Ni,Koenig,152.6454571,28.60485679,0.076,373,0.67
Ni,Koenig,152.7958412,27.32935178,0.076,373,0.67
Ni,Koenig,152.9456792,28.01303268,0.076,373,0.67
Ni,Koenig,153.0963752,28.85173219,0.076,373,0.67
Ni,Koenig,153.2457452,27.32383852,0.076,373,0.67
Ni,Koenig,153.3959732,28.97573461,0.076,373,0.67
Ni,Koenig,153.5459672,27.97502983,0.076,373,0.67
Ni,Koenig,153.6961172,29.87210844,0.076,373,0.67
Ni,Koenig,153.8461112,27.942488,0.076,373,0.67
Ni,Koenig,153.9962612,28.5652229,0.076,373,0.67
Ni,Koenig,154.1461772,27.93063329,0.076,373,0.67
Ni,Koenig,154.2963272,28.47823857,0.076,373,0.67
Ni,Koenig,154.4462432,29.029011,0.076,373,0.67
Ni,Koenig,154.5964712,29.77377889,0.076,373,0.67
Ni,Koenig,154.7462312,28.29448191,0.076,373,0.67
Ni,Koenig,154.8964592,28.96931737,0.076,373,0.67
Ni,Koenig,155.0465312,26.6891966,0.076,373,0.67
Ni,Koenig,155.1964472,29.21719563,0.076,373,0.67
Ni,Koenig,155.3465192,28.95492038,0.076,373,0.67
Ni,Koenig,155.4967472,27.51699481,0.076,373,0.67
Ni,Koenig,155.6465072,28.66124482,0.076,373,0.67
Ni,Koenig,155.7967352,28.56046908,0.076,373,0.67
Ni,Koenig,155.9466512,28.58324292,0.076,373,0.67
Ni,Koenig,156.0974252,29.08640576,0.076,373,0.67
Ni,Koenig,156.2466392,28.37685958,0.076,373,0.67
Ni,Koenig,156.3968672,30.25450747,0.076,373,0.67
Ni,Koenig,156.5467832,27.94655003,0.076,373,0.67
Ni,Koenig,156.6968552,28.9016095,0.076,373,0.67
Ni,Koenig,156.8467712,28.91029088,0.076,373,0.67
Ni,Koenig,156.9969212,28.56161958,0.076,373,0.67
Ni,Koenig,157.1469152,30.45482094,0.076,373,0.67
Ni,Koenig,157.2969872,28.24859061,0.076,373,0.67
Ni,Koenig,157.4469812,28.6667578,0.076,373,0.67
Ni,Koenig,157.5970533,27.8619151,0.076,373,0.67
Ni,Koenig,157.7469693,30.13486092,0.076,373,0.67
Ni,Koenig,157.8972753,29.46445659,0.076,373,0.67
Ni,Koenig,158.0476593,28.6301161,0.076,373,0.67
Ni,Koenig,158.1974973,27.65923945,0.076,373,0.67
Ni,Koenig,158.3474913,29.9814066,0.076,373,0.67
Ni,Koenig,158.4976413,28.04171912,0.076,373,0.67
Ni,Koenig,158.6477913,28.16764213,0.076,373,0.67
Ni,Koenig,158.7979413,29.85120243,0.076,373,0.67
Ni,Koenig,158.9478573,26.85776811,0.076,373,0.67
Ni,Koenig,159.0981633,28.37421662,0.076,373,0.67
Ni,Koenig,159.2480013,27.59022853,0.076,373,0.67
Ni,Koenig,159.3983073,27.77718904,0.076,373,0.67
Ni,Koenig,159.5482233,27.20736725,0.076,373,0.67
Ni,Koenig,159.6985293,27.66545588,0.076,373,0.67
Ni,Koenig,159.8483673,28.5022016,0.076,373,0.67
Ni,Koenig,159.9990633,28.11954437,0.076,373,0.67
Ni,Koenig,160.1485113,27.45923109,0.076,373,0.67
Ni,Koenig,160.2990513,28.06816345,0.076,373,0.67
Ni,Koenig,160.4486553,28.60417164,0.076,373,0.67
Ni,Koenig,160.5987273,28.94570109,0.076,373,0.67
Ni,Koenig,160.7486433,27.83869106,0.076,373,0.67
Ni,Koenig,160.8987153,27.91315092,0.076,373,0.67
Ni,Koenig,161.0485533,27.08435043,0.076,373,0.67
Ni,Koenig,161.1987813,29.68242991,0.076,373,0.67
Ni,Koenig,161.3486973,27.98458864,0.076,373,0.67
Ni,Koenig,161.4988473,29.00233597,0.076,373,0.67
Ni,Koenig,161.6487633,28.80920914,0.076,373,0.67
Ni,Koenig,161.7988353,28.56861883,0.076,373,0.67
Ni,Koenig,161.9488293,28.04606546,0.076,373,0.67
Ni,Koenig,162.0988233,28.29445557,0.076,373,0.67
Ni,Koenig,162.2491293,28.14873599,0.076,373,0.67
Ni,Koenig,162.3989674,28.53613123,0.076,373,0.67
Ni,Koenig,162.5487274,26.97213783,0.076,373,0.67
Ni,Koenig,162.6989554,26.64334319,0.076,373,0.67
Ni,Koenig,162.8487934,29.23797043,0.076,373,0.67
Ni,Koenig,162.9990994,26.45279703,0.076,373,0.67
Ni,Koenig,163.1488594,29.97626431,0.076,373,0.67
Ni,Koenig,163.2990094,28.04229108,0.076,373,0.67
Ni,Koenig,163.4488474,28.86114218,0.076,373,0.67
Ni,Koenig,163.5989974,28.43998875,0.076,373,0.67
Ni,Koenig,163.7489134,28.27041706,0.076,373,0.67
Ni,Koenig,163.8998434,28.58842307,0.076,373,0.67
Ni,Koenig,164.0489794,27.04760626,0.076,373,0.67
Ni,Koenig,164.1995194,29.03916738,0.076,373,0.67
Ni,Koenig,164.3489674,27.73779944,0.076,373,0.67
Ni,Koenig,164.4992734,28.61073491,0.076,373,0.67
Ni,Koenig,164.6490334,28.66818185,0.076,373,0.67
Ni,Koenig,164.7991834,29.39321824,0.076,373,0.67
Ni,Koenig,164.9492554,29.26363662,0.076,373,0.67
Ni,Koenig,165.0992494,27.98669788,0.076,373,0.67
Ni,Koenig,165.2492434,27.57619405,0.076,373,0.67
Ni,Koenig,165.3993934,26.80965945,0.076,373,0.67
Ni,Koenig,165.5493094,29.25751915,0.076,373,0.67
Ni,Koenig,165.6993814,27.65004726,0.076,373,0.67
Ni,Koenig,165.8496874,28.52540647,0.076,373,0.67
Ni,Koenig,165.9995254,27.61863971,0.076,373,0.67
Ni,Koenig,166.1494414,28.70583036,0.076,373,0.67
Ni,Koenig,166.2997474,28.92789574,0.076,373,0.67
Ni,Koenig,166.4495074,27.15687157,0.076,373,0.67
Ni,Koenig,166.5996574,27.9497817,0.076,373,0.67
Ni,Koenig,166.7496514,27.9790153,0.076,373,0.67
Ni,Koenig,166.8998014,27.52615419,0.076,373,0.67
Ni,Koenig,167.0498734,28.87543914,0.076,373,0.67
Ni,Koenig,167.2000234,27.84166424,0.076,373,0.67
Ni,Koenig,167.3498615,28.19320491,0.076,373,0.67
Ni,Koenig,167.5001675,27.98418536,0.076,373,0.67
Ni,Koenig,167.6500055,25.72872277,0.076,373,0.67
Ni,Koenig,167.8002335,28.80834958,0.076,373,0.67
Ni,Koenig,167.9500715,28.36426504,0.076,373,0.67
Ni,Koenig,168.1003775,29.86664608,0.076,373,0.67
Ni,Koenig,168.2501375,30.23677141,0.076,373,0.67
Ni,Koenig,168.4002875,29.92110685,0.076,373,0.67
Ni,Koenig,168.5502815,26.8255589,0.076,373,0.67
Ni,Koenig,168.7004315,27.68976681,0.076,373,0.67
Ni,Koenig,168.8504255,29.88784845,0.076,373,0.67
Ni,Koenig,169.0004195,29.36688811,0.076,373,0.67
Ni,Koenig,169.1503355,29.72065564,0.076,373,0.67
Ni,Koenig,169.3004855,26.02262941,0.076,373,0.67
Ni,Koenig,169.4503235,31.42446012,0.076,373,0.67
Ni,Koenig,169.6004735,27.82990934,0.076,373,0.67
Ni,Koenig,169.7503895,26.96712823,0.076,373,0.67
Ni,Koenig,169.9005395,29.24654291,0.076,373,0.67
Ni,Koenig,170.0504555,29.37209855,0.076,373,0.67
Ni,Koenig,170.2005275,29.02155284,0.076,373,0.67
Ni,Koenig,170.3504435,28.03638677,0.076,373,0.67
Ni,Koenig,170.5005155,28.15528634,0.076,373,0.67
Ni,Koenig,170.6504315,29.02126484,0.076,373,0.67
Ni,Koenig,170.8012055,28.04309547,0.076,373,0.67
Ni,Koenig,170.9504975,28.63539299,0.076,373,0.67
Ni,Koenig,171.1007255,27.23266775,0.076,373,0.67
Ni,Koenig,171.2506415,26.94145645,0.076,373,0.67
Ni,Koenig,171.4008695,28.27481284,0.076,373,0.67
Ni,Koenig,171.5507075,29.08771018,0.076,373,0.67
Ni,Koenig,171.7008575,28.21714997,0.076,373,0.67
Ni,Koenig,171.8508515,29.67918087,0.076,373,0.67
Ni,Koenig,172.0008455,27.85840526,0.076,373,0.67
Ni,Koenig,172.1507616,26.31407494,0.076,373,0.67
Ni,Koenig,172.3009896,27.79354477,0.076,373,0.67
Ni,Koenig,172.4507496,28.13689978,0.076,373,0.67
Ni,Koenig,172.6009776,29.42391242,0.076,373,0.67
Ni,Koenig,172.7511276,27.88762899,0.076,373,0.67
Ni,Koenig,172.9009656,29.02126784,0.076,373,0.67
Ni,Koenig,173.0508036,28.05778565,0.076,373,0.67
Ni,Koenig,173.2009536,28.66903281,0.076,373,0.67
Ni,Koenig,173.3508696,28.13745704,0.076,373,0.67
Ni,Koenig,173.5009416,28.04655085,0.076,373,0.67
Ni,Koenig,173.6508576,28.71079564,0.076,373,0.67
Ni,Koenig,173.8009296,30.9847738,0.076,373,0.67
Ni,Koenig,173.9508456,29.26807651,0.076,373,0.67
Ni,Koenig,174.1008396,27.36038927,0.076,373,0.67
Ni,Koenig,174.2507556,25.11647732,0.076,373,0.67
Ni,Koenig,174.4009056,28.56352336,0.076,373,0.67
Ni,Koenig,174.5507436,29.13930196,0.076,373,0.67
Ni,Koenig,174.7012056,27.80259854,0.076,373,0.67
Ni,Koenig,174.8507316,27.85961906,0.076,373,0.67
Ni,Koenig,175.0008036,28.65759241,0.076,373,0.67
Ni,Koenig,175.1507196,28.66014429,0.076,373,0.67
Ni,Koenig,175.3008696,27.58156427,0.076,373,0.67
Ni,Koenig,175.4508636,27.91326891,0.076,373,0.67
Ni,Koenig,175.6010136,30.4939176,0.076,373,0.67
Ni,Koenig,175.7509296,30.7571037,0.076,373,0.67
Ni,Koenig,175.9010796,29.86948252,0.076,373,0.67
Ni,Koenig,176.0509956,27.49432432,0.076,373,0.67
Ni,Koenig,176.2011456,27.78043794,0.076,373,0.67
Ni,Koenig,176.3510616,26.95122868,0.076,373,0.67
Ni,Koenig,176.5011336,29.40415209,0.076,373,0.67
Ni,Koenig,176.6515956,28.35068515,0.076,373,0.67
Ni,Koenig,176.8011216,27.88213907,0.076,373,0.67
Ni,Koenig,176.9511937,28.72571083,0.076,373,0.67
Ni,Koenig,177.1014217,28.01403616,0.076,373,0.67
Ni,Koenig,177.2514157,27.88688509,0.076,373,0.67
Ni,Koenig,177.4016437,27.03742934,0.076,373,0.67
Ni,Koenig,177.5514037,26.33420815,0.076,373,0.67
Ni,Koenig,177.7016317,27.93590595,0.076,373,0.67
Ni,Koenig,177.8514697,27.38362332,0.076,373,0.67
Ni,Koenig,178.0017757,28.79097111,0.076,373,0.67
Ni,Koenig,178.1516917,28.28662742,0.076,373,0.67
Ni,Koenig,178.3017637,28.37100954,0.076,373,0.67
Ni,Koenig,178.4516797,28.64125699,0.076,373,0.67
Ni,Koenig,178.6025317,28.89696669,0.076,373,0.67
Ni,Koenig,178.7519797,27.66951602,0.076,373,0.67
Ni,Koenig,178.9020517,29.13244599,0.076,373,0.67
Ni,Koenig,179.0518897,28.00943042,0.076,373,0.67
Ni,Koenig,179.2021177,28.76121756,0.076,373,0.67
Ni,Koenig,179.3519557,29.40077011,0.076,373,0.67
Ni,Koenig,179.5022617,28.02357676,0.076,373,0.67
Ni,Koenig,179.6521777,28.85689638,0.076,373,0.67
Ni,Koenig,179.9521657,31.52781947,0.076,373,0.67
Ni,Koenig,180.1023157,27.48699647,0.076,373,0.67
Ni,Koenig,180.2522317,29.00766747,0.076,373,0.67
Ni,Koenig,180.4023037,28.6202088,0.076,373,0.67
Ni,Koenig,180.5525317,30.41402941,0.076,373,0.67
Ni,Koenig,180.8522077,29.18140657,0.076,373,0.67
Ni,Koenig,181.0025137,28.67102657,0.076,373,0.67
Ni,Koenig,181.1523517,27.48002522,0.076,373,0.67
Ni,Koenig,181.4524177,26.93349042,0.076,373,0.67
Ni,Koenig,181.6026457,28.72227302,0.076,373,0.67
Ni,Koenig,181.7525617,26.5272918,0.076,373,0.67
Ni,Koenig,181.9027118,26.58777387,0.076,373,0.67
Ni,Koenig,182.0526278,28.54701197,0.076,373,0.67
Ni,Koenig,182.2026998,28.88910573,0.076,373,0.67
Ni,Koenig,182.3525378,28.12637775,0.076,373,0.67
Ni,Koenig,182.5027658,28.15029736,0.076,373,0.67
Ni,Koenig,182.6525258,27.82288338,0.076,373,0.67
Ni,Koenig,182.8027538,28.07867089,0.076,373,0.67
Ni,Koenig,182.9526698,26.50227547,0.076,373,0.67
Ni,Koenig,183.1026638,29.02481004,0.076,373,0.67
Ni,Koenig,183.2525798,29.04654233,0.076,373,0.67
Ni,Koenig,183.4026518,28.3674148,0.076,373,0.67
Ni,Koenig,183.5525678,28.54445989,0.076,373,0.67
Ni,Koenig,183.7027958,28.7694423,0.076,373,0.67
Ni,Koenig,183.8527118,29.92138864,0.076,373,0.67
Ni,Koenig,184.0027838,25.41940364,0.076,373,0.67
Ni,Koenig,184.1526218,25.91673961,0.076,373,0.67
Ni,Koenig,184.3028498,29.22429371,0.076,373,0.67
Ni,Koenig,184.4526878,27.04374182,0.076,373,0.67
Ni,Koenig,184.6028378,27.5652887,0.076,373,0.67
Ni,Koenig,184.7526758,28.10699342,0.076,373,0.67
Ni,Koenig,184.9029038,29.33146907,0.076,373,0.67
Ni,Koenig,185.2025018,28.90894827,0.076,373,0.67
Ni,Koenig,185.5026458,27.39489504,0.076,373,0.67
Ni,Koenig,185.6527958,28.44357842,0.076,373,0.67
Ni,Koenig,185.8027898,27.79413658,0.076,373,0.67
Ni,Koenig,185.9528618,28.03375208,0.076,373,0.67
Ni,Koenig,186.1028558,26.42568968,0.076,373,0.67
Ni,Koenig,186.2530058,27.87074162,0.076,373,0.67
Ni,Koenig,186.4029998,27.33819419,0.076,373,0.67
Ni,Koenig,186.5532278,29.20625579,0.076,373,0.67
Ni,Koenig,186.7029879,27.04851108,0.076,373,0.67
Ni,Koenig,186.8532159,29.20003254,0.076,373,0.67
Ni,Koenig,187.0031319,27.15696337,0.076,373,0.67
Ni,Koenig,187.1534379,28.02829164,0.076,373,0.67
Ni,Koenig,187.3031979,28.9921028,0.076,373,0.67
Ni,Koenig,187.4534259,28.38175379,0.076,373,0.67
Ni,Koenig,187.6032639,29.30922739,0.076,373,0.67
Ni,Koenig,187.7532579,28.59129498,0.076,373,0.67
Ni,Koenig,187.9033299,28.11469973,0.076,373,0.67
Ni,Koenig,188.0534799,29.038382,0.076,373,0.67
Ni,Koenig,188.2032399,28.23423582,0.076,373,0.67
Ni,Koenig,188.3533899,28.85058753,0.076,373,0.67
Ni,Koenig,188.5033839,28.56716541,0.076,373,0.67
Ni,Koenig,188.6535339,28.77623451,0.076,373,0.67
Ni,Koenig,188.8033719,27.8586873,0.076,373,0.67
Ni,Koenig,188.9536779,28.15212482,0.076,373,0.67
Ni,Koenig,189.1034379,29.39582796,0.076,373,0.67
Ni,Koenig,189.2534319,28.85104522,0.076,373,0.67
Ni,Koenig,189.4042059,28.82303527,0.076,373,0.67
Ni,Koenig,189.5535759,28.94758713,0.076,373,0.67
Ni,Koenig,189.7034139,29.37896694,0.076,373,0.67
Ni,Koenig,189.8534859,28.64443488,0.076,373,0.67
Ni,Koenig,190.0033239,27.93806565,0.076,373,0.67
Ni,Koenig,190.1534739,28.62788036,0.076,373,0.67
Ni,Koenig,190.3033899,28.02210188,0.076,373,0.67
Ni,Koenig,190.4535399,27.72071589,0.076,373,0.67
Ni,Koenig,190.6033779,27.02557677,0.076,373,0.67
Ni,Koenig,190.7533719,28.62554934,0.076,373,0.67
Ni,Koenig,190.9032879,28.07770631,0.076,373,0.67
Ni,Koenig,191.0534379,29.28852789,0.076,373,0.67
Ni,Koenig,191.2033539,28.21946333,0.076,373,0.67
Ni,Koenig,191.3535039,28.79639887,0.076,373,0.67
Ni,Koenig,191.503342,27.59246921,0.076,373,0.67
Ni,Koenig,191.653414,29.18896996,0.076,373,0.67
Ni,Koenig,191.80333,27.21623785,0.076,373,0.67
Ni,Koenig,191.95348,29.02357124,0.076,373,0.67
Ni,Koenig,192.103396,28.21253521,0.076,373,0.67
Ni,Koenig,192.253624,28.2080068,0.076,373,0.67
Ni,Koenig,192.403462,28.1219388,0.076,373,0.67
Ni,Koenig,192.553456,28.29586784,0.076,373,0.67
Ni,Koenig,192.70345,27.54756525,0.076,373,0.67
Ni,Koenig,192.853522,28.27782658,0.076,373,0.67
Ni,Koenig,193.003516,28.13843279,0.076,373,0.67
Ni,Koenig,193.15351,28.20662591,0.076,373,0.67
Ni,Koenig,193.303426,27.62658721,0.076,373,0.67
Ni,Koenig,193.453498,28.63329103,0.076,373,0.67
Ni,Koenig,193.603258,27.28646483,0.076,373,0.67
Ni,Koenig,193.753564,27.72241429,0.076,373,0.67
Ni,Koenig,193.903402,28.16432333,0.076,373,0.67
Ni,Koenig,194.053552,28.96342992,0.076,373,0.67
Ni,Koenig,194.20339,27.55442033,0.076,373,0.67
Ni,Koenig,194.353462,29.30752891,0.076,373,0.67
Ni,Koenig,194.503456,28.26365987,0.076,373,0.67
Ni,Koenig,194.653528,29.15813396,0.076,373,0.67
Ni,Koenig,194.803444,28.06548879,0.076,373,0.67
Ni,Koenig,194.953594,27.64273237,0.076,373,0.67
Ni,Koenig,195.103354,27.80946649,0.076,373,0.67
Ni,Koenig,195.254128,29.92307956,0.076,373,0.67
Ni,Koenig,195.403498,28.99934246,0.076,373,0.67
Ni,Koenig,195.553648,28.43364757,0.076,373,0.67
Ni,Koenig,195.703408,28.48237182,0.076,373,0.67
Ni,Koenig,195.85348,26.43011037,0.076,373,0.67
Ni,Koenig,196.003396,27.82394138,0.076,373,0.67
Ni,Koenig,196.153624,27.8288472,0.076,373,0.67
Ni,Koenig,196.3035401,28.42379023,0.076,373,0.67
Ni,Koenig,196.4536121,27.63545968,0.076,373,0.67
Ni,Koenig,196.6034501,28.58013976,0.076,373,0.67
Ni,Koenig,196.7536781,28.04307827,0.076,373,0.67
Ni,Koenig,196.9035941,28.84029493,0.076,373,0.67
Ni,Koenig,197.0539001,28.07981517,0.076,373,0.67
Ni,Koenig,197.2038941,29.28494452,0.076,373,0.67
Ni,Koenig,197.3538101,27.42783361,0.076,373,0.67
Ni,Koenig,197.5038041,28.92953737,0.076,373,0.67
Ni,Koenig,197.6539541,28.21797347,0.076,373,0.67
Ni,Koenig,197.8038701,28.28306452,0.076,373,0.67
Ni,Koenig,197.9540981,27.23418283,0.076,373,0.67
Ni,Koenig,198.1039361,27.18822717,0.076,373,0.67
Ni,Koenig,198.2540081,29.12370046,0.076,373,0.67
Ni,Koenig,198.4038461,27.72293742,0.076,373,0.67
Ni,Koenig,198.5541521,27.37035659,0.076,373,0.67
Ni,Koenig,198.7040681,28.31413664,0.076,373,0.67
Ni,Koenig,198.8542961,26.40849383,0.076,373,0.67
Ni,Koenig,199.0041341,27.05436635,0.076,373,0.67
Ni,Koenig,199.1545181,27.9061086,0.076,373,0.67
Ni,Koenig,199.3040441,29.07262711,0.076,373,0.67
Ni,Koenig,199.4542721,28.44333204,0.076,373,0.67
Ni,Koenig,199.6043441,28.67845887,0.076,373,0.67
Ni,Koenig,199.7544941,28.36679373,0.076,373,0.67
Ni,Koenig,199.9044101,27.99252127,0.076,373,0.67
Ni,Koenig,200,26.79638412,0.076,373,0.67
Ni,Koenig,1.049490022,-0.743754872,0.076,473,0.67
Ni,Koenig,1.349322028,0.947837586,0.076,473,0.67
Ni,Koenig,1.499394031,0.595921514,0.076,473,0.67
Ni,Koenig,1.798992037,0.25213137,0.076,473,0.67
Ni,Koenig,2.099058043,-0.433421578,0.076,473,0.67
Ni,Koenig,2.399046049,-0.592885539,0.076,473,0.67
Ni,Koenig,2.549040053,-0.15466804,0.076,473,0.67
Ni,Koenig,4.797078099,-0.619282199,0.076,473,0.67
Ni,Koenig,4.947228102,0.445103042,0.076,473,0.67
Ni,Koenig,5.096910105,1.318876577,0.076,473,0.67
Ni,Koenig,5.246982108,-2.185461237,0.076,473,0.67
Ni,Koenig,5.396664111,0.618298042,0.076,473,0.67
Ni,Koenig,5.546814114,0.559270074,0.076,473,0.67
Ni,Koenig,5.846334121,0.319890152,0.076,473,0.67
Ni,Koenig,5.996328124,0.604043735,0.076,473,0.67
Ni,Koenig,6.29592613,1.835507255,0.076,473,0.67
Ni,Koenig,6.595680136,1.784008528,0.076,473,0.67
Ni,Koenig,6.895434142,2.300919024,0.076,473,0.67
Ni,Koenig,7.194954148,1.619483916,0.076,473,0.67
Ni,Koenig,7.494630155,2.217745871,0.076,473,0.67
Ni,Koenig,7.794696161,2.538757445,0.076,473,0.67
Ni,Koenig,8.094216167,2.728830912,0.076,473,0.67
Ni,Koenig,8.393970173,2.835150088,0.076,473,0.67
Ni,Koenig,8.693802179,2.968640431,0.076,473,0.67
Ni,Koenig,8.843874182,4.280421509,0.076,473,0.67
Ni,Koenig,9.143550189,3.995352017,0.076,473,0.67
Ni,Koenig,9.293466192,2.455978155,0.076,473,0.67
Ni,Koenig,9.443226195,3.299641273,0.076,473,0.67
Ni,Koenig,9.593376198,4.820641418,0.076,473,0.67
Ni,Koenig,9.743214201,4.440435998,0.076,473,0.67
Ni,Koenig,10.04289021,2.650025007,0.076,473,0.67
Ni,Koenig,10.19296221,4.950342991,0.076,473,0.67
Ni,Koenig,10.49248222,3.383819068,0.076,473,0.67
Ni,Koenig,10.64333422,4.150896702,0.076,473,0.67
Ni,Koenig,10.79239222,3.186648889,0.076,473,0.67
Ni,Koenig,10.94238623,3.921105112,0.076,473,0.67
Ni,Koenig,11.24198423,3.49287014,0.076,473,0.67
Ni,Koenig,11.39205624,4.17198002,0.076,473,0.67
Ni,Koenig,11.54173824,4.985477848,0.076,473,0.67
Ni,Koenig,11.69181024,5.146332633,0.076,473,0.67
Ni,Koenig,11.99148625,4.230415199,0.076,473,0.67
Ni,Koenig,12.14155825,4.391105229,0.076,473,0.67
Ni,Koenig,12.29131825,4.355423467,0.076,473,0.67
Ni,Koenig,12.44146826,2.607022862,0.076,473,0.67
Ni,Koenig,12.59122826,3.939189939,0.076,473,0.67
Ni,Koenig,12.74130026,4.068958259,0.076,473,0.67
Ni,Koenig,13.04097627,5.461288774,0.076,473,0.67
Ni,Koenig,13.19104827,3.830188324,0.076,473,0.67
Ni,Koenig,13.34080828,2.0928786,0.076,473,0.67
Ni,Koenig,13.49088028,3.101836839,0.076,473,0.67
Ni,Koenig,13.64056228,1.641587613,0.076,473,0.67
Ni,Koenig,13.79055628,3.355725501,0.076,473,0.67
Ni,Koenig,14.09031029,0.826416059,0.076,473,0.67
Ni,Koenig,14.24038229,2.359523926,0.076,473,0.67
Ni,Koenig,14.3901423,1.685622632,0.076,473,0.67
Ni,Koenig,14.5402923,1.577137265,0.076,473,0.67
Ni,Koenig,14.6900523,0.176912277,0.076,473,0.67
Ni,Koenig,14.84020231,1.601273151,0.076,473,0.67
Ni,Koenig,14.98996231,0.942261208,0.076,473,0.67
Ni,Koenig,15.14003431,0.401209882,0.076,473,0.67
Ni,Koenig,15.28979432,0.031635287,0.076,473,0.67
Ni,Koenig,15.44025632,-2.91311941,0.076,473,0.67
Ni,Koenig,15.73962032,-0.486037333,0.076,473,0.67
Ni,Koenig,15.88961433,-0.561998234,0.076,473,0.67
Ni,Koenig,16.03945233,-0.640265548,0.076,473,0.67
Ni,Koenig,16.18952433,-0.528590561,0.076,473,0.67
Ni,Koenig,16.33920634,-2.581119401,0.076,473,0.67
Ni,Koenig,16.48959034,-0.670639799,0.076,473,0.67
Ni,Koenig,16.63896034,-0.527292783,0.076,473,0.67
Ni,Koenig,16.78903235,-2.016803714,0.076,473,0.67
Ni,Koenig,16.93879235,-0.76828512,0.076,473,0.67
Ni,Koenig,17.08886435,-1.200396692,0.076,473,0.67
Ni,Koenig,17.23862436,-1.849669813,0.076,473,0.67
Ni,Koenig,17.38900836,-2.911182822,0.076,473,0.67
Ni,Koenig,17.53845636,-2.539918723,0.076,473,0.67
Ni,Koenig,17.83813237,-2.909073786,0.076,473,0.67
Ni,Koenig,17.98820437,-0.43394241,0.076,473,0.67
Ni,Koenig,18.13796437,-1.278539107,0.076,473,0.67
Ni,Koenig,18.28795838,-2.747502694,0.076,473,0.67
Ni,Koenig,18.43764038,-1.903341957,0.076,473,0.67
Ni,Koenig,18.58779038,-2.362926716,0.076,473,0.67
Ni,Koenig,18.73755039,-1.693231023,0.076,473,0.67
Ni,Koenig,18.88746639,-2.770899641,0.076,473,0.67
Ni,Koenig,19.03730439,-3.016672388,0.076,473,0.67
Ni,Koenig,19.1872984,-4.875442249,0.076,473,0.67
Ni,Koenig,19.3370584,-3.963957374,0.076,473,0.67
Ni,Koenig,19.4870524,-2.591136127,0.076,473,0.67
Ni,Koenig,19.78680641,-2.316579023,0.076,473,0.67
Ni,Koenig,20.08656041,-4.957717609,0.076,473,0.67
Ni,Koenig,20.23725642,-6.19218406,0.076,473,0.67
Ni,Koenig,20.38631442,-4.113369011,0.076,473,0.67
Ni,Koenig,20.53630842,-3.2994281,0.076,473,0.67
Ni,Koenig,20.68606843,-4.600885002,0.076,473,0.67
Ni,Koenig,20.83614043,-4.264833923,0.076,473,0.67
Ni,Koenig,20.98582243,-4.276271475,0.076,473,0.67
Ni,Koenig,21.13589444,-5.449478006,0.076,473,0.67
Ni,Koenig,21.28573244,-3.238765302,0.076,473,0.67
Ni,Koenig,21.58533045,-4.358751534,0.076,473,0.67
Ni,Koenig,21.73532445,-3.313630305,0.076,473,0.67
Ni,Koenig,21.88508445,-4.477251171,0.076,473,0.67
Ni,Koenig,22.03507845,-5.363325665,0.076,473,0.67
Ni,Koenig,22.18522846,-5.987481461,0.076,473,0.67
Ni,Koenig,22.48459246,-3.639468856,0.076,473,0.67
Ni,Koenig,22.63458647,-3.419362798,0.076,473,0.67
Ni,Koenig,22.93418447,-4.113093845,0.076,473,0.67
Ni,Koenig,23.08425648,-3.792736372,0.076,473,0.67
Ni,Koenig,23.23401648,-4.185636508,0.076,473,0.67
Ni,Koenig,23.38401048,-6.802773106,0.076,473,0.67
Ni,Koenig,23.53369249,-3.600215938,0.076,473,0.67
Ni,Koenig,23.70693049,-4.689086351,0.076,473,0.67
Ni,Koenig,23.83360249,-5.132696303,0.076,473,0.67
Ni,Koenig,23.98367449,-3.946975412,0.076,473,0.67
Ni,Koenig,24.1334345,-4.655391751,0.076,473,0.67
Ni,Koenig,24.2835065,-5.554968536,0.076,473,0.67
Ni,Koenig,24.4331885,-6.214475492,0.076,473,0.67
Ni,Koenig,24.58326051,-6.01147589,0.076,473,0.67
Ni,Koenig,24.73302051,-4.567107776,0.076,473,0.67
Ni,Koenig,24.88309251,-5.374582122,0.076,473,0.67
Ni,Koenig,25.03316452,-4.796883917,0.076,473,0.67
Ni,Koenig,25.18269052,-7.517566284,0.076,473,0.67
Ni,Koenig,25.33252852,-3.776530156,0.076,473,0.67
Ni,Koenig,25.63228253,-6.203284053,0.076,473,0.67
Ni,Koenig,25.78235453,-5.95413667,0.076,473,0.67
Ni,Koenig,25.93219254,-5.402406956,0.076,473,0.67
Ni,Koenig,26.08218654,-5.413749709,0.076,473,0.67
Ni,Koenig,26.23186854,-5.607519605,0.076,473,0.67
Ni,Koenig,26.38209654,-6.340888158,0.076,473,0.67
Ni,Koenig,26.53170055,-6.385060203,0.076,473,0.67
Ni,Koenig,26.83145455,-5.540627604,0.076,473,0.67
Ni,Koenig,27.13136456,-7.267598347,0.076,473,0.67
Ni,Koenig,27.28128056,-3.852995969,0.076,473,0.67
Ni,Koenig,27.43104057,-5.433721418,0.076,473,0.67
Ni,Koenig,27.58111257,-5.849304556,0.076,473,0.67
Ni,Koenig,27.73095057,-6.215154695,0.076,473,0.67
Ni,Koenig,27.88133458,-2.545923833,0.076,473,0.67
Ni,Koenig,28.03078258,-6.548374095,0.076,473,0.67
Ni,Koenig,28.33053658,-4.527659692,0.076,473,0.67
Ni,Koenig,28.48068659,-6.335816013,0.076,473,0.67
Ni,Koenig,28.63044659,-4.871546853,0.076,473,0.67
Ni,Koenig,28.78036259,-5.870191078,0.076,473,0.67
Ni,Koenig,28.9300446,-6.334989796,0.076,473,0.67
Ni,Koenig,29.0801166,-5.223167397,0.076,473,0.67
Ni,Koenig,29.2298766,-5.305307437,0.076,473,0.67
Ni,Koenig,29.37987061,-6.251822973,0.076,473,0.67
Ni,Koenig,29.52963061,-5.067131609,0.076,473,0.67
Ni,Koenig,29.67970261,-6.35538829,0.076,473,0.67
Ni,Koenig,29.82985262,-8.036900673,0.076,473,0.67
Ni,Koenig,29.97961262,-6.570952119,0.076,473,0.67
Ni,Koenig,30.12929462,-6.695941796,0.076,473,0.67
Ni,Koenig,30.27936662,-9.785545374,0.076,473,0.67
Ni,Koenig,30.42912663,-6.965425292,0.076,473,0.67
Ni,Koenig,30.57912063,-6.867778403,0.076,473,0.67
Ni,Koenig,30.72895863,-5.950898624,0.076,473,0.67
Ni,Koenig,30.87895264,-7.151600254,0.076,473,0.67
Ni,Koenig,31.02879064,-7.733050474,0.076,473,0.67
Ni,Koenig,31.17878464,-6.532754641,0.076,473,0.67
Ni,Koenig,31.32846665,-6.751440715,0.076,473,0.67
Ni,Koenig,31.47846065,-8.947772264,0.076,473,0.67
Ni,Koenig,31.62829865,-6.109517179,0.076,473,0.67
Ni,Koenig,31.77844866,-6.343429219,0.076,473,0.67
Ni,Koenig,31.92820866,-4.82195288,0.076,473,0.67
Ni,Koenig,32.07820266,-6.832252972,0.076,473,0.67
Ni,Koenig,32.22804066,-6.176340009,0.076,473,0.67
Ni,Koenig,32.37795667,-6.928430146,0.076,473,0.67
Ni,Koenig,32.52779467,-8.030892887,0.076,473,0.67
Ni,Koenig,32.67825667,-6.940390374,0.076,473,0.67
Ni,Koenig,32.82754868,-8.110695149,0.076,473,0.67
Ni,Koenig,32.97762068,-7.723464151,0.076,473,0.67
Ni,Koenig,33.12738068,-7.146296152,0.076,473,0.67
Ni,Koenig,33.27753069,-8.382313491,0.076,473,0.67
Ni,Koenig,33.42721269,-7.503346169,0.076,473,0.67
Ni,Koenig,33.57720669,-7.706312289,0.076,473,0.67
Ni,Koenig,33.7273567,-8.228944296,0.076,473,0.67
Ni,Koenig,33.8770387,-7.561771931,0.076,473,0.67
Ni,Koenig,34.0268767,-7.451652458,0.076,473,0.67
Ni,Koenig,34.17679271,-5.450443349,0.076,473,0.67
Ni,Koenig,34.32655271,-8.346654213,0.076,473,0.67
Ni,Koenig,34.47654671,-7.416078191,0.076,473,0.67
Ni,Koenig,34.62669671,-6.86578369,0.076,473,0.67
Ni,Koenig,34.77637872,-6.124664148,0.076,473,0.67
Ni,Koenig,35.07589872,-7.038687398,0.076,473,0.67
Ni,Koenig,35.37557473,-7.35196639,0.076,473,0.67
Ni,Koenig,35.52556873,-8.261213949,0.076,473,0.67
Ni,Koenig,35.67525074,-8.940614842,0.076,473,0.67
Ni,Koenig,35.82532274,-6.207298898,0.076,473,0.67
Ni,Koenig,35.97508274,-6.572475025,0.076,473,0.67
Ni,Koenig,36.12507675,-5.648897863,0.076,473,0.67
Ni,Koenig,36.27475875,-6.733277261,0.076,473,0.67
Ni,Koenig,36.42475275,-7.937012904,0.076,473,0.67
Ni,Koenig,36.57451275,-7.252105575,0.076,473,0.67
Ni,Koenig,36.72450676,-7.336005149,0.076,473,0.67
Ni,Koenig,36.87442276,-7.870310874,0.076,473,0.67
Ni,Koenig,37.02433876,-7.203576028,0.076,473,0.67
Ni,Koenig,37.17409877,-9.203216373,0.076,473,0.67
Ni,Koenig,37.32409277,-8.314160983,0.076,473,0.67
Ni,Koenig,37.47439877,-7.733172006,0.076,473,0.67
Ni,Koenig,37.62376878,-7.194153517,0.076,473,0.67
Ni,Koenig,37.77360678,-7.293102013,0.076,473,0.67
Ni,Koenig,37.92360078,-9.74089542,0.076,473,0.67
Ni,Koenig,38.07343879,-8.992352022,0.076,473,0.67
Ni,Koenig,38.22343279,-6.682266878,0.076,473,0.67
Ni,Koenig,38.37327079,-7.68128916,0.076,473,0.67
Ni,Koenig,38.52334279,-10.5831993,0.076,473,0.67
Ni,Koenig,38.6731028,-8.424223359,0.076,473,0.67
Ni,Koenig,38.8230968,-8.370053515,0.076,473,0.67
Ni,Koenig,38.9729348,-9.34723353,0.076,473,0.67
Ni,Koenig,39.12300681,-7.699468429,0.076,473,0.67
Ni,Koenig,39.27268881,-8.028068368,0.076,473,0.67
Ni,Koenig,39.42322881,-6.947589568,0.076,473,0.67
Ni,Koenig,39.72235882,-8.598389282,0.076,473,0.67
Ni,Koenig,39.87227482,-8.704080662,0.076,473,0.67
Ni,Koenig,40.17195083,-9.486759378,0.076,473,0.67
Ni,Koenig,40.32241283,-8.46907144,0.076,473,0.67
Ni,Koenig,40.47170484,-10.41171501,0.076,473,0.67
Ni,Koenig,40.62177684,-7.334685672,0.076,473,0.67
Ni,Koenig,40.77153684,-9.61215071,0.076,473,0.67
Ni,Koenig,40.92168684,-10.43807376,0.076,473,0.67
Ni,Koenig,41.07136885,-9.94195405,0.076,473,0.67
Ni,Koenig,41.22144085,-9.273582486,0.076,473,0.67
Ni,Koenig,41.37143485,-9.768175502,0.076,473,0.67
Ni,Koenig,41.52111686,-7.795117324,0.076,473,0.67
Ni,Koenig,41.67111086,-7.567738769,0.076,473,0.67
Ni,Koenig,41.82102686,-8.226454924,0.076,473,0.67
Ni,Koenig,41.97078687,-9.908543699,0.076,473,0.67
Ni,Koenig,42.27100887,-9.18736717,0.076,473,0.67
Ni,Koenig,42.42069088,-12.11299072,0.076,473,0.67
Ni,Koenig,42.57029488,-10.85194833,0.076,473,0.67
Ni,Koenig,42.72036688,-9.781370988,0.076,473,0.67
Ni,Koenig,43.01988689,-10.3778222,0.076,473,0.67
Ni,Koenig,43.31964089,-9.009545955,0.076,473,0.67
Ni,Koenig,43.4696349,-10.61142752,0.076,473,0.67
Ni,Koenig,43.6194729,-10.60024637,0.076,473,0.67
Ni,Koenig,43.7693889,-9.327226248,0.076,473,0.67
Ni,Koenig,43.91907091,-7.65095079,0.076,473,0.67
Ni,Koenig,44.06898691,-10.64450545,0.076,473,0.67
Ni,Koenig,44.21882491,-10.57271046,0.076,473,0.67
Ni,Koenig,44.36889692,-9.95734049,0.076,473,0.67
Ni,Koenig,44.51865692,-10.59425877,0.076,473,0.67
Ni,Koenig,44.81825492,-11.60066148,0.076,473,0.67
Ni,Koenig,44.96832693,-10.83177766,0.076,473,0.67
Ni,Koenig,45.26776893,-10.72876829,0.076,473,0.67
Ni,Koenig,45.41784094,-10.10832769,0.076,473,0.67
Ni,Koenig,45.56752294,-10.02884346,0.076,473,0.67
Ni,Koenig,45.71751694,-9.600579196,0.076,473,0.67
Ni,Koenig,46.01711495,-10.43968337,0.076,473,0.67
Ni,Koenig,46.16710895,-10.93881175,0.076,473,0.67
Ni,Koenig,46.31686896,-11.36188427,0.076,473,0.67
Ni,Koenig,46.46678496,-11.08592985,0.076,473,0.67
Ni,Koenig,46.61646696,-10.15294959,0.076,473,0.67
Ni,Koenig,46.91629897,-11.06575654,0.076,473,0.67
Ni,Koenig,47.06629297,-11.07799394,0.076,473,0.67
Ni,Koenig,47.21597497,-10.82153866,0.076,473,0.67
Ni,Koenig,47.51572898,-11.41590034,0.076,473,0.67
Ni,Koenig,47.81540499,-13.9001698,0.076,473,0.67
Ni,Koenig,47.96563299,-11.07474183,0.076,473,0.67
Ni,Koenig,48.11500299,-13.06705322,0.076,473,0.67
Ni,Koenig,48.265075,-10.0891287,0.076,473,0.67
Ni,Koenig,48.414913,-12.34704861,0.076,473,0.67
Ni,Koenig,48.564829,-10.66388928,0.076,473,0.67
Ni,Koenig,48.71451101,-11.04105794,0.076,473,0.67
Ni,Koenig,48.86442701,-12.99833791,0.076,473,0.67
Ni,Koenig,49.16402501,-10.36909377,0.076,473,0.67
Ni,Koenig,49.46377902,-11.90053548,0.076,473,0.67
Ni,Koenig,49.61377302,-12.35280819,0.076,473,0.67
Ni,Koenig,49.76345503,-11.22990443,0.076,473,0.67
Ni,Koenig,49.91344903,-12.95406971,0.076,473,0.67
Ni,Koenig,50.21312504,-12.69035657,0.076,473,0.67
Ni,Koenig,50.36319704,-11.36465721,0.076,473,0.67
Ni,Koenig,50.66279505,-12.12411741,0.076,473,0.67
