Repository: tongsu-brown/KMORFS

# KMORFS-db

**Kinetic Modeling Of Residual Film Stress** — Database-driven version.

A physics-informed machine learning framework for modeling residual stress evolution in thin film materials deposited by magnetron sputtering, thermal evaporation, and e-beam evaporation. Uses a CSV database backend with 258 experiments across 54 materials from 24 published data sources.

## Quick Start

## Tutorial: Fitting Your Own Data

### Step 1: Add your data to the database

Add rows to `data/source.csv` with your experiment metadata:

| material | Tm_K | data_source | R | T | P | Alloy_type |
|---|---|---|---|---|---|---|
| MyMetal | 1800 | MyLab | 0.1 | 295 | 0.3 | Single element |

File: data/all_experiments.csv (part 17 of 23)
material,data_source,thickness,stressthickness,R,T,P
Ni,Koenig,50.81325705,-12.53227225,0.076,473,0.67
Ni,Koenig,50.96247105,-12.92633295,0.076,473,0.67
Ni,Koenig,51.11254305,-10.70662279,0.076,473,0.67
Ni,Koenig,51.26222506,-13.72228005,0.076,473,0.67
Ni,Koenig,51.41221906,-10.65168413,0.076,473,0.67
Ni,Koenig,51.56182306,-11.56604666,0.076,473,0.67
Ni,Koenig,51.71173907,-12.47134673,0.076,473,0.67
Ni,Koenig,51.86142107,-12.32173511,0.076,473,0.67
Ni,Koenig,52.01125907,-13.2671358,0.076,473,0.67
Ni,Koenig,52.16101908,-12.11288811,0.076,473,0.67
Ni,Koenig,52.31109108,-13.30050399,0.076,473,0.67
Ni,Koenig,52.46077308,-13.67395284,0.076,473,0.67
Ni,Koenig,52.61068909,-13.16060017,0.076,473,0.67
Ni,Koenig,52.76091709,-12.37356945,0.076,473,0.67
Ni,Koenig,52.91052109,-12.92919933,0.076,473,0.67
Ni,Koenig,53.06028109,-12.28365888,0.076,473,0.67
Ni,Koenig,53.2101971,-14.3239959,0.076,473,0.67
Ni,Koenig,53.3598791,-12.23910686,0.076,473,0.67
Ni,Koenig,53.5099511,-13.55569719,0.076,473,0.67
Ni,Koenig,53.65994511,-12.35555477,0.076,473,0.67
Ni,Koenig,53.80962711,-15.06896128,0.076,473,0.67
Ni,Koenig,53.95930911,-12.12203902,0.076,473,0.67
Ni,Koenig,54.10930312,-11.61430415,0.076,473,0.67
Ni,Koenig,54.25898512,-14.02447881,0.076,473,0.67
Ni,Koenig,54.55873913,-13.93406922,0.076,473,0.67
Ni,Koenig,54.85833713,-14.51515903,0.076,473,0.67
Ni,Koenig,55.00825313,-14.23728073,0.076,473,0.67
Ni,Koenig,55.15793514,-13.52846084,0.076,473,0.67
Ni,Koenig,55.30800714,-12.25401758,0.076,473,0.67
Ni,Koenig,55.45768914,-13.13817858,0.076,473,0.67
Ni,Koenig,55.60822915,-14.1461458,0.076,473,0.67
Ni,Koenig,55.75736515,-15.01267365,0.076,473,0.67
Ni,Koenig,55.90735915,-12.85981925,0.076,473,0.67
Ni,Koenig,56.05704116,-11.98835332,0.076,473,0.67
Ni,Koenig,56.20695716,-13.32975605,0.076,473,0.67
Ni,Koenig,56.35671716,-14.19881833,0.076,473,0.67
Ni,Koenig,56.50717917,-15.26780733,0.076,473,0.67
Ni,Koenig,56.65631517,-14.99675797,0.076,473,0.67
Ni,Koenig,56.80630917,-13.63968955,0.076,473,0.67
Ni,Koenig,56.95599118,-13.83344965,0.076,473,0.67
Ni,Koenig,57.10614118,-14.31571976,0.076,473,0.67
Ni,Koenig,57.25574518,-13.31584051,0.076,473,0.67
Ni,Koenig,57.40573918,-13.67659179,0.076,473,0.67
Ni,Koenig,57.55542119,-14.57473135,0.076,473,0.67
Ni,Koenig,57.70525919,-12.00652762,0.076,473,0.67
Ni,Koenig,57.85501919,-14.0403564,0.076,473,0.67
Ni,Koenig,58.0050132,-14.00866383,0.076,473,0.67
Ni,Koenig,58.1547732,-14.75652766,0.076,473,0.67
Ni,Koenig,58.3047672,-12.52318624,0.076,473,0.67
Ni,Koenig,58.45499521,-19.3251361,0.076,473,0.67
Ni,Koenig,58.60452121,-15.26535198,0.076,473,0.67
Ni,Koenig,58.75428121,-16.37494273,0.076,473,0.67
Ni,Koenig,58.90435322,-14.89502876,0.076,473,0.67
Ni,Koenig,59.05403522,-15.56367678,0.076,473,0.67
Ni,Koenig,59.20402922,-15.0360401,0.076,473,0.67
Ni,Koenig,59.35425722,-13.24183678,0.076,473,0.67
Ni,Koenig,59.50370523,-15.68493003,0.076,473,0.67
Ni,Koenig,59.65346523,-15.76913705,0.076,473,0.67
Ni,Koenig,59.80345923,-15.14408666,0.076,473,0.67
Ni,Koenig,59.95329724,-13.63466948,0.076,473,0.67
Ni,Koenig,60.10329124,-16.36195242,0.076,473,0.67
Ni,Koenig,60.25297324,-15.25390455,0.076,473,0.67
Ni,Koenig,60.40320125,-13.35770495,0.076,473,0.67
Ni,Koenig,60.55264925,-15.96653014,0.076,473,0.67
Ni,Koenig,60.70272125,-14.37898235,0.076,473,0.67
Ni,Koenig,60.85240326,-13.2701045,0.076,473,0.67
Ni,Koenig,61.00239726,-14.85798161,0.076,473,0.67
Ni,Koenig,61.15207926,-15.97698609,0.076,473,0.67
Ni,Koenig,61.30222926,-15.55234645,0.076,473,0.67
Ni,Koenig,61.45175527,-16.212251,0.076,473,0.67
Ni,Koenig,61.60190527,-14.78615424,0.076,473,0.67
Ni,Koenig,61.75150927,-15.2068609,0.076,473,0.67
Ni,Koenig,61.90134728,-15.27985491,0.076,473,0.67
Ni,Koenig,62.05110728,-14.21083551,0.076,473,0.67
Ni,Koenig,62.20149128,-14.79838915,0.076,473,0.67
Ni,Koenig,62.35086129,-14.87997266,0.076,473,0.67
Ni,Koenig,62.50093329,-14.04460682,0.076,473,0.67
Ni,Koenig,62.65069329,-18.66855639,0.076,473,0.67
Ni,Koenig,62.8007653,-15.08033461,0.076,473,0.67
Ni,Koenig,62.9503693,-13.7947028,0.076,473,0.67
Ni,Koenig,63.1003633,-14.63558664,0.076,473,0.67
Ni,Koenig,63.25012331,-16.26112339,0.076,473,0.67
Ni,Koenig,63.40019531,-14.31866279,0.076,473,0.67
Ni,Koenig,63.54995531,-15.35252811,0.076,473,0.67
Ni,Koenig,63.69987131,-16.79104304,0.076,473,0.67
Ni,Koenig,63.84955332,-15.08557939,0.076,473,0.67
Ni,Koenig,63.99962532,-15.19768423,0.076,473,0.67
Ni,Koenig,64.14969732,-14.92032171,0.076,473,0.67
Ni,Koenig,64.29953533,-16.77728764,0.076,473,0.67
Ni,Koenig,64.44906133,-15.54302271,0.076,473,0.67
Ni,Koenig,64.59897733,-14.42933425,0.076,473,0.67
Ni,Koenig,64.74881534,-14.74907606,0.076,473,0.67
Ni,Koenig,64.89880934,-16.1631215,0.076,473,0.67
Ni,Koenig,65.04849134,-14.27066578,0.076,473,0.67
Ni,Koenig,65.19848535,-15.47107058,0.076,473,0.67
Ni,Koenig,65.34824535,-14.36818877,0.076,473,0.67
Ni,Koenig,65.49831735,-15.17162882,0.076,473,0.67
Ni,Koenig,65.64799935,-16.85377189,0.076,473,0.67
Ni,Koenig,65.79807136,-15.03654611,0.076,473,0.67
Ni,Koenig,65.94790936,-17.09218634,0.076,473,0.67
Ni,Koenig,66.09782536,-15.25720425,0.076,473,0.67
Ni,Koenig,66.24766337,-15.73671483,0.076,473,0.67
Ni,Koenig,66.39765737,-15.92826069,0.076,473,0.67
Ni,Koenig,66.54749537,-15.18580431,0.076,473,0.67
Ni,Koenig,66.69756738,-17.06308185,0.076,473,0.67
Ni,Koenig,66.84724938,-16.11237008,0.076,473,0.67
Ni,Koenig,66.99708738,-14.32634205,0.076,473,0.67
Ni,Koenig,67.14676939,-15.58183875,0.076,473,0.67
Ni,Koenig,67.29676339,-16.87345764,0.076,473,0.67
Ni,Koenig,67.44660139,-18.24068549,0.076,473,0.67
Ni,Koenig,67.59659539,-16.64482028,0.076,473,0.67
Ni,Koenig,67.8962714,-17.97779903,0.076,473,0.67
Ni,Koenig,68.0462654,-17.44614117,0.076,473,0.67
Ni,Koenig,68.34586341,-17.54664243,0.076,473,0.67
Ni,Koenig,68.49585741,-15.18370882,0.076,473,0.67
Ni,Koenig,68.64546142,-18.05555349,0.076,473,0.67
Ni,Koenig,68.79553342,-18.23777089,0.076,473,0.67
Ni,Koenig,68.94521542,-17.59250443,0.076,473,0.67
Ni,Koenig,69.09520943,-16.10391116,0.076,473,0.67
Ni,Koenig,69.24489143,-16.32551496,0.076,473,0.67
Ni,Koenig,69.39488543,-16.66507594,0.076,473,0.67
Ni,Koenig,69.54464543,-15.60400893,0.076,473,0.67
Ni,Koenig,69.69456144,-16.53830706,0.076,473,0.67
Ni,Koenig,69.84471144,-18.17564489,0.076,473,0.67
Ni,Koenig,69.99431544,-19.23715794,0.076,473,0.67
Ni,Koenig,70.14391945,-18.74519623,0.076,473,0.67
Ni,Koenig,70.29383545,-18.14985039,0.076,473,0.67
Ni,Koenig,70.44351745,-17.91963204,0.076,473,0.67
Ni,Koenig,70.59351146,-18.90037411,0.076,473,0.67
Ni,Koenig,70.74327146,-18.08566667,0.076,473,0.67
Ni,Koenig,70.89334346,-17.35425374,0.076,473,0.67
Ni,Koenig,71.04302547,-18.46092163,0.076,473,0.67
Ni,Koenig,71.19294147,-17.74105236,0.076,473,0.67
Ni,Koenig,71.34270147,-16.95306718,0.076,473,0.67
Ni,Koenig,71.49269548,-19.46075028,0.076,473,0.67
Ni,Koenig,71.64245548,-17.98524747,0.076,473,0.67
Ni,Koenig,71.79244948,-18.4926713,0.076,473,0.67
Ni,Koenig,71.94213148,-17.58140935,0.076,473,0.67
Ni,Koenig,72.09220349,-19.23309441,0.076,473,0.67
Ni,Koenig,72.24188549,-18.3723191,0.076,473,0.67
Ni,Koenig,72.39180149,-19.16292244,0.076,473,0.67
Ni,Koenig,72.5415615,-19.2627549,0.076,473,0.67
Ni,Koenig,72.6921795,-19.50624463,0.076,473,0.67
Ni,Koenig,72.8410815,-19.64882088,0.076,473,0.67
Ni,Koenig,72.99099751,-17.18497121,0.076,473,0.67
Ni,Koenig,73.14075751,-16.60442964,0.076,473,0.67
Ni,Koenig,73.29075151,-18.19024096,0.076,473,0.67
Ni,Koenig,73.44051152,-19.17447782,0.076,473,0.67
Ni,Koenig,73.59050552,-17.72296704,0.076,473,0.67
Ni,Koenig,73.74018752,-20.25831695,0.076,473,0.67
Ni,Koenig,73.89018152,-16.9627604,0.076,473,0.67
Ni,Koenig,74.03978553,-18.68003111,0.076,473,0.67
Ni,Koenig,74.18985753,-20.02889936,0.076,473,0.67
Ni,Koenig,74.33961753,-18.44199498,0.076,473,0.67
Ni,Koenig,74.48953354,-17.42778508,0.076,473,0.67
Ni,Koenig,74.63944954,-17.82483205,0.076,473,0.67
Ni,Koenig,74.78936554,-18.09737241,0.076,473,0.67
Ni,Koenig,74.93904755,-17.90279468,0.076,473,0.67
Ni,Koenig,75.08911955,-20.78093632,0.076,473,0.67
Ni,Koenig,75.38887356,-19.86549638,0.076,473,0.67
Ni,Koenig,75.53933556,-19.07990741,0.076,473,0.67
Ni,Koenig,75.68854956,-20.1719948,0.076,473,0.67
Ni,Koenig,75.98838157,-18.83818897,0.076,473,0.67
Ni,Koenig,76.13860957,-17.96846042,0.076,473,0.67
Ni,Koenig,76.28821357,-19.20995112,0.076,473,0.67
Ni,Koenig,76.43828558,-18.0204171,0.076,473,0.67
Ni,Koenig,76.58788958,-22.91036483,0.076,473,0.67
Ni,Koenig,76.73796158,-18.50072493,0.076,473,0.67
Ni,Koenig,76.88779959,-20.57890181,0.076,473,0.67
Ni,Koenig,77.03771559,-19.46820418,0.076,473,0.67
Ni,Koenig,77.18755359,-18.76418695,0.076,473,0.67
Ni,Koenig,77.3376256,-18.69290039,0.076,473,0.67
Ni,Koenig,77.4878536,-21.52105943,0.076,473,0.67
Ni,Koenig,77.6375356,-20.25298187,0.076,473,0.67
Ni,Koenig,77.7871396,-19.12208848,0.076,473,0.67
Ni,Koenig,77.93728961,-19.45046786,0.076,473,0.67
Ni,Koenig,78.08697161,-20.59949827,0.076,473,0.67
Ni,Koenig,78.23696561,-20.28829465,0.076,473,0.67
Ni,Koenig,78.38680362,-19.54134788,0.076,473,0.67
Ni,Koenig,78.53679762,-19.14585074,0.076,473,0.67
Ni,Koenig,78.68655762,-19.52161269,0.076,473,0.67
Ni,Koenig,78.83655163,-18.37223624,0.076,473,0.67
Ni,Koenig,78.98623363,-20.58409114,0.076,473,0.67
Ni,Koenig,79.13622763,-21.57775689,0.076,473,0.67
Ni,Koenig,79.28598764,-20.85977809,0.076,473,0.67
Ni,Koenig,79.43598164,-18.81647134,0.076,473,0.67
Ni,Koenig,79.58558564,-20.88760612,0.076,473,0.67
Ni,Koenig,79.73557965,-17.00716089,0.076,473,0.67
Ni,Koenig,79.88533965,-20.14628167,0.076,473,0.67
Ni,Koenig,80.03541165,-22.11062651,0.076,473,0.67
Ni,Koenig,80.18509365,-21.34205063,0.076,473,0.67
Ni,Koenig,80.33555566,-19.86304794,0.076,473,0.67
Ni,Koenig,80.48492566,-21.20802848,0.076,473,0.67
Ni,Koenig,80.63491966,-21.76603482,0.076,473,0.67
Ni,Koenig,80.78467967,-19.09176607,0.076,473,0.67
Ni,Koenig,80.93475167,-20.97056253,0.076,473,0.67
Ni,Koenig,81.08443367,-20.40492948,0.076,473,0.67
Ni,Koenig,81.23458368,-20.49111415,0.076,473,0.67
Ni,Koenig,81.38426568,-21.88390381,0.076,473,0.67
Ni,Koenig,81.53425968,-20.08939414,0.076,473,0.67
Ni,Koenig,81.68409769,-20.69552786,0.076,473,0.67
Ni,Koenig,81.83409169,-21.83718172,0.076,473,0.67
Ni,Koenig,81.98385169,-20.03371793,0.076,473,0.67
Ni,Koenig,82.13368969,-22.51678235,0.076,473,0.67
Ni,Koenig,82.2834497,-21.65601473,0.076,473,0.67
Ni,Koenig,82.4334437,-21.89949883,0.076,473,0.67
Ni,Koenig,82.5832037,-21.20289686,0.076,473,0.67
Ni,Koenig,82.73327571,-21.99239637,0.076,473,0.67
Ni,Koenig,82.88287971,-20.23342088,0.076,473,0.67
Ni,Koenig,83.03295171,-21.62164599,0.076,473,0.67
Ni,Koenig,83.18310172,-22.37860842,0.076,473,0.67
Ni,Koenig,83.33254972,-19.64488508,0.076,473,0.67
Ni,Koenig,83.48223172,-21.4853183,0.076,473,0.67
Ni,Koenig,83.63230373,-19.54569235,0.076,473,0.67
Ni,Koenig,83.78214173,-20.30866375,0.076,473,0.67
Ni,Koenig,83.93205773,-22.32321881,0.076,473,0.67
Ni,Koenig,84.08181773,-21.0679898,0.076,473,0.67
Ni,Koenig,84.23173374,-21.32438553,0.076,473,0.67
Ni,Koenig,84.38133774,-21.31846608,0.076,473,0.67
Ni,Koenig,84.53148774,-23.75356824,0.076,473,0.67
Ni,Koenig,84.68124775,-22.35362284,0.076,473,0.67
Ni,Koenig,84.83116375,-21.67255242,0.076,473,0.67
Ni,Koenig,84.98092375,-22.73601116,0.076,473,0.67
Ni,Koenig,85.13122976,-21.46955209,0.076,473,0.67
Ni,Koenig,85.28075576,-23.46538136,0.076,473,0.67
Ni,Koenig,85.43074976,-20.38405753,0.076,473,0.67
Ni,Koenig,85.58050977,-21.88181838,0.076,473,0.67
Ni,Koenig,85.73050377,-21.39264755,0.076,473,0.67
Ni,Koenig,85.88026377,-22.70604463,0.076,473,0.67
Ni,Koenig,86.03064778,-21.3111059,0.076,473,0.67
Ni,Koenig,86.18009578,-20.44316897,0.076,473,0.67
Ni,Koenig,86.33024578,-21.48212957,0.076,473,0.67
Ni,Koenig,86.48000578,-23.52034261,0.076,473,0.67
Ni,Koenig,86.63007779,-22.80245512,0.076,473,0.67
Ni,Koenig,86.77983779,-22.12570928,0.076,473,0.67
Ni,Koenig,86.92990979,-23.49606705,0.076,473,0.67
Ni,Koenig,87.0797478,-22.61412327,0.076,473,0.67
Ni,Koenig,87.2297418,-22.37293992,0.076,473,0.67
Ni,Koenig,87.3795018,-23.735805,0.076,473,0.67
Ni,Koenig,87.52957381,-22.34807501,0.076,473,0.67
Ni,Koenig,87.67933381,-22.4939008,0.076,473,0.67
Ni,Koenig,87.82956181,-24.25670865,0.076,473,0.67
Ni,Koenig,87.97939982,-22.52513582,0.076,473,0.67
Ni,Koenig,88.12915982,-22.92750428,0.076,473,0.67
Ni,Koenig,88.27876382,-24.18538829,0.076,473,0.67
Ni,Koenig,88.42875782,-24.39925822,0.076,473,0.67
Ni,Koenig,88.57843983,-22.88950822,0.076,473,0.67
Ni,Koenig,88.72843383,-22.80646483,0.076,473,0.67
Ni,Koenig,88.87819383,-20.68251428,0.076,473,0.67
Ni,Koenig,89.02818784,-23.78573649,0.076,473,0.67
Ni,Koenig,89.17786984,-22.28147537,0.076,473,0.67
Ni,Koenig,89.32778584,-21.33940262,0.076,473,0.67
Ni,Koenig,89.47754585,-21.88090014,0.076,473,0.67
Ni,Koenig,89.62753985,-23.9978301,0.076,473,0.67
Ni,Koenig,89.77729985,-23.13136233,0.076,473,0.67
Ni,Koenig,89.92729386,-22.76610522,0.076,473,0.67
Ni,Koenig,90.07705386,-22.89496284,0.076,473,0.67
Ni,Koenig,90.22704786,-24.43458315,0.076,473,0.67
Ni,Koenig,90.37680786,-22.81282111,0.076,473,0.67
Ni,Koenig,90.52680187,-22.64224157,0.076,473,0.67
Ni,Koenig,90.67648387,-22.00311518,0.076,473,0.67
Ni,Koenig,90.82647787,-24.05742636,0.076,473,0.67
Ni,Koenig,90.97600388,-21.95758354,0.076,473,0.67
Ni,Koenig,91.12607588,-24.41447428,0.076,473,0.67
Ni,Koenig,91.27583588,-25.18616041,0.076,473,0.67
Ni,Koenig,91.42575189,-23.22265613,0.076,473,0.67
Ni,Koenig,91.57551189,-24.78869842,0.076,473,0.67
Ni,Koenig,91.72550589,-22.32645659,0.076,473,0.67
Ni,Koenig,91.8752659,-22.50023519,0.076,473,0.67
Ni,Koenig,92.0252599,-22.91156126,0.076,473,0.67
Ni,Koenig,92.1749419,-24.08381749,0.076,473,0.67
Ni,Koenig,92.3249359,-24.18462262,0.076,473,0.67
Ni,Koenig,92.47461791,-22.18205918,0.076,473,0.67
Ni,Koenig,92.62461191,-24.14475364,0.076,473,0.67
Ni,Koenig,92.77444991,-22.37850156,0.076,473,0.67
Ni,Koenig,92.92436592,-22.85066409,0.076,473,0.67
Ni,Koenig,93.07412592,-23.70553744,0.076,473,0.67
Ni,Koenig,93.22411992,-24.51747755,0.076,473,0.67
Ni,Koenig,93.37372393,-24.41999823,0.076,473,0.67
Ni,Koenig,93.52379593,-25.20917559,0.076,473,0.67
Ni,Koenig,93.67417993,-23.9488469,0.076,473,0.67
Ni,Koenig,93.82354994,-26.31065771,0.076,473,0.67
Ni,Koenig,93.97323194,-25.00323084,0.076,473,0.67
Ni,Koenig,94.12322594,-24.05563164,0.076,473,0.67
Ni,Koenig,94.27282995,-23.53690479,0.076,473,0.67
Ni,Koenig,94.42282395,-24.97796561,0.076,473,0.67
Ni,Koenig,94.57258395,-25.83428853,0.076,473,0.67
Ni,Koenig,94.72257795,-25.66462368,0.076,473,0.67
Ni,Koenig,94.87225996,-25.99699234,0.076,473,0.67
Ni,Koenig,95.02225396,-23.57071835,0.076,473,0.67
Ni,Koenig,95.17193596,-23.36174315,0.076,473,0.67
Ni,Koenig,95.32192997,-23.02347613,0.076,473,0.67
Ni,Koenig,95.47161197,-23.23803678,0.076,473,0.67
Ni,Koenig,95.62215197,-25.00221933,0.076,473,0.67
Ni,Koenig,95.77136598,-27.40293778,0.076,473,0.67
Ni,Koenig,95.92128198,-24.99648371,0.076,473,0.67
Ni,Koenig,96.07096398,-25.28254878,0.076,473,0.67
Ni,Koenig,96.22103599,-25.42056131,0.076,473,0.67
Ni,Koenig,96.37079599,-24.83649923,0.076,473,0.67
Ni,Koenig,96.52125799,-26.07842016,0.076,473,0.67
Ni,Koenig,96.67031599,-25.22401394,0.076,473,0.67
Ni,Koenig,96.82031,-23.53824119,0.076,473,0.67
Ni,Koenig,96.97007,-23.33920919,0.076,473,0.67
Ni,Koenig,97.120064,-27.20449363,0.076,473,0.67
Ni,Koenig,97.41966201,-27.84390596,0.076,473,0.67
Ni,Koenig,97.71926002,-23.85991916,0.076,473,0.67
Ni,Koenig,97.86933202,-23.49098424,0.076,473,0.67
Ni,Koenig,98.01909202,-23.93971008,0.076,473,0.67
Ni,Koenig,98.16908603,-24.18322958,0.076,473,0.67
Ni,Koenig,98.31876803,-27.07971638,0.076,473,0.67
Ni,Koenig,98.46907403,-27.20771863,0.076,473,0.67
Ni,Koenig,98.61844403,-25.84131921,0.076,473,0.67
Ni,Koenig,98.76843804,-25.42251932,0.076,473,0.67
Ni,Koenig,98.91819804,-25.39411135,0.076,473,0.67
Ni,Koenig,99.06811404,-26.20116885,0.076,473,0.67
Ni,Koenig,99.21787405,-24.75166174,0.076,473,0.67
Ni,Koenig,99.36841405,-27.64867833,0.076,473,0.67
Ni,Koenig,99.51747205,-25.94766407,0.076,473,0.67
Ni,Koenig,99.66754406,-25.24023405,0.076,473,0.67
Ni,Koenig,99.81722606,-25.58948705,0.076,473,0.67
Ni,Koenig,99.96729806,-24.61587268,0.076,473,0.67
Ni,Koenig,100.1169021,-25.70921622,0.076,473,0.67
Ni,Koenig,100.2668961,-25.86248328,0.076,473,0.67
Ni,Koenig,100.4167341,-24.06226876,0.076,473,0.67
Ni,Koenig,100.5666501,-24.52524143,0.076,473,0.67
Ni,Koenig,100.7164101,-26.72753892,0.076,473,0.67
Ni,Koenig,100.8664041,-26.9784127,0.076,473,0.67
Ni,Koenig,101.0161641,-26.0729858,0.076,473,0.67
Ni,Koenig,101.1662361,-23.95686579,0.076,473,0.67
Ni,Koenig,101.3162301,-26.23879939,0.076,473,0.67
Ni,Koenig,101.4660681,-26.02147643,0.076,473,0.67
Ni,Koenig,101.6158281,-26.74362925,0.076,473,0.67
Ni,Koenig,101.7658221,-26.42511337,0.076,473,0.67
Ni,Koenig,101.9155821,-26.69822177,0.076,473,0.67
Ni,Koenig,102.0656541,-24.97178384,0.076,473,0.67
Ni,Koenig,102.2154921,-25.72324847,0.076,473,0.67
Ni,Koenig,102.3654861,-26.09009203,0.076,473,0.67
Ni,Koenig,102.5152461,-26.96804816,0.076,473,0.67
Ni,Koenig,102.6651621,-28.56006791,0.076,473,0.67
Ni,Koenig,102.8149221,-27.05165978,0.076,473,0.67
Ni,Koenig,102.9649161,-24.61451088,0.076,473,0.67
Ni,Koenig,103.1147541,-26.85825982,0.076,473,0.67
Ni,Koenig,103.2647481,-28.23636402,0.076,473,0.67
Ni,Koenig,103.4144301,-28.5616002,0.076,473,0.67
Ni,Koenig,103.5645021,-24.92477309,0.076,473,0.67
Ni,Koenig,103.7143401,-25.18712982,0.076,473,0.67
Ni,Koenig,103.8643341,-28.53192611,0.076,473,0.67
Ni,Koenig,104.0140941,-26.07655254,0.076,473,0.67
Ni,Koenig,104.1645561,-27.90845551,0.076,473,0.67
Ni,Koenig,104.3138482,-26.2509308,0.076,473,0.67
Ni,Koenig,104.4638422,-26.38308392,0.076,473,0.67
Ni,Koenig,104.6136022,-28.01281999,0.076,473,0.67
Ni,Koenig,104.7635962,-25.08626095,0.076,473,0.67
Ni,Koenig,104.9132782,-29.92322716,0.076,473,0.67
Ni,Koenig,105.0633502,-25.63131092,0.076,473,0.67
Ni,Koenig,105.2131102,-27.5278756,0.076,473,0.67
Ni,Koenig,105.3631822,-26.93289198,0.076,473,0.67
Ni,Koenig,105.5128642,-27.55411821,0.076,473,0.67
Ni,Koenig,105.6629362,-28.06762449,0.076,473,0.67
Ni,Koenig,105.8127742,-27.52121531,0.076,473,0.67
Ni,Koenig,105.9626902,-28.980672,0.076,473,0.67
Ni,Koenig,106.1125282,-26.03125883,0.076,473,0.67
Ni,Koenig,106.2625222,-26.99546014,0.076,473,0.67
Ni,Koenig,106.4122822,-28.07586832,0.076,473,0.67
Ni,Koenig,106.5623542,-26.30926421,0.076,473,0.67
Ni,Koenig,106.7120362,-25.59711543,0.076,473,0.67
Ni,Koenig,106.8621862,-26.91789611,0.076,473,0.67
Ni,Koenig,107.0121802,-23.55033658,0.076,473,0.67
Ni,Koenig,107.1620182,-27.98728137,0.076,473,0.67
Ni,Koenig,107.3117782,-27.42884785,0.076,473,0.67
Ni,Koenig,107.4617722,-27.69753056,0.076,473,0.67
Ni,Koenig,107.6115322,-28.10152095,0.076,473,0.67
Ni,Koenig,107.7615262,-27.73242357,0.076,473,0.67
Ni,Koenig,107.9112862,-27.75782273,0.076,473,0.67
Ni,Koenig,108.0615142,-29.75350538,0.076,473,0.67
Ni,Koenig,108.2109622,-27.04055198,0.076,473,0.67
Ni,Koenig,108.3611902,-29.1050396,0.076,473,0.67
Ni,Koenig,108.5107162,-25.80612326,0.076,473,0.67
Ni,Koenig,108.6607882,-27.33009333,0.076,473,0.67
Ni,Koenig,108.8106262,-26.16971084,0.076,473,0.67
Ni,Koenig,108.9610102,-29.82194451,0.076,473,0.67
Ni,Koenig,109.1105363,-27.26951118,0.076,473,0.67
Ni,Koenig,109.2602963,-25.93322744,0.076,473,0.67
Ni,Koenig,109.4102123,-26.45916957,0.076,473,0.67
Ni,Koenig,109.5602063,-27.84118253,0.076,473,0.67
Ni,Koenig,109.7098883,-26.41457252,0.076,473,0.67
Ni,Koenig,109.8600383,-28.89163,0.076,473,0.67
Ni,Koenig,110.0097203,-26.97803568,0.076,473,0.67
Ni,Koenig,110.1597923,-27.6400093,0.076,473,0.67
Ni,Koenig,110.3095523,-29.88250363,0.076,473,0.67
Ni,Koenig,110.4595463,-27.6333628,0.076,473,0.67
Ni,Koenig,110.6093063,-27.2621257,0.076,473,0.67
Ni,Koenig,110.7593003,-28.72294431,0.076,473,0.67
Ni,Koenig,110.9090603,-26.67024444,0.076,473,0.67
Ni,Koenig,111.0591323,-29.49080486,0.076,473,0.67
Ni,Koenig,111.2088143,-27.07950579,0.076,473,0.67
Ni,Koenig,111.3589643,-26.93776199,0.076,473,0.67
Ni,Koenig,111.5087243,-26.40265296,0.076,473,0.67
Ni,Koenig,111.6587183,-29.92741046,0.076,473,0.67
Ni,Koenig,111.8086343,-30.34446985,0.076,473,0.67
Ni,Koenig,111.9583943,-27.57010189,0.076,473,0.67
Ni,Koenig,112.1081543,-28.68536303,0.076,473,0.67
Ni,Koenig,112.2581483,-26.58052467,0.076,473,0.67
Ni,Koenig,112.4079863,-28.37515564,0.076,473,0.67
Ni,Koenig,112.5579803,-29.26893892,0.076,473,0.67
Ni,Koenig,112.7077403,-27.86642122,0.076,473,0.67
Ni,Koenig,112.8577343,-28.9607898,0.076,473,0.67
Ni,Koenig,113.0074163,-29.12086518,0.076,473,0.67
Ni,Koenig,113.1575663,-29.03263257,0.076,473,0.67
Ni,Koenig,113.3071703,-25.32878305,0.076,473,0.67
Ni,Koenig,113.4573203,-27.98292269,0.076,473,0.67
Ni,Koenig,113.6071583,-30.15551117,0.076,473,0.67
Ni,Koenig,113.7573863,-26.92254476,0.076,473,0.67
Ni,Koenig,114.0569064,-28.94062961,0.076,473,0.67
Ni,Koenig,114.2069004,-27.38243061,0.076,473,0.67
Ni,Koenig,114.3566604,-30.41704233,0.076,473,0.67
Ni,Koenig,114.6564924,-28.83721734,0.076,473,0.67
Ni,Koenig,114.8064084,-29.04081569,0.076,473,0.67
Ni,Koenig,114.9562464,-28.04085702,0.076,473,0.67
Ni,Koenig,115.1063964,-27.75676437,0.076,473,0.67
Ni,Koenig,115.2561564,-26.85760665,0.076,473,0.67
Ni,Koenig,115.4061504,-28.61101485,0.076,473,0.67
Ni,Koenig,115.5559104,-29.42567498,0.076,473,0.67
Ni,Koenig,115.7060604,-28.61931857,0.076,473,0.67
Ni,Koenig,115.8557424,-29.58609191,0.076,473,0.67
Ni,Koenig,116.0058144,-29.05626265,0.076,473,0.67
Ni,Koenig,116.1555744,-29.02515849,0.076,473,0.67
Ni,Koenig,116.3055684,-29.08225594,0.076,473,0.67
Ni,Koenig,116.4552504,-29.06744128,0.076,473,0.67
Ni,Koenig,116.6054004,-28.90442141,0.076,473,0.67
Ni,Koenig,116.7550824,-29.0770976,0.076,473,0.67
Ni,Koenig,116.9050764,-29.59860091,0.076,473,0.67
Ni,Koenig,117.0548364,-28.74017328,0.076,473,0.67
Ni,Koenig,117.2048304,-27.56611906,0.076,473,0.67
Ni,Koenig,117.3545904,-29.20713893,0.076,473,0.67
Ni,Koenig,117.5046624,-28.67970695,0.076,473,0.67
Ni,Koenig,117.6545004,-30.80563569,0.076,473,0.67
Ni,Koenig,117.8044944,-28.55588528,0.076,473,0.67
Ni,Koenig,117.9541764,-29.3165192,0.076,473,0.67
Ni,Koenig,118.1041704,-28.85419602,0.076,473,0.67
Ni,Koenig,118.2539304,-28.67488087,0.076,473,0.67
Ni,Koenig,118.4039244,-28.05164212,0.076,473,0.67
Ni,Koenig,118.5542304,-28.46496993,0.076,473,0.67
Ni,Koenig,118.7036784,-30.15122757,0.076,473,0.67
Ni,Koenig,118.8534385,-31.63179831,0.076,473,0.67
Ni,Koenig,119.0034325,-29.97378574,0.076,473,0.67
Ni,Koenig,119.1530365,-30.65772837,0.076,473,0.67
Ni,Koenig,119.3031865,-31.25419614,0.076,473,0.67
Ni,Koenig,119.4534145,-28.54044522,0.076,473,0.67
Ni,Koenig,119.6028625,-31.4025721,0.076,473,0.67
Ni,Koenig,119.7527005,-29.52583523,0.076,473,0.67
Ni,Koenig,119.9026945,-29.76397569,0.076,473,0.67
Ni,Koenig,120.0525325,-29.25009343,0.076,473,0.67
Ni,Koenig,120.2025265,-28.02540732,0.076,473,0.67
Ni,Koenig,120.3522865,-29.48104559,0.076,473,0.67
Ni,Koenig,120.5022805,-30.02626666,0.076,473,0.67
Ni,Koenig,120.6520405,-28.13389724,0.076,473,0.67
Ni,Koenig,120.8022685,-29.53804428,0.076,473,0.67
Ni,Koenig,120.9520285,-31.0493091,0.076,473,0.67
Ni,Koenig,121.1020225,-28.64129869,0.076,473,0.67
Ni,Koenig,121.2517825,-30.62718919,0.076,473,0.67
Ni,Koenig,121.4019325,-30.51744108,0.076,473,0.67
Ni,Koenig,121.5516925,-29.81471298,0.076,473,0.67
Ni,Koenig,121.7016085,-31.32957872,0.076,473,0.67
Ni,Koenig,121.8514465,-31.58554935,0.076,473,0.67
Ni,Koenig,122.0015185,-29.81918678,0.076,473,0.67
Ni,Koenig,122.1511225,-30.43713722,0.076,473,0.67
Ni,Koenig,122.3011165,-31.43455288,0.076,473,0.67
Ni,Koenig,122.4508765,-31.65150471,0.076,473,0.67
Ni,Koenig,122.6009485,-29.79935322,0.076,473,0.67
Ni,Koenig,122.7507085,-30.48149106,0.076,473,0.67
Ni,Koenig,122.9006245,-31.96011757,0.076,473,0.67
Ni,Koenig,123.0503065,-31.24830189,0.076,473,0.67
Ni,Koenig,123.2002225,-32.93084078,0.076,473,0.67
Ni,Koenig,123.3499825,-32.08802812,0.076,473,0.67
Ni,Koenig,123.4999765,-31.48200268,0.076,473,0.67
Ni,Koenig,123.6498146,-28.74409743,0.076,473,0.67
Ni,Koenig,123.7997306,-32.00449512,0.076,473,0.67
Ni,Koenig,123.9494906,-31.50328044,0.076,473,0.67
Ni,Koenig,124.0995626,-30.32096819,0.076,473,0.67
Ni,Koenig,124.2497126,-31.33692185,0.076,473,0.67
Ni,Koenig,124.3991606,-30.31851959,0.076,473,0.67
Ni,Koenig,124.5489206,-31.05972615,0.076,473,0.67
Ni,Koenig,124.6989146,-31.1257926,0.076,473,0.67
Ni,Koenig,124.8485966,-30.91019922,0.076,473,0.67
Ni,Koenig,124.9985906,-29.3297376,0.076,473,0.67
Ni,Koenig,125.1484286,-28.77815501,0.076,473,0.67
Ni,Koenig,125.2983446,-32.12735799,0.076,473,0.67
Ni,Koenig,125.4480266,-29.39506897,0.076,473,0.67
Ni,Koenig,125.5980206,-30.17562237,0.076,473,0.67
Ni,Koenig,125.7477026,-30.67670751,0.076,473,0.67
Ni,Koenig,125.8977746,-30.32564737,0.076,473,0.67
Ni,Koenig,126.0475346,-30.11106309,0.076,473,0.67
Ni,Koenig,126.1975286,-31.12864852,0.076,473,0.67
Ni,Koenig,126.3472106,-30.59098703,0.076,473,0.67
Ni,Koenig,126.4971266,-31.99480405,0.076,473,0.67
Ni,Koenig,126.6469646,-30.10150443,0.076,473,0.67
Ni,Koenig,126.7969586,-30.84066387,0.076,473,0.67
Ni,Koenig,126.9467186,-31.05934071,0.076,473,0.67
Ni,Koenig,127.0971806,-30.04682212,0.076,473,0.67
Ni,Koenig,127.2463166,-30.78903621,0.076,473,0.67
Ni,Koenig,127.3963106,-29.30392708,0.076,473,0.67
Ni,Koenig,127.5459926,-32.23743482,0.076,473,0.67
Ni,Koenig,127.6960646,-31.17400554,0.076,473,0.67
Ni,Koenig,127.8458246,-28.25564625,0.076,473,0.67
Ni,Koenig,127.9957406,-31.4529791,0.076,473,0.67
Ni,Koenig,128.1455006,-31.33894704,0.076,473,0.67
Ni,Koenig,128.2954946,-30.55158713,0.076,473,0.67
Ni,Koenig,128.4451767,-32.28163664,0.076,473,0.67
Ni,Koenig,128.5951707,-31.13124431,0.076,473,0.67
Ni,Koenig,128.7449307,-32.74179257,0.076,473,0.67
Ni,Koenig,128.8949247,-31.58273114,0.076,473,0.67
Ni,Koenig,129.0450747,-29.68710284,0.076,473,0.67
Ni,Koenig,129.1946007,-31.0270638,0.076,473,0.67
Ni,Koenig,129.3443607,-31.20768972,0.076,473,0.67
Ni,Koenig,129.4942767,-33.3358106,0.076,473,0.67
Ni,Koenig,129.6440367,-33.40836151,0.076,473,0.67
Ni,Koenig,129.7941087,-32.34443636,0.076,473,0.67
Ni,Koenig,129.9438687,-32.43467417,0.076,473,0.67
Ni,Koenig,130.0937847,-32.68478869,0.076,473,0.67
Ni,Koenig,130.2434667,-35.16790851,0.076,473,0.67
Ni,Koenig,130.3935387,-30.81148174,0.076,473,0.67
Ni,Koenig,130.5432207,-31.88096021,0.076,473,0.67
Ni,Koenig,130.6932147,-31.6309036,0.076,473,0.67
Ni,Koenig,130.8429747,-33.34170322,0.076,473,0.67
Ni,Koenig,130.9932027,-29.92755533,0.076,473,0.67
Ni,Koenig,131.1426507,-32.48892249,0.076,473,0.67
Ni,Koenig,131.2926447,-32.11957104,0.076,473,0.67
Ni,Koenig,131.4424047,-31.47107853,0.076,473,0.67
Ni,Koenig,131.5923207,-31.3757785,0.076,473,0.67
Ni,Koenig,131.7420807,-32.3891553,0.076,473,0.67
Ni,Koenig,131.8922307,-31.86663456,0.076,473,0.67
Ni,Koenig,132.0419127,-30.4906872,0.076,473,0.67
Ni,Koenig,132.1918287,-30.37688221,0.076,473,0.67
Ni,Koenig,132.3415887,-30.65045284,0.076,473,0.67
Ni,Koenig,132.4915827,-32.23842145,0.076,473,0.67
Ni,Koenig,132.6413427,-33.87386238,0.076,473,0.67
Ni,Koenig,132.7914927,-30.78114316,0.076,473,0.67
Ni,Koenig,132.9411747,-32.92997936,0.076,473,0.67
Ni,Koenig,133.0911687,-32.23503595,0.076,473,0.67
Ni,Koenig,133.2409287,-32.6465965,0.076,473,0.67
Ni,Koenig,133.3910788,-31.78647161,0.076,473,0.67
Ni,Koenig,133.5407608,-31.92028515,0.076,473,0.67
Ni,Koenig,133.6907548,-32.97903227,0.076,473,0.67
Ni,Koenig,133.8405148,-33.03624866,0.076,473,0.67
Ni,Koenig,133.9906648,-32.08785815,0.076,473,0.67
Ni,Koenig,134.1404248,-34.858968,0.076,473,0.67
Ni,Koenig,134.2904188,-33.13326392,0.076,473,0.67
Ni,Koenig,134.4401788,-33.07287679,0.076,473,0.67
Ni,Koenig,134.5901728,-33.33135381,0.076,473,0.67
Ni,Koenig,134.7402448,-31.02513514,0.076,473,0.67
Ni,Koenig,134.8898488,-32.74697419,0.076,473,0.67
Ni,Koenig,135.0396088,-30.69290358,0.076,473,0.67
Ni,Koenig,135.1896808,-33.11358696,0.076,473,0.67
Ni,Koenig,135.3394408,-32.78742504,0.076,473,0.67
Ni,Koenig,135.4894348,-31.51093641,0.076,473,0.67
Ni,Koenig,135.6391948,-32.03646787,0.076,473,0.67
Ni,Koenig,135.7891108,-31.11220565,0.076,473,0.67
Ni,Koenig,135.9388708,-30.59046859,0.076,473,0.67
Ni,Koenig,136.0888648,-32.76862293,0.076,473,0.67
Ni,Koenig,136.2386248,-32.23961984,0.076,473,0.67
Ni,Koenig,136.3885408,-28.893876,0.076,473,0.67
Ni,Koenig,136.5383008,-33.73629362,0.076,473,0.67
Ni,Koenig,136.6882948,-32.03584004,0.076,473,0.67
Ni,Koenig,136.8379768,-33.46443032,0.076,473,0.67
Ni,Koenig,136.9880488,-33.11026798,0.076,473,0.67
Ni,Koenig,137.1378868,-32.59544509,0.076,473,0.67
Ni,Koenig,137.2878808,-32.91227631,0.076,473,0.67
Ni,Koenig,137.4376408,-31.60674001,0.076,473,0.67
Ni,Koenig,137.5883368,-32.19088912,0.076,473,0.67
Ni,Koenig,137.7373168,-34.98576201,0.076,473,0.67
Ni,Koenig,137.8872328,-33.19590305,0.076,473,0.67
Ni,Koenig,138.0370708,-34.17815299,0.076,473,0.67
Ni,Koenig,138.1872209,-34.56750354,0.076,473,0.67
Ni,Koenig,138.3368249,-33.79349163,0.076,473,0.67
Ni,Koenig,138.4868969,-31.48469079,0.076,473,0.67
Ni,Koenig,138.6365789,-34.96054602,0.076,473,0.67
Ni,Koenig,138.7865729,-32.51645082,0.076,473,0.67
Ni,Koenig,138.9363329,-32.76484901,0.076,473,0.67
Ni,Koenig,139.0863269,-32.04751919,0.076,473,0.67
Ni,Koenig,139.2361649,-34.62668335,0.076,473,0.67
Ni,Koenig,139.3860809,-32.45209307,0.076,473,0.67
Ni,Koenig,139.5359969,-32.84724066,0.076,473,0.67
Ni,Koenig,139.6858349,-32.90088331,0.076,473,0.67
Ni,Koenig,139.8355949,-32.39514097,0.076,473,0.67
Ni,Koenig,139.9855889,-35.30046807,0.076,473,0.67
Ni,Koenig,140.1352709,-33.41008354,0.076,473,0.67
Ni,Koenig,140.2853429,-32.20900431,0.076,473,0.67
Ni,Koenig,140.5850189,-34.35941605,0.076,473,0.67
Ni,Koenig,140.7349349,-35.0688352,0.076,473,0.67
Ni,Koenig,140.8846169,-32.82223047,0.076,473,0.67
Ni,Koenig,141.0346889,-34.16454984,0.076,473,0.67
Ni,Koenig,141.1842929,-33.20385999,0.076,473,0.67
Ni,Koenig,141.3342869,-34.00919182,0.076,473,0.67
Ni,Koenig,141.6337289,-32.49384098,0.076,473,0.67
Ni,Koenig,141.7836449,-33.461286,0.076,473,0.67
Ni,Koenig,141.9333269,-32.91286033,0.076,473,0.67
Ni,Koenig,142.0833209,-35.35200398,0.076,473,0.67
Ni,Koenig,142.2330029,-31.54401484,0.076,473,0.67
Ni,Koenig,142.3832309,-33.57918122,0.076,473,0.67
Ni,Koenig,142.5327569,-32.39980276,0.076,473,0.67
Ni,Koenig,142.6827509,-34.18441074,0.076,473,0.67
Ni,Koenig,142.8324329,-36.08952387,0.076,473,0.67
Ni,Koenig,142.982349,-34.39615513,0.076,473,0.67
Ni,Koenig,143.282181,-37.58558758,0.076,473,0.67
Ni,Koenig,143.431941,-33.91420436,0.076,473,0.67
Ni,Koenig,143.581701,-33.81405219,0.076,473,0.67
Ni,Koenig,143.731617,-32.60175283,0.076,473,0.67
Ni,Koenig,143.881533,-34.07870793,0.076,473,0.67
Ni,Koenig,144.031527,-32.53350515,0.076,473,0.67
Ni,Koenig,144.181209,-32.49345766,0.076,473,0.67
Ni,Koenig,144.331359,-31.47904316,0.076,473,0.67
Ni,Koenig,144.480651,-33.60965129,0.076,473,0.67
Ni,Koenig,144.630879,-33.83280823,0.076,473,0.67
Ni,Koenig,144.780483,-33.38386007,0.076,473,0.67
Ni,Koenig,144.930399,-33.26367298,0.076,473,0.67
Ni,Koenig,145.080159,-34.43444464,0.076,473,0.67
Ni,Koenig,145.230231,-32.93179967,0.076,473,0.67
Ni,Koenig,145.379913,-33.35094181,0.076,473,0.67
Ni,Koenig,145.529907,-33.36265884,0.076,473,0.67
Ni,Koenig,145.679667,-32.45414978,0.076,473,0.67
Ni,Koenig,145.829583,-35.54041421,0.076,473,0.67
Ni,Koenig,145.979343,-33.35089169,0.076,473,0.67
Ni,Koenig,146.129493,-33.47708198,0.076,473,0.67
Ni,Koenig,146.279019,-34.46350122,0.076,473,0.67
Ni,Koenig,146.429091,-34.76484734,0.076,473,0.67
Ni,Koenig,146.728767,-32.93386542,0.076,473,0.67
Ni,Koenig,146.878683,-34.25824731,0.076,473,0.67
Ni,Koenig,147.028365,-33.79860322,0.076,473,0.67
Ni,Koenig,147.178515,-34.29847309,0.076,473,0.67
Ni,Koenig,147.328197,-33.9890202,0.076,473,0.67
Ni,Koenig,147.478347,-34.38387422,0.076,473,0.67
Ni,Koenig,147.628029,-34.00778957,0.076,473,0.67
Ni,Koenig,147.777945,-33.77157418,0.076,473,0.67
Ni,Koenig,147.9277831,-34.54944562,0.076,473,0.67
Ni,Koenig,148.0778551,-33.47635337,0.076,473,0.67
Ni,Koenig,148.2276151,-34.90551314,0.076,473,0.67
Ni,Koenig,148.3775311,-33.7332892,0.076,473,0.67
Ni,Koenig,148.5272131,-34.5639985,0.076,473,0.67
Ni,Koenig,148.6773631,-33.63278057,0.076,473,0.67
Ni,Koenig,148.8271231,-34.04117797,0.076,473,0.67
Ni,Koenig,148.9771951,-36.08676837,0.076,473,0.67
Ni,Koenig,149.1269551,-35.16605245,0.076,473,0.67
Ni,Koenig,149.2769491,-34.90786076,0.076,473,0.67
Ni,Koenig,149.4267091,-34.62407391,0.076,473,0.67
Ni,Koenig,149.5767031,-34.87395064,0.076,473,0.67
Ni,Koenig,149.7265411,-36.03309819,0.076,473,0.67
Ni,Koenig,149.8766131,-34.55189814,0.076,473,0.67
Ni,Koenig,150.0263731,-34.8441436,0.076,473,0.67
Ni,Koenig,150.1763671,-36.44597205,0.076,473,0.67
Ni,Koenig,150.3261271,-34.12015812,0.076,473,0.67
Ni,Koenig,150.4761991,-34.19389487,0.076,473,0.67
Ni,Koenig,150.6260371,-34.26872667,0.076,473,0.67
Ni,Koenig,150.7761091,-34.83670658,0.076,473,0.67
Ni,Koenig,150.9259471,-34.5879952,0.076,473,0.67
Ni,Koenig,151.0757071,-35.37028779,0.076,473,0.67
Ni,Koenig,151.2255451,-34.62407959,0.076,473,0.67
Ni,Koenig,151.3755391,-33.79335949,0.076,473,0.67
Ni,Koenig,151.5252991,-33.82042046,0.076,473,0.67
Ni,Koenig,151.6752931,-35.73421339,0.076,473,0.67
Ni,Koenig,151.8249751,-37.0955945,0.076,473,0.67
Ni,Koenig,151.9752811,-36.12598999,0.076,473,0.67
Ni,Koenig,152.1246511,-34.01009499,0.076,473,0.67
Ni,Koenig,152.2748011,-35.17043355,0.076,473,0.67
Ni,Koenig,152.4244831,-35.31238622,0.076,473,0.67
Ni,Koenig,152.5744771,-34.49970735,0.076,473,0.67
Ni,Koenig,152.7243152,-34.97446275,0.076,473,0.67
Ni,Koenig,152.8746212,-34.74751377,0.076,473,0.67
Ni,Koenig,153.0241472,-35.25387983,0.076,473,0.67
Ni,Koenig,153.1740632,-35.30821589,0.076,473,0.67
Ni,Koenig,153.3239012,-34.48327175,0.076,473,0.67
Ni,Koenig,153.4737392,-33.60971654,0.076,473,0.67
Ni,Koenig,153.6233432,-35.50111972,0.076,473,0.67
Ni,Koenig,153.7734932,-35.60728273,0.076,473,0.67
Ni,Koenig,153.9230972,-36.36215606,0.076,473,0.67
Ni,Koenig,154.0731692,-34.77785922,0.076,473,0.67
Ni,Koenig,154.2228512,-34.87057018,0.076,473,0.67
Ni,Koenig,154.3727672,-34.05907832,0.076,473,0.67
Ni,Koenig,154.5225272,-35.95208176,0.076,473,0.67
Ni,Koenig,154.6724432,-36.12294335,0.076,473,0.67
Ni,Koenig,154.8222032,-36.41863461,0.076,473,0.67
Ni,Koenig,154.9722752,-33.86111113,0.076,473,0.67
Ni,Koenig,155.1221132,-34.96852443,0.076,473,0.67
Ni,Koenig,155.2720292,-34.92499408,0.076,473,0.67
Ni,Koenig,155.4217112,-34.03774425,0.076,473,0.67
Ni,Koenig,155.5717052,-34.14927235,0.076,473,0.67
Ni,Koenig,155.7219332,-34.98001834,0.076,473,0.67
Ni,Koenig,155.8715372,-35.1306022,0.076,473,0.67
Ni,Koenig,156.0210632,-35.10958949,0.076,473,0.67
Ni,Koenig,156.1709792,-33.87180181,0.076,473,0.67
Ni,Koenig,156.3206612,-34.29893714,0.076,473,0.67
Ni,Koenig,156.4707332,-36.2876986,0.076,473,0.67
Ni,Koenig,156.6204152,-36.03373763,0.076,473,0.67
Ni,Koenig,156.7703312,-35.103722,0.076,473,0.67
Ni,Koenig,156.9200132,-34.93498337,0.076,473,0.67
Ni,Koenig,157.0700852,-34.57825954,0.076,473,0.67
Ni,Koenig,157.2197672,-36.23573584,0.076,473,0.67
Ni,Koenig,157.3697612,-36.13149435,0.076,473,0.67
Ni,Koenig,157.5194433,-36.46940039,0.076,473,0.67
Ni,Koenig,157.6695933,-35.70168889,0.076,473,0.67
Ni,Koenig,157.8191193,-34.90220126,0.076,473,0.67
Ni,Koenig,157.9691133,-35.40032564,0.076,473,0.67
Ni,Koenig,158.1187953,-37.03713124,0.076,473,0.67
Ni,Koenig,158.2687893,-35.65969105,0.076,473,0.67
Ni,Koenig,158.4184713,-34.92913093,0.076,473,0.67
Ni,Koenig,158.5690113,-36.25530765,0.076,473,0.67
Ni,Koenig,158.7183033,-35.2669151,0.076,473,0.67
Ni,Koenig,158.8681413,-37.54100049,0.076,473,0.67
Ni,Koenig,159.0179013,-34.17113607,0.076,473,0.67
Ni,Koenig,159.1678173,-35.66220118,0.076,473,0.67
Ni,Koenig,159.3176553,-34.87131817,0.076,473,0.67
Ni,Koenig,159.4676493,-37.5962911,0.076,473,0.67
Ni,Koenig,159.6174093,-34.59684758,0.076,473,0.67
Ni,Koenig,159.7674813,-36.41655953,0.076,473,0.67
Ni,Koenig,159.9171633,-35.16441662,0.076,473,0.67
Ni,Koenig,160.0672353,-37.1293226,0.076,473,0.67
Ni,Koenig,160.2168393,-38.40740481,0.076,473,0.67
Ni,Koenig,160.3669113,-35.60627871,0.076,473,0.67
Ni,Koenig,160.5166713,-36.93693392,0.076,473,0.67
Ni,Koenig,160.6667433,-37.62566766,0.076,473,0.67
Ni,Koenig,160.8164253,-37.07489853,0.076,473,0.67
Ni,Koenig,160.9663413,-37.64781877,0.076,473,0.67
Ni,Koenig,161.1161013,-35.44725229,0.076,473,0.67
Ni,Koenig,161.2660953,-37.13317996,0.076,473,0.67
Ni,Koenig,161.4158553,-38.1806989,0.076,473,0.67
Ni,Koenig,161.5658493,-36.60858443,0.076,473,0.67
Ni,Koenig,161.7154533,-35.89013951,0.076,473,0.67
Ni,Koenig,161.8655253,-35.72396973,0.076,473,0.67
Ni,Koenig,162.0152073,-38.44176583,0.076,473,0.67
Ni,Koenig,162.1652013,-35.69330346,0.076,473,0.67
Ni,Koenig,162.3149613,-35.43478115,0.076,473,0.67
Ni,Koenig,162.4648774,-35.35808879,0.076,473,0.67
Ni,Koenig,162.6146374,-36.14427058,0.076,473,0.67
Ni,Koenig,162.7646314,-35.83646636,0.076,473,0.67
Ni,Koenig,162.9143134,-36.78402409,0.076,473,0.67
Ni,Koenig,163.0643074,-37.73046495,0.076,473,0.67
Ni,Koenig,163.2139894,-38.16624818,0.076,473,0.67
Ni,Koenig,163.3639834,-35.91179631,0.076,473,0.67
Ni,Koenig,163.5136654,-36.06388303,0.076,473,0.67
Ni,Koenig,163.6635814,-37.77136366,0.076,473,0.67
Ni,Koenig,163.8133414,-39.00437194,0.076,473,0.67
Ni,Koenig,163.9634134,-38.5174812,0.076,473,0.67
Ni,Koenig,164.1130954,-35.87025555,0.076,473,0.67
Ni,Koenig,164.2630114,-36.38288556,0.076,473,0.67
Ni,Koenig,164.4127714,-35.31092329,0.076,473,0.67
Ni,Koenig,164.5627654,-36.18825643,0.076,473,0.67
Ni,Koenig,164.7123694,-36.79999714,0.076,473,0.67
Ni,Koenig,164.8623634,-34.44730753,0.076,473,0.67
Ni,Koenig,165.0120454,-37.26579847,0.076,473,0.67
Ni,Koenig,165.1620394,-36.86249155,0.076,473,0.67
Ni,Koenig,165.3117214,-38.50988409,0.076,473,0.67
Ni,Koenig,165.4617154,-36.34360826,0.076,473,0.67
Ni,Koenig,165.6113974,-37.83257018,0.076,473,0.67
Ni,Koenig,165.7613134,-38.14834193,0.076,473,0.67
Ni,Koenig,165.9111514,-36.40202156,0.076,473,0.67
Ni,Koenig,166.0611454,-36.61755794,0.076,473,0.67
Ni,Koenig,166.2109054,-37.1837803,0.076,473,0.67
Ni,Koenig,166.3608994,-34.40104675,0.076,473,0.67
Ni,Koenig,166.5106594,-36.83091306,0.076,473,0.67
Ni,Koenig,166.6606534,-37.61767618,0.076,473,0.67
Ni,Koenig,166.8102574,-39.21185954,0.076,473,0.67
Ni,Koenig,166.9603294,-36.98402384,0.076,473,0.67
Ni,Koenig,167.1100894,-37.44334626,0.076,473,0.67
Ni,Koenig,167.2599275,-37.85324564,0.076,473,0.67
Ni,Koenig,167.4096095,-35.52398323,0.076,473,0.67
Ni,Koenig,167.5596035,-36.63058517,0.076,473,0.67
Ni,Koenig,167.7093635,-36.25411968,0.076,473,0.67
Ni,Koenig,167.8592795,-36.10311166,0.076,473,0.67
Ni,Koenig,168.0089615,-38.30947219,0.076,473,0.67
Ni,Koenig,168.1589555,-36.1136591,0.076,473,0.67
Ni,Koenig,168.3085595,-37.47277878,0.076,473,0.67
Ni,Koenig,168.4586315,-36.38404154,0.076,473,0.67
Ni,Koenig,168.6082355,-37.56061685,0.076,473,0.67
Ni,Koenig,168.7581515,-37.01915274,0.076,473,0.67
Ni,Koenig,168.9077555,-34.43764318,0.076,473,0.67
Ni,Koenig,169.0576715,-37.16006315,0.076,473,0.67
Ni,Koenig,169.2074315,-37.12056074,0.076,473,0.67
Ni,Koenig,169.3573475,-38.45254594,0.076,473,0.67
Ni,Koenig,169.5070295,-38.19271807,0.076,473,0.67
Ni,Koenig,169.6570235,-36.7707002,0.076,473,0.67
Ni,Koenig,169.8067055,-38.52268058,0.076,473,0.67
Ni,Koenig,169.9566995,-35.5607372,0.076,473,0.67
Ni,Koenig,170.1063815,-37.52951196,0.076,473,0.67
Ni,Koenig,170.2562195,-36.78309122,0.076,473,0.67
Ni,Koenig,170.4059015,-39.03054474,0.076,473,0.67
Ni,Koenig,170.5558175,-36.80497478,0.076,473,0.67
Ni,Koenig,170.7055775,-39.26309886,0.076,473,0.67
Ni,Koenig,170.8555715,-38.33430008,0.076,473,0.67
Ni,Koenig,171.0052535,-38.85537607,0.076,473,0.67
Ni,Koenig,171.1552475,-37.5447756,0.076,473,0.67
Ni,Koenig,171.3049295,-37.1803906,0.076,473,0.67
Ni,Koenig,171.4549235,-37.25740743,0.076,473,0.67
Ni,Koenig,171.6045275,-37.52918855,0.076,473,0.67
Ni,Koenig,171.7545215,-37.34982561,0.076,473,0.67
Ni,Koenig,171.9042035,-37.58705509,0.076,473,0.67
Ni,Koenig,172.0541975,-36.97183307,0.076,473,0.67
Ni,Koenig,172.2039576,-38.77984438,0.076,473,0.67
Ni,Koenig,172.3538736,-36.56466641,0.076,473,0.67
Ni,Koenig,172.5036336,-36.39720484,0.076,473,0.67
Ni,Koenig,172.6535496,-37.40875097,0.076,473,0.67
Ni,Koenig,172.8033096,-37.58645345,0.076,473,0.67
Ni,Koenig,172.9532256,-36.31171453,0.076,473,0.67
Ni,Koenig,173.1029076,-38.36600866,0.076,473,0.67
