Repository: tongsu-brown/KMORFS

# KMORFS-db

**Kinetic Modeling Of Residual Film Stress** — Database-driven version.

A physics-informed machine learning framework for modeling residual stress evolution in thin film materials deposited by magnetron sputtering, thermal evaporation, and e-beam evaporation. Uses a CSV database backend with 258 experiments across 54 materials from 24 published data sources.

## Quick Start

## Tutorial: Fitting Your Own Data

### Step 1: Add your data to the database

Add rows to `data/source.csv` with your experiment metadata:

| material | Tm_K | data_source | R | T | P | Alloy_type |
|---|---|---|---|---|---|---|
| MyMetal | 1800 | MyLab | 0.1 | 295 | 0.3 | Single element |

File: data/all_experiments.csv (part 18 of 23)
material,data_source,thickness,stressthickness,R,T,P
Ni,Koenig,173.2528236,-39.34951223,0.076,473,0.67
Ni,Koenig,173.4025056,-38.10661885,0.076,473,0.67
Ni,Koenig,173.5525776,-39.45606664,0.076,473,0.67
Ni,Koenig,173.7022596,-38.52327873,0.076,473,0.67
Ni,Koenig,173.8522536,-36.4491131,0.076,473,0.67
Ni,Koenig,174.0018576,-38.51303005,0.076,473,0.67
Ni,Koenig,174.1517736,-35.80549512,0.076,473,0.67
Ni,Koenig,174.3016896,-36.98041686,0.076,473,0.67
Ni,Koenig,174.6012876,-37.68503079,0.076,473,0.67
Ni,Koenig,174.7515936,-37.34552923,0.076,473,0.67
Ni,Koenig,174.9009636,-38.48794631,0.076,473,0.67
Ni,Koenig,175.0510356,-38.04283791,0.076,473,0.67
Ni,Koenig,175.2007176,-38.17464014,0.076,473,0.67
Ni,Koenig,175.3507896,-36.80931144,0.076,473,0.67
Ni,Koenig,175.5005496,-37.02524081,0.076,473,0.67
Ni,Koenig,175.6510116,-38.08798832,0.076,473,0.67
Ni,Koenig,175.8002256,-37.26669717,0.076,473,0.67
Ni,Koenig,175.9501416,-37.41344602,0.076,473,0.67
Ni,Koenig,176.0998236,-36.48567473,0.076,473,0.67
Ni,Koenig,176.2497396,-37.60483682,0.076,473,0.67
Ni,Koenig,176.3994996,-37.45425227,0.076,473,0.67
Ni,Koenig,176.5494936,-36.97920685,0.076,473,0.67
Ni,Koenig,176.6990976,-36.87165094,0.076,473,0.67
Ni,Koenig,176.8491696,-38.17987208,0.076,473,0.67
Ni,Koenig,176.9989297,-38.76590125,0.076,473,0.67
Ni,Koenig,177.1489237,-37.29598941,0.076,473,0.67
Ni,Koenig,177.4482877,-38.87064572,0.076,473,0.67
Ni,Koenig,177.5982817,-38.03040208,0.076,473,0.67
Ni,Koenig,177.7480417,-39.30557986,0.076,473,0.67
Ni,Koenig,177.8981137,-37.23491508,0.076,473,0.67
Ni,Koenig,178.0477177,-38.1133632,0.076,473,0.67
Ni,Koenig,178.1976337,-35.74198116,0.076,473,0.67
Ni,Koenig,178.3473937,-36.79546205,0.076,473,0.67
Ni,Koenig,178.4979337,-38.17895681,0.076,473,0.67
Ni,Koenig,178.6471477,-36.88246858,0.076,473,0.67
Ni,Koenig,178.7970637,-36.7413244,0.076,473,0.67
Ni,Koenig,178.9466677,-38.81146853,0.076,473,0.67
Ni,Koenig,179.0967397,-37.97365252,0.076,473,0.67
Ni,Koenig,179.2464217,-36.92847369,0.076,473,0.67
Ni,Koenig,179.5461757,-37.8358441,0.076,473,0.67
Ni,Koenig,179.6961697,-38.96192501,0.076,473,0.67
Ni,Koenig,179.8458517,-38.13935401,0.076,473,0.67
Ni,Koenig,179.9958457,-39.8408005,0.076,473,0.67
Ni,Koenig,180.1456837,-38.18921355,0.076,473,0.67
Ni,Koenig,180.2955997,-38.06352915,0.076,473,0.67
Ni,Koenig,180.4455157,-38.6821107,0.076,473,0.67
Ni,Koenig,180.5952757,-37.77515697,0.076,473,0.67
Ni,Koenig,180.7451137,-37.81981338,0.076,473,0.67
Ni,Koenig,180.8951077,-37.75759428,0.076,473,0.67
Ni,Koenig,181.0447897,-39.32010648,0.076,473,0.67
Ni,Koenig,181.1947837,-37.65790893,0.076,473,0.67
Ni,Koenig,181.3446217,-38.5798757,0.076,473,0.67
Ni,Koenig,181.4945377,-38.29675327,0.076,473,0.67
Ni,Koenig,181.6441417,-37.95069827,0.076,473,0.67
Ni,Koenig,181.7942138,-38.49969419,0.076,473,0.67
Ni,Koenig,181.9438178,-37.89953039,0.076,473,0.67
Ni,Koenig,182.0938898,-38.38557324,0.076,473,0.67
Ni,Koenig,182.2436498,-38.10111327,0.076,473,0.67
Ni,Koenig,182.3935658,-38.42394561,0.076,473,0.67
Ni,Koenig,182.5431698,-38.13105882,0.076,473,0.67
Ni,Koenig,182.6932418,-38.81167542,0.076,473,0.67
Ni,Koenig,182.8430018,-38.56720789,0.076,473,0.67
Ni,Koenig,182.9929178,-38.19355869,0.076,473,0.67
Ni,Koenig,183.1425998,-37.83193529,0.076,473,0.67
Ni,Koenig,183.2925158,-38.52273561,0.076,473,0.67
Ni,Koenig,183.4422758,-39.95565048,0.076,473,0.67
Ni,Koenig,183.5922698,-38.96269742,0.076,473,0.67
Ni,Koenig,183.7420298,-38.41626491,0.076,473,0.67
Ni,Koenig,183.8919458,-37.85042045,0.076,473,0.67
Ni,Koenig,184.0416278,-38.46355566,0.076,473,0.67
Ni,Koenig,184.1918558,-37.44254276,0.076,473,0.67
Ni,Koenig,184.3414598,-37.18436777,0.076,473,0.67
Ni,Koenig,184.6409018,-38.28487275,0.076,473,0.67
Ni,Koenig,184.7908958,-38.94990808,0.076,473,0.67
Ni,Koenig,184.9406558,-39.66527396,0.076,473,0.67
Ni,Koenig,185.0907278,-38.37972016,0.076,473,0.67
Ni,Koenig,185.2403318,-38.97934798,0.076,473,0.67
Ni,Koenig,185.3904038,-37.69147219,0.076,473,0.67
Ni,Koenig,185.5400858,-37.25808645,0.076,473,0.67
Ni,Koenig,185.6900798,-38.32143944,0.076,473,0.67
Ni,Koenig,185.8397618,-38.92812582,0.076,473,0.67
Ni,Koenig,185.9896778,-37.72619219,0.076,473,0.67
Ni,Koenig,186.1395938,-38.14467286,0.076,473,0.67
Ni,Koenig,186.2893538,-37.69191937,0.076,473,0.67
Ni,Koenig,186.4391918,-38.65208625,0.076,473,0.67
Ni,Koenig,186.5890298,-39.16494142,0.076,473,0.67
Ni,Koenig,186.7387899,-36.70254689,0.076,473,0.67
Ni,Koenig,186.8887839,-37.79412296,0.076,473,0.67
Ni,Koenig,187.0390899,-39.28866557,0.076,473,0.67
Ni,Koenig,187.1885379,-38.43731394,0.076,473,0.67
Ni,Koenig,187.3379859,-38.88328561,0.076,473,0.67
Ni,Koenig,187.4881359,-40.07881641,0.076,473,0.67
Ni,Koenig,187.6377399,-38.16650397,0.076,473,0.67
Ni,Koenig,187.7876559,-38.9245256,0.076,473,0.67
Ni,Koenig,187.9374159,-37.97993017,0.076,473,0.67
Ni,Koenig,188.0874099,-39.92226588,0.076,473,0.67
Ni,Koenig,188.2370919,-38.25677942,0.076,473,0.67
Ni,Koenig,188.3870859,-39.32650974,0.076,473,0.67
Ni,Koenig,188.5368459,-40.24943656,0.076,473,0.67
Ni,Koenig,188.6867619,-38.52139863,0.076,473,0.67
Ni,Koenig,188.8363659,-38.43578942,0.076,473,0.67
Ni,Koenig,189.1361979,-39.11735226,0.076,473,0.67
Ni,Koenig,189.2861919,-38.38659412,0.076,473,0.67
Ni,Koenig,189.4358739,-39.38615262,0.076,473,0.67
Ni,Koenig,189.5858679,-39.35257188,0.076,473,0.67
Ni,Koenig,189.7356279,-39.06459305,0.076,473,0.67
Ni,Koenig,189.8860119,-38.06527737,0.076,473,0.67
Ni,Koenig,190.0353819,-39.5557152,0.076,473,0.67
Ni,Koenig,190.1852199,-38.42701283,0.076,473,0.67
Ni,Koenig,190.3349019,-38.83504288,0.076,473,0.67
Ni,Koenig,190.4849739,-38.96959098,0.076,473,0.67
Ni,Koenig,190.6346559,-38.452835,0.076,473,0.67
Ni,Koenig,190.7847279,-37.80408715,0.076,473,0.67
Ni,Koenig,190.9343319,-38.4855843,0.076,473,0.67
Ni,Koenig,191.0843259,-39.21149808,0.076,473,0.67
Ni,Koenig,191.2340859,-41.26066161,0.076,473,0.67
Ni,Koenig,191.3840799,-37.74890992,0.076,473,0.67
Ni,Koenig,191.533762,-39.61782461,0.076,473,0.67
Ni,Koenig,191.683834,-40.64604057,0.076,473,0.67
Ni,Koenig,191.833438,-38.64014757,0.076,473,0.67
Ni,Koenig,191.983432,-38.77863595,0.076,473,0.67
Ni,Koenig,192.133192,-39.75031259,0.076,473,0.67
Ni,Koenig,192.283264,-39.07257737,0.076,473,0.67
Ni,Koenig,192.432946,-38.78587664,0.076,473,0.67
Ni,Koenig,192.583018,-36.99196238,0.076,473,0.67
Ni,Koenig,192.732778,-37.63979135,0.076,473,0.67
Ni,Koenig,192.882694,-39.22082402,0.076,473,0.67
Ni,Koenig,193.032298,-38.80442908,0.076,473,0.67
Ni,Koenig,193.18237,-37.96425722,0.076,473,0.67
Ni,Koenig,193.332052,-39.59916448,0.076,473,0.67
Ni,Koenig,193.631728,-39.14867007,0.076,473,0.67
Ni,Koenig,193.781722,-39.89584184,0.076,473,0.67
Ni,Koenig,193.931482,-38.11988846,0.076,473,0.67
Ni,Koenig,194.081476,-38.57154119,0.076,473,0.67
Ni,Koenig,194.231236,-39.53595194,0.076,473,0.67
Ni,Koenig,194.381152,-39.6467258,0.076,473,0.67
Ni,Koenig,194.530834,-40.63885746,0.076,473,0.67
Ni,Koenig,194.680828,-38.84298434,0.076,473,0.67
Ni,Koenig,194.830666,-37.60291543,0.076,473,0.67
Ni,Koenig,194.98066,-38.15975407,0.076,473,0.67
Ni,Koenig,195.130342,-38.22272137,0.076,473,0.67
Ni,Koenig,195.280258,-38.99903331,0.076,473,0.67
Ni,Koenig,195.430018,-38.51986497,0.076,473,0.67
Ni,Koenig,195.580012,-38.63144549,0.076,473,0.67
Ni,Koenig,195.729772,-38.05315781,0.076,473,0.67
Ni,Koenig,195.879766,-38.17635952,0.076,473,0.67
Ni,Koenig,196.029526,-40.1628661,0.076,473,0.67
Ni,Koenig,196.17952,-38.41149868,0.076,473,0.67
Ni,Koenig,196.3292021,-41.25458232,0.076,473,0.67
Ni,Koenig,196.4791961,-39.5907303,0.076,473,0.67
Ni,Koenig,196.6288781,-40.11971091,0.076,473,0.67
Ni,Koenig,196.7788721,-37.88836208,0.076,473,0.67
Ni,Koenig,196.9286321,-40.49313885,0.076,473,0.67
Ni,Koenig,197.2283081,-41.21822623,0.076,473,0.67
Ni,Koenig,197.3783801,-39.18507633,0.076,473,0.67
Ni,Koenig,197.5281401,-38.35756499,0.076,473,0.67
Ni,Koenig,197.6780561,-40.3359995,0.076,473,0.67
Ni,Koenig,197.8278161,-40.80069438,0.076,473,0.67
Ni,Koenig,197.9778881,-38.07207138,0.076,473,0.67
Ni,Koenig,198.1277261,-39.27327666,0.076,473,0.67
Ni,Koenig,198.2777201,-39.36775725,0.076,473,0.67
Ni,Koenig,198.4275581,-40.19555379,0.076,473,0.67
Ni,Koenig,198.5773961,-39.29582218,0.076,473,0.67
Ni,Koenig,198.7271561,-39.10235799,0.076,473,0.67
Ni,Koenig,198.8773061,-36.74572713,0.076,473,0.67
Ni,Koenig,199.0272221,-39.04746017,0.076,473,0.67
Ni,Koenig,199.1770601,-38.14044211,0.076,473,0.67
Ni,Koenig,199.3268981,-41.01702606,0.076,473,0.67
Ni,Koenig,199.4771261,-39.57205256,0.076,473,0.67
Ni,Koenig,199.6266521,-39.86590958,0.076,473,0.67
Ni,Koenig,199.7768021,-38.30021072,0.076,473,0.67
Ni,Koenig,199.9264061,-40.21906686,0.076,473,0.67
Ni,Koenig,200,-38.74979882,0.076,473,0.67
Ni,Koenig,5.32375,4.937055843,0.25,293,1.33
Ni,Koenig,5.8065,8.81015083,0.25,293,1.33
Ni,Koenig,6.29025,7.620013628,0.25,293,1.33
Ni,Koenig,6.77375,7.244889289,0.25,293,1.33
Ni,Koenig,7.74125,4.998743942,0.25,293,1.33
Ni,Koenig,8.708,7.476083677,0.25,293,1.33
Ni,Koenig,9.67475,10.25733516,0.25,293,1.33
Ni,Koenig,10.642,11.73019521,0.25,293,1.33
Ni,Koenig,11.60875,8.690897906,0.25,293,1.33
Ni,Koenig,12.57625,8.491837548,0.25,293,1.33
Ni,Koenig,13.5435,7.126084976,0.25,293,1.33
Ni,Koenig,14.5105,10.6045115,0.25,293,1.33
Ni,Koenig,15.47725,10.61584417,0.25,293,1.33
Ni,Koenig,16.44475,12.25537875,0.25,293,1.33
Ni,Koenig,17.4115,14.11016877,0.25,293,1.33
Ni,Koenig,18.37825,11.12962158,0.25,293,1.33
Ni,Koenig,18.862,13.6614155,0.25,293,1.33
Ni,Koenig,19.829,13.82557109,0.25,293,1.33
Ni,Koenig,20.3125,14.59954891,0.25,293,1.33
Ni,Koenig,20.79675,13.49926214,0.25,293,1.33
Ni,Koenig,21.28025,12.83970044,0.25,293,1.33
Ni,Koenig,21.7635,15.9985762,0.25,293,1.33
Ni,Koenig,22.247,17.86750416,0.25,293,1.33
Ni,Koenig,22.7305,16.81720368,0.25,293,1.33
Ni,Koenig,23.21425,14.14592215,0.25,293,1.33
Ni,Koenig,24.18175,16.41622159,0.25,293,1.33
Ni,Koenig,24.66525,15.9894613,0.25,293,1.33
Ni,Koenig,25.14875,21.89196957,0.25,293,1.33
Ni,Koenig,25.63225,20.82664357,0.25,293,1.33
Ni,Koenig,26.11575,20.11117604,0.25,293,1.33
Ni,Koenig,26.59975,21.05141465,0.25,293,1.33
Ni,Koenig,27.083,19.01657087,0.25,293,1.33
Ni,Koenig,27.56775,19.76606651,0.25,293,1.33
Ni,Koenig,28.05025,21.9275103,0.25,293,1.33
Ni,Koenig,28.53375,22.96817115,0.25,293,1.33
Ni,Koenig,29.50175,22.23274932,0.25,293,1.33
Ni,Koenig,29.985,20.11784627,0.25,293,1.33
Ni,Koenig,30.4685,23.83213771,0.25,293,1.33
Ni,Koenig,30.95175,21.35119123,0.25,293,1.33
Ni,Koenig,31.436,21.82045507,0.25,293,1.33
Ni,Koenig,31.91925,24.81749312,0.25,293,1.33
Ni,Koenig,32.403,24.71789336,0.25,293,1.33
Ni,Koenig,32.887,26.84216073,0.25,293,1.33
Ni,Koenig,33.37,24.58023931,0.25,293,1.33
Ni,Koenig,33.85375,23.67333491,0.25,293,1.33
Ni,Koenig,34.337,23.91690829,0.25,293,1.33
Ni,Koenig,34.82175,23.68653558,0.25,293,1.33
Ni,Koenig,35.7875,28.13895083,0.25,293,1.33
Ni,Koenig,36.2715,24.20155771,0.25,293,1.33
Ni,Koenig,36.7545,26.41580263,0.25,293,1.33
Ni,Koenig,37.239,25.36714091,0.25,293,1.33
Ni,Koenig,37.72225,22.60903318,0.25,293,1.33
Ni,Koenig,38.206,26.6484467,0.25,293,1.33
Ni,Koenig,38.68975,27.79897868,0.25,293,1.33
Ni,Koenig,39.17275,27.91060679,0.25,293,1.33
Ni,Koenig,39.65725,27.90981885,0.25,293,1.33
Ni,Koenig,40.1405,25.23095646,0.25,293,1.33
Ni,Koenig,40.62425,24.34459223,0.25,293,1.33
Ni,Koenig,41.108,27.60564688,0.25,293,1.33
Ni,Koenig,41.591,30.26688345,0.25,293,1.33
Ni,Koenig,42.07525,26.71520726,0.25,293,1.33
Ni,Koenig,42.55825,30.69054391,0.25,293,1.33
Ni,Koenig,43.04225,28.52769101,0.25,293,1.33
Ni,Koenig,43.52575,25.75990093,0.25,293,1.33
Ni,Koenig,44.00925,29.89398316,0.25,293,1.33
Ni,Koenig,44.4925,30.94709329,0.25,293,1.33
Ni,Koenig,44.9755,32.25202815,0.25,293,1.33
Ni,Koenig,45.45975,27.49239835,0.25,293,1.33
Ni,Koenig,45.944,30.60213183,0.25,293,1.33
Ni,Koenig,46.42675,30.42185111,0.25,293,1.33
Ni,Koenig,46.91025,30.96624163,0.25,293,1.33
Ni,Koenig,47.3935,33.96067798,0.25,293,1.33
Ni,Koenig,47.878,30.96975306,0.25,293,1.33
Ni,Koenig,48.361,34.22903949,0.25,293,1.33
Ni,Koenig,48.8445,33.96592351,0.25,293,1.33
Ni,Koenig,49.328,33.36367165,0.25,293,1.33
Ni,Koenig,49.81125,31.4480414,0.25,293,1.33
Ni,Koenig,50.2955,36.23649291,0.25,293,1.33
Ni,Koenig,50.77875,32.49282511,0.25,293,1.33
Ni,Koenig,51.2625,30.84457832,0.25,293,1.33
Ni,Koenig,51.7465,30.79613582,0.25,293,1.33
Ni,Koenig,52.2295,34.91256723,0.25,293,1.33
Ni,Koenig,52.7135,34.0982214,0.25,293,1.33
Ni,Koenig,53.19875,35.3321909,0.25,293,1.33
Ni,Koenig,53.68075,35.58195688,0.25,293,1.33
Ni,Koenig,54.16425,35.12401932,0.25,293,1.33
Ni,Koenig,54.64775,35.1977445,0.25,293,1.33
Ni,Koenig,55.1315,35.59120473,0.25,293,1.33
Ni,Koenig,55.6145,34.72559998,0.25,293,1.33
Ni,Koenig,56.09875,36.655891,0.25,293,1.33
Ni,Koenig,56.58225,34.39366591,0.25,293,1.33
Ni,Koenig,57.067,36.16114993,0.25,293,1.33
Ni,Koenig,57.55,36.11522696,0.25,293,1.33
Ni,Koenig,58.033,36.71680165,0.25,293,1.33
Ni,Koenig,58.5175,32.48689689,0.25,293,1.33
Ni,Koenig,59.00025,34.58741627,0.25,293,1.33
Ni,Koenig,59.48325,36.19374468,0.25,293,1.33
Ni,Koenig,59.96725,36.37584005,0.25,293,1.33
Ni,Koenig,60.45025,40.13913895,0.25,293,1.33
Ni,Koenig,60.934,34.34078985,0.25,293,1.33
Ni,Koenig,61.41725,37.56498971,0.25,293,1.33
Ni,Koenig,61.90075,38.76653612,0.25,293,1.33
Ni,Koenig,62.384,30.90472444,0.25,293,1.33
Ni,Koenig,62.8675,37.25968222,0.25,293,1.33
Ni,Koenig,63.35125,35.62457081,0.25,293,1.33
Ni,Koenig,63.83425,35.18053396,0.25,293,1.33
Ni,Koenig,64.31875,41.94018245,0.25,293,1.33
Ni,Koenig,64.80125,40.19361189,0.25,293,1.33
Ni,Koenig,65.28425,40.76430833,0.25,293,1.33
Ni,Koenig,65.76825,38.47254994,0.25,293,1.33
Ni,Koenig,66.251,40.60033268,0.25,293,1.33
Ni,Koenig,66.73575,39.40111777,0.25,293,1.33
Ni,Koenig,67.2185,37.01681326,0.25,293,1.33
Ni,Koenig,67.702,36.78391651,0.25,293,1.33
Ni,Koenig,68.186,40.45083604,0.25,293,1.33
Ni,Koenig,68.66875,35.42955862,0.25,293,1.33
Ni,Koenig,69.153,40.71398647,0.25,293,1.33
Ni,Koenig,69.63625,38.89510082,0.25,293,1.33
Ni,Koenig,70.11975,40.45440131,0.25,293,1.33
Ni,Koenig,70.6035,41.94154935,0.25,293,1.33
Ni,Koenig,71.0865,41.42690107,0.25,293,1.33
Ni,Koenig,71.572,39.29291624,0.25,293,1.33
Ni,Koenig,72.05375,37.48019543,0.25,293,1.33
Ni,Koenig,72.5375,36.35152465,0.25,293,1.33
Ni,Koenig,73.02125,42.61812499,0.25,293,1.33
Ni,Koenig,73.50425,40.4841338,0.25,293,1.33
Ni,Koenig,73.988,42.45569276,0.25,293,1.33
Ni,Koenig,74.47125,43.41048344,0.25,293,1.33
Ni,Koenig,74.955,38.5165702,0.25,293,1.33
Ni,Koenig,75.4385,36.52341818,0.25,293,1.33
Ni,Koenig,75.92125,42.10297505,0.25,293,1.33
Ni,Koenig,76.40525,43.78050713,0.25,293,1.33
Ni,Koenig,76.88825,42.77512739,0.25,293,1.33
Ni,Koenig,77.37275,45.42368061,0.25,293,1.33
Ni,Koenig,77.85575,43.31214694,0.25,293,1.33
Ni,Koenig,78.339,44.87079982,0.25,293,1.33
Ni,Koenig,78.82375,40.35475633,0.25,293,1.33
Ni,Koenig,79.3055,46.98836748,0.25,293,1.33
Ni,Koenig,79.78975,43.82915032,0.25,293,1.33
Ni,Koenig,80.756,41.73706759,0.25,293,1.33
Ni,Koenig,81.2395,45.3973155,0.25,293,1.33
Ni,Koenig,81.72225,45.42636846,0.25,293,1.33
Ni,Koenig,82.20675,45.13350116,0.25,293,1.33
Ni,Koenig,82.68975,43.43045664,0.25,293,1.33
Ni,Koenig,83.17375,41.0892796,0.25,293,1.33
Ni,Koenig,83.65725,48.55331452,0.25,293,1.33
Ni,Koenig,84.14025,43.6075636,0.25,293,1.33
Ni,Koenig,84.624,43.74877068,0.25,293,1.33
Ni,Koenig,85.107,45.28364568,0.25,293,1.33
Ni,Koenig,85.59125,45.74134564,0.25,293,1.33
Ni,Koenig,86.0745,45.70531811,0.25,293,1.33
Ni,Koenig,86.557,46.39829131,0.25,293,1.33
Ni,Koenig,87.04125,43.86564119,0.25,293,1.33
Ni,Koenig,87.524,44.52132672,0.25,293,1.33
Ni,Koenig,88.00825,43.43568688,0.25,293,1.33
Ni,Koenig,88.49125,43.87855859,0.25,293,1.33
Ni,Koenig,88.97475,46.83464701,0.25,293,1.33
Ni,Koenig,89.4585,48.25309339,0.25,293,1.33
Ni,Koenig,89.94275,46.50379034,0.25,293,1.33
Ni,Koenig,90.425,45.16195295,0.25,293,1.33
Ni,Koenig,90.90775,42.73315772,0.25,293,1.33
Ni,Koenig,91.39175,41.28553554,0.25,293,1.33
Ni,Koenig,91.87475,47.55514291,0.25,293,1.33
Ni,Koenig,92.35775,47.4997591,0.25,293,1.33
Ni,Koenig,92.84225,46.43506609,0.25,293,1.33
Ni,Koenig,93.325,45.4762038,0.25,293,1.33
Ni,Koenig,93.8085,46.88554009,0.25,293,1.33
Ni,Koenig,94.29175,46.8484677,0.25,293,1.33
Ni,Koenig,94.77475,46.67463175,0.25,293,1.33
Ni,Koenig,95.259,48.30101847,0.25,293,1.33
Ni,Koenig,95.742,47.19952079,0.25,293,1.33
Ni,Koenig,96.2265,49.32279163,0.25,293,1.33
Ni,Koenig,96.7095,46.80219048,0.25,293,1.33
Ni,Koenig,97.1935,45.73647042,0.25,293,1.33
Ni,Koenig,97.677,44.70831238,0.25,293,1.33
Ni,Koenig,98.15975,47.80178709,0.25,293,1.33
Ni,Koenig,98.64425,49.36675546,0.25,293,1.33
Ni,Koenig,99.127,49.84627964,0.25,293,1.33
Ni,Koenig,99.61,49.55840833,0.25,293,1.33
Ni,Koenig,100.09375,45.10462191,0.25,293,1.33
Ni,Koenig,100.57675,45.64645481,0.25,293,1.33
Ni,Koenig,101.06075,47.05747374,0.25,293,1.33
Ni,Koenig,101.54325,48.93591382,0.25,293,1.33
Ni,Koenig,102.027,49.1175306,0.25,293,1.33
Ni,Koenig,102.993,48.76290839,0.25,293,1.33
Ni,Koenig,103.4775,50.09341939,0.25,293,1.33
Ni,Koenig,103.96,50.94518863,0.25,293,1.33
Ni,Koenig,104.44525,48.64920424,0.25,293,1.33
Ni,Koenig,104.9265,51.06084833,0.25,293,1.33
Ni,Koenig,105.40925,49.32353605,0.25,293,1.33
Ni,Koenig,105.89325,45.77709247,0.25,293,1.33
Ni,Koenig,106.3755,49.18489289,0.25,293,1.33
Ni,Koenig,106.859,47.5025217,0.25,293,1.33
Ni,Koenig,107.34175,48.06255616,0.25,293,1.33
Ni,Koenig,107.82575,52.34243782,0.25,293,1.33
Ni,Koenig,108.30925,51.81390552,0.25,293,1.33
Ni,Koenig,108.792,50.06974482,0.25,293,1.33
Ni,Koenig,109.2765,49.22905071,0.25,293,1.33
Ni,Koenig,109.759,50.61630476,0.25,293,1.33
Ni,Koenig,110.2425,52.08239958,0.25,293,1.33
Ni,Koenig,110.726,53.43245848,0.25,293,1.33
Ni,Koenig,111.209,52.36271925,0.25,293,1.33
Ni,Koenig,111.6945,53.57599072,0.25,293,1.33
Ni,Koenig,112.17575,53.46521089,0.25,293,1.33
Ni,Koenig,112.65925,50.52979805,0.25,293,1.33
Ni,Koenig,113.1415,50.57273244,0.25,293,1.33
Ni,Koenig,113.62425,49.86622071,0.25,293,1.33
Ni,Koenig,114.10775,51.73272939,0.25,293,1.33
Ni,Koenig,114.59,53.68496177,0.25,293,1.33
Ni,Koenig,115.0745,48.50185582,0.25,293,1.33
Ni,Koenig,115.55575,50.33785726,0.25,293,1.33
Ni,Koenig,116.039,53.89891779,0.25,293,1.33
Ni,Koenig,116.522,53.38414271,0.25,293,1.33
Ni,Koenig,117.00425,52.56029263,0.25,293,1.33
Ni,Koenig,117.48775,50.11919775,0.25,293,1.33
Ni,Koenig,117.97025,51.75875455,0.25,293,1.33
Ni,Koenig,118.453,53.25063212,0.25,293,1.33
Ni,Koenig,118.936,50.73842038,0.25,293,1.33
Ni,Koenig,119.41875,50.6464436,0.25,293,1.33
Ni,Koenig,119.902,54.66766594,0.25,293,1.33
Ni,Koenig,120.3845,52.43030438,0.25,293,1.33
Ni,Koenig,120.86775,51.0341514,0.25,293,1.33
Ni,Koenig,121.3505,50.05614052,0.25,293,1.33
Ni,Koenig,121.833,52.01368379,0.25,293,1.33
Ni,Koenig,122.316,54.91611745,0.25,293,1.33
Ni,Koenig,122.7985,49.40775267,0.25,293,1.33
Ni,Koenig,123.28175,53.43701661,0.25,293,1.33
Ni,Koenig,123.7645,53.14894636,0.25,293,1.33
Ni,Koenig,124.2475,52.20011716,0.25,293,1.33
Ni,Koenig,124.73025,51.26818464,0.25,293,1.33
Ni,Koenig,125.2125,51.86074929,0.25,293,1.33
Ni,Koenig,125.69675,54.35852376,0.25,293,1.33
Ni,Koenig,126.1785,54.63624987,0.25,293,1.33
Ni,Koenig,126.66125,52.24812332,0.25,293,1.33
Ni,Koenig,127.144,51.68535199,0.25,293,1.33
Ni,Koenig,127.627,54.00547886,0.25,293,1.33
Ni,Koenig,128.11025,51.01908641,0.25,293,1.33
Ni,Koenig,128.59275,53.43080874,0.25,293,1.33
Ni,Koenig,129.07625,54.34475323,0.25,293,1.33
Ni,Koenig,129.559,51.37468832,0.25,293,1.33
Ni,Koenig,130.04225,55.58702247,0.25,293,1.33
Ni,Koenig,130.52525,53.38769282,0.25,293,1.33
Ni,Koenig,131.00775,52.80626046,0.25,293,1.33
Ni,Koenig,131.4915,54.41555832,0.25,293,1.33
Ni,Koenig,131.974,52.044547,0.25,293,1.33
Ni,Koenig,132.457,55.50032663,0.25,293,1.33
Ni,Koenig,132.94025,53.5531542,0.25,293,1.33
Ni,Koenig,133.42225,54.99982694,0.25,293,1.33
Ni,Koenig,133.90575,51.46527211,0.25,293,1.33
Ni,Koenig,134.38825,55.52239834,0.25,293,1.33
Ni,Koenig,134.8715,55.3260966,0.25,293,1.33
Ni,Koenig,135.35425,53.77600232,0.25,293,1.33
Ni,Koenig,135.83675,55.78500693,0.25,293,1.33
Ni,Koenig,136.32025,57.47720438,0.25,293,1.33
Ni,Koenig,136.80225,56.28403419,0.25,293,1.33
Ni,Koenig,137.28525,54.53782076,0.25,293,1.33
Ni,Koenig,137.768,55.90683383,0.25,293,1.33
Ni,Koenig,138.25075,56.82864582,0.25,293,1.33
Ni,Koenig,138.734,54.68074723,0.25,293,1.33
Ni,Koenig,139.2165,53.45505402,0.25,293,1.33
Ni,Koenig,140.18225,56.26442183,0.25,293,1.33
Ni,Koenig,140.66575,55.27743887,0.25,293,1.33
Ni,Koenig,141.14875,54.62093892,0.25,293,1.33
Ni,Koenig,141.631,58.67849722,0.25,293,1.33
Ni,Koenig,142.1145,54.23099897,0.25,293,1.33
Ni,Koenig,142.59675,55.44647439,0.25,293,1.33
Ni,Koenig,143.07975,55.93504765,0.25,293,1.33
Ni,Koenig,143.56225,56.29954698,0.25,293,1.33
Ni,Koenig,144.045,54.15240485,0.25,293,1.33
Ni,Koenig,144.528,57.58894298,0.25,293,1.33
Ni,Koenig,145.01025,53.3000834,0.25,293,1.33
Ni,Koenig,145.4935,57.76943627,0.25,293,1.33
Ni,Koenig,145.97575,56.41173994,0.25,293,1.33
Ni,Koenig,146.459,55.83118213,0.25,293,1.33
Ni,Koenig,146.94225,58.5870388,0.25,293,1.33
Ni,Koenig,147.424,59.81456176,0.25,293,1.33
Ni,Koenig,147.90775,57.28374999,0.25,293,1.33
Ni,Koenig,148.39,58.28897308,0.25,293,1.33
Ni,Koenig,148.8725,55.11151504,0.25,293,1.33
Ni,Koenig,149.3555,54.7954284,0.25,293,1.33
Ni,Koenig,149.83775,51.08330749,0.25,293,1.33
Ni,Koenig,150.32175,58.93465356,0.25,293,1.33
Ni,Koenig,150.8035,54.22729779,0.25,293,1.33
Ni,Koenig,151.28625,56.91221739,0.25,293,1.33
Ni,Koenig,151.76875,58.01664477,0.25,293,1.33
Ni,Koenig,152.251,58.68301169,0.25,293,1.33
Ni,Koenig,152.734,53.00732281,0.25,293,1.33
Ni,Koenig,153.21625,57.20561753,0.25,293,1.33
Ni,Koenig,153.6995,58.42125158,0.25,293,1.33
Ni,Koenig,154.1815,56.5712084,0.25,293,1.33
Ni,Koenig,154.66425,59.53627926,0.25,293,1.33
Ni,Koenig,155.1475,54.23198371,0.25,293,1.33
Ni,Koenig,155.6295,53.86719164,0.25,293,1.33
Ni,Koenig,156.11275,53.14336744,0.25,293,1.33
Ni,Koenig,156.59525,56.47993121,0.25,293,1.33
Ni,Koenig,157.07775,57.17794075,0.25,293,1.33
Ni,Koenig,157.5605,59.59920027,0.25,293,1.33
Ni,Koenig,158.04325,59.04388104,0.25,293,1.33
Ni,Koenig,158.5265,55.34777653,0.25,293,1.33
Ni,Koenig,159.0085,55.50535997,0.25,293,1.33
Ni,Koenig,159.49125,59.73482295,0.25,293,1.33
Ni,Koenig,159.97375,61.92645721,0.25,293,1.33
Ni,Koenig,160.456,60.08311027,0.25,293,1.33
Ni,Koenig,160.93975,57.35188198,0.25,293,1.33
Ni,Koenig,161.42175,59.13724327,0.25,293,1.33
Ni,Koenig,161.905,57.17858965,0.25,293,1.33
Ni,Koenig,162.3875,59.14783815,0.25,293,1.33
Ni,Koenig,162.87,59.50211631,0.25,293,1.33
Ni,Koenig,163.35325,56.64618072,0.25,293,1.33
Ni,Koenig,163.83525,58.5860878,0.25,293,1.33
Ni,Koenig,164.32,60.45265937,0.25,293,1.33
Ni,Koenig,164.80075,58.29208685,0.25,293,1.33
Ni,Koenig,165.2835,58.5770678,0.25,293,1.33
Ni,Koenig,165.76625,55.66459405,0.25,293,1.33
Ni,Koenig,166.24875,56.6412216,0.25,293,1.33
Ni,Koenig,166.732,59.19156535,0.25,293,1.33
Ni,Koenig,167.214,58.68852988,0.25,293,1.33
Ni,Koenig,167.6975,59.85246843,0.25,293,1.33
Ni,Koenig,168.17925,57.93234996,0.25,293,1.33
Ni,Koenig,168.6615,59.18487365,0.25,293,1.33
Ni,Koenig,169.14425,60.04492871,0.25,293,1.33
Ni,Koenig,169.6265,63.1096409,0.25,293,1.33
Ni,Koenig,170.1095,61.74625227,0.25,293,1.33
Ni,Koenig,170.59175,59.16422052,0.25,293,1.33
Ni,Koenig,171.0745,58.8823127,0.25,293,1.33
Ni,Koenig,171.55675,61.08717824,0.25,293,1.33
Ni,Koenig,172.039,58.58193143,0.25,293,1.33
Ni,Koenig,172.52225,61.01226681,0.25,293,1.33
Ni,Koenig,173.00425,60.63319069,0.25,293,1.33
Ni,Koenig,173.487,61.44802458,0.25,293,1.33
Ni,Koenig,173.9695,59.24368992,0.25,293,1.33
Ni,Koenig,174.4515,58.06517555,0.25,293,1.33
Ni,Koenig,174.93525,57.13232964,0.25,293,1.33
Ni,Koenig,175.4175,61.77266718,0.25,293,1.33
Ni,Koenig,175.9,58.36327516,0.25,293,1.33
Ni,Koenig,176.3825,61.41273695,0.25,293,1.33
Ni,Koenig,176.865,62.67125135,0.25,293,1.33
Ni,Koenig,177.34775,60.21157473,0.25,293,1.33
Ni,Koenig,177.82975,58.47206363,0.25,293,1.33
Ni,Koenig,178.313,61.29076143,0.25,293,1.33
Ni,Koenig,178.79525,60.5545485,0.25,293,1.33
Ni,Koenig,179.2775,60.37237655,0.25,293,1.33
Ni,Koenig,179.76125,59.02284985,0.25,293,1.33
Ni,Koenig,180.243,61.60170977,0.25,293,1.33
Ni,Koenig,180.72675,58.57180584,0.25,293,1.33
Ni,Koenig,181.20875,58.80247689,0.25,293,1.33
Ni,Koenig,181.6915,61.38306188,0.25,293,1.33
Ni,Koenig,182.17425,58.37779098,0.25,293,1.33
Ni,Koenig,182.6565,63.48904993,0.25,293,1.33
Ni,Koenig,183.13975,61.8866741,0.25,293,1.33
Ni,Koenig,183.6225,57.93994562,0.25,293,1.33
Ni,Koenig,184.105,61.74403197,0.25,293,1.33
Ni,Koenig,184.5875,61.30120559,0.25,293,1.33
Ni,Koenig,185.07175,59.60125779,0.25,293,1.33
Ni,Koenig,185.5535,59.58016927,0.25,293,1.33
Ni,Koenig,186.0355,57.73906496,0.25,293,1.33
Ni,Koenig,186.51825,64.27145473,0.25,293,1.33
Ni,Koenig,187.001,59.10767497,0.25,293,1.33
Ni,Koenig,187.48275,62.00797024,0.25,293,1.33
Ni,Koenig,187.9665,61.8231448,0.25,293,1.33
Ni,Koenig,188.449,60.35062798,0.25,293,1.33
Ni,Koenig,188.931,61.64008926,0.25,293,1.33
Ni,Koenig,189.4135,61.91251819,0.25,293,1.33
Ni,Koenig,189.896,61.85135028,0.25,293,1.33
Ni,Koenig,190.3795,66.05767956,0.25,293,1.33
Ni,Koenig,190.8615,61.05461845,0.25,293,1.33
Ni,Koenig,191.34475,65.00196362,0.25,293,1.33
Ni,Koenig,191.827,60.31255461,0.25,293,1.33
Ni,Koenig,192.3095,60.63782448,0.25,293,1.33
Ni,Koenig,192.79175,58.2518912,0.25,293,1.33
Ni,Koenig,193.27375,59.99353871,0.25,293,1.33
Ni,Koenig,193.75675,60.84895328,0.25,293,1.33
Ni,Koenig,194.23875,61.29113937,0.25,293,1.33
Ni,Koenig,194.7215,61.68867694,0.25,293,1.33
Ni,Koenig,195.204,61.07592239,0.25,293,1.33
Ni,Koenig,195.68625,63.33113463,0.25,293,1.33
Ni,Koenig,196.1695,60.34814608,0.25,293,1.33
Ni,Koenig,196.65125,60.41420075,0.25,293,1.33
Ni,Koenig,197.13375,61.53249693,0.25,293,1.33
Ni,Koenig,197.61575,63.00025136,0.25,293,1.33
Ni,Koenig,198.09775,59.50004366,0.25,293,1.33
Ni,Koenig,198.58125,59.94909716,0.25,293,1.33
Ni,Koenig,199.06325,62.99584478,0.25,293,1.33
Ni,Koenig,199.546,63.55140689,0.25,293,1.33
Ni,Koenig,200,63.29784813,0.25,293,1.33
Ni,Koenig,4.35675,7.531292426,0.25,293,0.27
Ni,Koenig,5.323,13.687163,0.25,293,0.27
Ni,Koenig,6.28975,18.89859221,0.25,293,0.27
Ni,Koenig,7.25675,13.74683199,0.25,293,0.27
Ni,Koenig,8.2235,17.18132869,0.25,293,0.27
Ni,Koenig,9.19025,16.08636121,0.25,293,0.27
Ni,Koenig,10.1575,13.8443152,0.25,293,0.27
Ni,Koenig,11.12525,14.66301051,0.25,293,0.27
Ni,Koenig,12.09225,12.20586189,0.25,293,0.27
Ni,Koenig,13.05975,11.90431543,0.25,293,0.27
Ni,Koenig,14.02725,10.37211737,0.25,293,0.27
Ni,Koenig,14.99425,11.19165271,0.25,293,0.27
Ni,Koenig,15.96125,9.658620072,0.25,293,0.27
Ni,Koenig,16.928,11.68211849,0.25,293,0.27
Ni,Koenig,17.8965,11.46531897,0.25,293,0.27
Ni,Koenig,18.862,7.815628485,0.25,293,0.27
Ni,Koenig,19.8295,10.72978571,0.25,293,0.27
Ni,Koenig,20.796,6.713017164,0.25,293,0.27
Ni,Koenig,21.27925,7.309582656,0.25,293,0.27
Ni,Koenig,21.76275,8.208218654,0.25,293,0.27
Ni,Koenig,22.2465,5.462337833,0.25,293,0.27
Ni,Koenig,23.213,5.19638233,0.25,293,0.27
Ni,Koenig,23.69625,6.446044642,0.25,293,0.27
Ni,Koenig,24.17975,5.75861783,0.25,293,0.27
Ni,Koenig,24.66325,2.60384832,0.25,293,0.27
Ni,Koenig,25.14675,5.097602227,0.25,293,0.27
Ni,Koenig,25.6295,0.575380026,0.25,293,0.27
Ni,Koenig,26.1125,7.998514836,0.25,293,0.27
Ni,Koenig,26.596,3.994651898,0.25,293,0.27
Ni,Koenig,27.07975,2.460848702,0.25,293,0.27
Ni,Koenig,27.5625,0.090197052,0.25,293,0.27
Ni,Koenig,28.529,3.164969873,0.25,293,0.27
Ni,Koenig,29.495,3.000608897,0.25,293,0.27
Ni,Koenig,29.978,4.227714968,0.25,293,0.27
Ni,Koenig,30.461,3.731290014,0.25,293,0.27
Ni,Koenig,30.94425,0.952259835,0.25,293,0.27
Ni,Koenig,31.4275,1.65505622,0.25,293,0.27
Ni,Koenig,31.91025,0.521515834,0.25,293,0.27
Ni,Koenig,32.39425,3.886318159,0.25,293,0.27
Ni,Koenig,32.876,-1.02136487,0.25,293,0.27
Ni,Koenig,33.359,0.203078134,0.25,293,0.27
Ni,Koenig,33.8415,3.065842677,0.25,293,0.27
Ni,Koenig,34.3245,0.821848985,0.25,293,0.27
Ni,Koenig,35.29025,-1.259317122,0.25,293,0.27
Ni,Koenig,35.7735,-0.624435425,0.25,293,0.27
Ni,Koenig,36.256,0.621117525,0.25,293,0.27
Ni,Koenig,36.739,-0.306455328,0.25,293,0.27
Ni,Koenig,37.222,-0.28123199,0.25,293,0.27
Ni,Koenig,37.705,-1.337758378,0.25,293,0.27
Ni,Koenig,38.18775,-1.502765395,0.25,293,0.27
Ni,Koenig,38.6705,-1.428705706,0.25,293,0.27
Ni,Koenig,39.15325,-4.71614573,0.25,293,0.27
Ni,Koenig,39.63575,-0.574587137,0.25,293,0.27
Ni,Koenig,40.11875,-0.30872252,0.25,293,0.27
Ni,Koenig,40.60175,-1.580150875,0.25,293,0.27
Ni,Koenig,41.08425,-3.111261615,0.25,293,0.27
Ni,Koenig,41.567,-1.945283733,0.25,293,0.27
Ni,Koenig,42.0495,-3.714070804,0.25,293,0.27
Ni,Koenig,42.53225,-2.350565085,0.25,293,0.27
Ni,Koenig,43.01525,-3.088933905,0.25,293,0.27
Ni,Koenig,43.49775,-1.838937404,0.25,293,0.27
Ni,Koenig,43.9805,-6.050831921,0.25,293,0.27
Ni,Koenig,44.463,-3.654733802,0.25,293,0.27
Ni,Koenig,44.94575,-3.531167034,0.25,293,0.27
Ni,Koenig,45.42875,-6.372102479,0.25,293,0.27
Ni,Koenig,45.9115,-2.436374165,0.25,293,0.27
Ni,Koenig,46.39525,-5.657074003,0.25,293,0.27
Ni,Koenig,46.8765,-4.341417127,0.25,293,0.27
Ni,Koenig,47.359,-4.209759696,0.25,293,0.27
Ni,Koenig,47.84175,-5.93275862,0.25,293,0.27
Ni,Koenig,48.3245,-4.229719109,0.25,293,0.27
Ni,Koenig,48.80725,-6.351055745,0.25,293,0.27
Ni,Koenig,49.28975,-8.695381988,0.25,293,0.27
Ni,Koenig,49.7735,-5.458113676,0.25,293,0.27
Ni,Koenig,50.25525,-6.584064943,0.25,293,0.27
Ni,Koenig,50.73775,-7.449296194,0.25,293,0.27
Ni,Koenig,51.22075,-5.993970071,0.25,293,0.27
Ni,Koenig,51.70325,-0.31302782,0.25,293,0.27
Ni,Koenig,52.18575,-3.943848743,0.25,293,0.27
Ni,Koenig,52.66875,-6.999794162,0.25,293,0.27
Ni,Koenig,53.1515,-6.382166154,0.25,293,0.27
Ni,Koenig,53.6345,-6.889004194,0.25,293,0.27
Ni,Koenig,54.117,-8.657072157,0.25,293,0.27
Ni,Koenig,54.6,-3.029210563,0.25,293,0.27
Ni,Koenig,55.08375,-7.788361546,0.25,293,0.27
Ni,Koenig,55.56675,-6.988418474,0.25,293,0.27
Ni,Koenig,56.05,-8.288763969,0.25,293,0.27
Ni,Koenig,56.53325,-7.558525423,0.25,293,0.27
Ni,Koenig,57.017,-8.18499537,0.25,293,0.27
Ni,Koenig,57.4995,-9.462763912,0.25,293,0.27
Ni,Koenig,57.983,-9.204524308,0.25,293,0.27
Ni,Koenig,58.46625,-5.292559228,0.25,293,0.27
Ni,Koenig,58.94875,-4.069772904,0.25,293,0.27
Ni,Koenig,59.432,-4.526909894,0.25,293,0.27
Ni,Koenig,59.91475,-10.01967976,0.25,293,0.27
Ni,Koenig,60.3985,-10.57230224,0.25,293,0.27
Ni,Koenig,60.88075,-10.02721659,0.25,293,0.27
Ni,Koenig,61.363,-8.622613425,0.25,293,0.27
Ni,Koenig,61.84625,-11.77368148,0.25,293,0.27
Ni,Koenig,62.32925,-10.62524171,0.25,293,0.27
Ni,Koenig,62.81125,-12.762756,0.25,293,0.27
Ni,Koenig,63.29425,-9.356692284,0.25,293,0.27
Ni,Koenig,63.77675,-10.39940496,0.25,293,0.27
Ni,Koenig,64.25925,-8.988404486,0.25,293,0.27
Ni,Koenig,64.74175,-9.938784222,0.25,293,0.27
Ni,Koenig,65.2245,-10.48138833,0.25,293,0.27
Ni,Koenig,65.7065,-10.50084406,0.25,293,0.27
Ni,Koenig,66.189,-14.50148607,0.25,293,0.27
Ni,Koenig,66.6715,-13.82288272,0.25,293,0.27
Ni,Koenig,67.154,-11.05263795,0.25,293,0.27
Ni,Koenig,67.63625,-11.15591372,0.25,293,0.27
Ni,Koenig,68.11875,-10.29858466,0.25,293,0.27
Ni,Koenig,68.601,-11.73794417,0.25,293,0.27
Ni,Koenig,69.0835,-13.44690501,0.25,293,0.27
Ni,Koenig,69.56575,-10.91843015,0.25,293,0.27
Ni,Koenig,70.0485,-11.13136066,0.25,293,0.27
Ni,Koenig,70.5305,-14.8386036,0.25,293,0.27
Ni,Koenig,71.0125,-11.32257848,0.25,293,0.27
Ni,Koenig,71.495,-10.28966218,0.25,293,0.27
Ni,Koenig,71.97725,-13.02533911,0.25,293,0.27
Ni,Koenig,72.45975,-12.14970125,0.25,293,0.27
Ni,Koenig,72.942,-14.39306141,0.25,293,0.27
Ni,Koenig,73.4245,-12.57517796,0.25,293,0.27
Ni,Koenig,73.9065,-14.85913178,0.25,293,0.27
Ni,Koenig,74.38875,-12.26743392,0.25,293,0.27
Ni,Koenig,74.87125,-11.8428774,0.25,293,0.27
Ni,Koenig,75.35325,-11.78887076,0.25,293,0.27
Ni,Koenig,75.8355,-11.52091683,0.25,293,0.27
Ni,Koenig,76.3175,-11.98927999,0.25,293,0.27
Ni,Koenig,76.79975,-11.70547678,0.25,293,0.27
Ni,Koenig,77.282,-16.44776759,0.25,293,0.27
Ni,Koenig,77.76425,-13.32965611,0.25,293,0.27
Ni,Koenig,78.24675,-15.22501338,0.25,293,0.27
Ni,Koenig,78.72875,-15.16919433,0.25,293,0.27
Ni,Koenig,79.211,-12.80938964,0.25,293,0.27
Ni,Koenig,79.69325,-13.11109423,0.25,293,0.27
Ni,Koenig,80.17525,-14.18116398,0.25,293,0.27
Ni,Koenig,80.65725,-12.41301493,0.25,293,0.27
Ni,Koenig,81.1395,-16.22367129,0.25,293,0.27
Ni,Koenig,81.62175,-11.57547647,0.25,293,0.27
Ni,Koenig,82.10375,-15.13442565,0.25,293,0.27
Ni,Koenig,82.586,-14.77736232,0.25,293,0.27
Ni,Koenig,83.068,-12.38377834,0.25,293,0.27
Ni,Koenig,83.55,-12.1950025,0.25,293,0.27
Ni,Koenig,84.03225,-17.58293859,0.25,293,0.27
Ni,Koenig,84.5145,-17.53025517,0.25,293,0.27
Ni,Koenig,84.99675,-15.90346466,0.25,293,0.27
Ni,Koenig,85.47875,-15.31222354,0.25,293,0.27
Ni,Koenig,85.961,-16.37961933,0.25,293,0.27
Ni,Koenig,86.44325,-16.78624119,0.25,293,0.27
Ni,Koenig,86.9255,-12.61967681,0.25,293,0.27
Ni,Koenig,87.4075,-15.75310995,0.25,293,0.27
Ni,Koenig,87.88975,-15.61861213,0.25,293,0.27
Ni,Koenig,88.37175,-16.47589237,0.25,293,0.27
Ni,Koenig,88.85375,-11.34468844,0.25,293,0.27
Ni,Koenig,89.33625,-17.7084166,0.25,293,0.27
Ni,Koenig,89.8185,-13.32003379,0.25,293,0.27
Ni,Koenig,90.30075,-14.15105293,0.25,293,0.27
Ni,Koenig,90.78275,-16.6874944,0.25,293,0.27
Ni,Koenig,91.26475,-18.60455041,0.25,293,0.27
Ni,Koenig,91.747,-16.76866399,0.25,293,0.27
Ni,Koenig,92.22875,-14.31570169,0.25,293,0.27
Ni,Koenig,92.711,-15.17961718,0.25,293,0.27
Ni,Koenig,93.19325,-13.92187002,0.25,293,0.27
Ni,Koenig,93.67525,-13.42190803,0.25,293,0.27
Ni,Koenig,94.15725,-12.54721338,0.25,293,0.27
Ni,Koenig,94.639,-17.8813045,0.25,293,0.27
Ni,Koenig,95.1215,-17.42811565,0.25,293,0.27
Ni,Koenig,95.6035,-13.74620229,0.25,293,0.27
Ni,Koenig,96.08575,-13.8215944,0.25,293,0.27
Ni,Koenig,96.56775,-15.92619002,0.25,293,0.27
Ni,Koenig,97.04975,-16.38541861,0.25,293,0.27
Ni,Koenig,97.532,-17.00721167,0.25,293,0.27
Ni,Koenig,98.014,-15.62636032,0.25,293,0.27
Ni,Koenig,98.4965,-15.84548893,0.25,293,0.27
Ni,Koenig,98.97825,-17.99507282,0.25,293,0.27
Ni,Koenig,99.46025,-16.69557054,0.25,293,0.27
Ni,Koenig,99.9425,-16.09791101,0.25,293,0.27
Ni,Koenig,100.4245,-15.38375718,0.25,293,0.27
Ni,Koenig,100.9065,-14.77666498,0.25,293,0.27
Ni,Koenig,101.388,-18.01250599,0.25,293,0.27
Ni,Koenig,101.87,-18.3131856,0.25,293,0.27
Ni,Koenig,102.352,-15.76104364,0.25,293,0.27
Ni,Koenig,102.83375,-16.78252617,0.25,293,0.27
Ni,Koenig,103.31575,-14.29205447,0.25,293,0.27
Ni,Koenig,103.7975,-16.57512623,0.25,293,0.27
Ni,Koenig,104.27925,-16.28651357,0.25,293,0.27
Ni,Koenig,104.76125,-17.55211484,0.25,293,0.27
Ni,Koenig,105.24325,-16.29479409,0.25,293,0.27
Ni,Koenig,105.7255,-15.67905479,0.25,293,0.27
Ni,Koenig,106.20725,-16.41973027,0.25,293,0.27
Ni,Koenig,106.689,-18.61423987,0.25,293,0.27
Ni,Koenig,107.171,-18.25082667,0.25,293,0.27
Ni,Koenig,107.653,-18.25394436,0.25,293,0.27
Ni,Koenig,108.135,-16.44738076,0.25,293,0.27
Ni,Koenig,108.61675,-16.67842972,0.25,293,0.27
Ni,Koenig,109.099,-16.00078205,0.25,293,0.27
Ni,Koenig,109.58075,-16.40878852,0.25,293,0.27
Ni,Koenig,110.06275,-20.3072621,0.25,293,0.27
Ni,Koenig,110.54475,-19.06674574,0.25,293,0.27
Ni,Koenig,111.027,-17.27618727,0.25,293,0.27
Ni,Koenig,111.509,-18.99795233,0.25,293,0.27
Ni,Koenig,111.99075,-18.15214649,0.25,293,0.27
Ni,Koenig,112.47275,-15.98931857,0.25,293,0.27
Ni,Koenig,112.955,-14.23881963,0.25,293,0.27
Ni,Koenig,113.43625,-18.09181639,0.25,293,0.27
Ni,Koenig,113.91875,-18.58332753,0.25,293,0.27
Ni,Koenig,114.401,-20.54712101,0.25,293,0.27
Ni,Koenig,114.8825,-14.9370721,0.25,293,0.27
Ni,Koenig,115.364,-19.6154725,0.25,293,0.27
Ni,Koenig,115.846,-17.23458594,0.25,293,0.27
Ni,Koenig,116.328,-14.80760097,0.25,293,0.27
Ni,Koenig,116.80975,-20.55039233,0.25,293,0.27
Ni,Koenig,117.2915,-17.25273416,0.25,293,0.27
Ni,Koenig,117.77325,-20.69009252,0.25,293,0.27
Ni,Koenig,118.25525,-17.8782407,0.25,293,0.27
Ni,Koenig,118.73725,-16.31147797,0.25,293,0.27
Ni,Koenig,119.219,-17.65789933,0.25,293,0.27
Ni,Koenig,119.70125,-15.2891212,0.25,293,0.27
Ni,Koenig,120.18275,-19.35648169,0.25,293,0.27
Ni,Koenig,120.66425,-21.00777036,0.25,293,0.27
Ni,Koenig,121.14675,-14.96548644,0.25,293,0.27
Ni,Koenig,121.62825,-20.84426756,0.25,293,0.27
Ni,Koenig,122.11025,-15.07523769,0.25,293,0.27
Ni,Koenig,122.592,-17.68456099,0.25,293,0.27
Ni,Koenig,123.07375,-16.97249304,0.25,293,0.27
Ni,Koenig,123.55575,-17.66974844,0.25,293,0.27
Ni,Koenig,124.0375,-19.91301822,0.25,293,0.27
Ni,Koenig,124.52075,-18.15767951,0.25,293,0.27
Ni,Koenig,125.00125,-18.47290446,0.25,293,0.27
Ni,Koenig,125.48325,-18.84216562,0.25,293,0.27
Ni,Koenig,125.965,-18.61564927,0.25,293,0.27
Ni,Koenig,126.4465,-20.41120631,0.25,293,0.27
Ni,Koenig,126.92875,-15.41023881,0.25,293,0.27
Ni,Koenig,127.41075,-17.06457614,0.25,293,0.27
Ni,Koenig,127.894,-18.37091632,0.25,293,0.27
Ni,Koenig,128.37425,-19.10197158,0.25,293,0.27
Ni,Koenig,128.85625,-18.76439784,0.25,293,0.27
Ni,Koenig,129.33825,-18.70001741,0.25,293,0.27
Ni,Koenig,129.82,-16.54635793,0.25,293,0.27
Ni,Koenig,130.302,-19.35385765,0.25,293,0.27
Ni,Koenig,130.78375,-18.68545955,0.25,293,0.27
Ni,Koenig,131.26525,-19.87806172,0.25,293,0.27
Ni,Koenig,131.74725,-17.56526273,0.25,293,0.27
Ni,Koenig,132.22875,-14.0557452,0.25,293,0.27
Ni,Koenig,132.71075,-17.96950942,0.25,293,0.27
Ni,Koenig,133.19225,-19.22721433,0.25,293,0.27
Ni,Koenig,133.674,-20.33749464,0.25,293,0.27
Ni,Koenig,134.156,-16.14898915,0.25,293,0.27
Ni,Koenig,134.6375,-20.14551688,0.25,293,0.27
Ni,Koenig,135.1195,-19.40540474,0.25,293,0.27
Ni,Koenig,135.60125,-14.11962177,0.25,293,0.27
Ni,Koenig,136.083,-17.83714473,0.25,293,0.27
Ni,Koenig,136.5645,-16.88800092,0.25,293,0.27
Ni,Koenig,137.04575,-19.24751198,0.25,293,0.27
Ni,Koenig,137.52775,-20.7908037,0.25,293,0.27
Ni,Koenig,138.009,-15.1609484,0.25,293,0.27
Ni,Koenig,138.491,-16.75586013,0.25,293,0.27
Ni,Koenig,138.97275,-14.19515868,0.25,293,0.27
Ni,Koenig,139.45475,-18.67292732,0.25,293,0.27
Ni,Koenig,139.93625,-16.47322536,0.25,293,0.27
Ni,Koenig,140.418,-17.53112922,0.25,293,0.27
Ni,Koenig,140.90125,-17.74538242,0.25,293,0.27
Ni,Koenig,141.3815,-17.20331466,0.25,293,0.27
Ni,Koenig,141.863,-17.20359719,0.25,293,0.27
Ni,Koenig,142.34475,-16.29471643,0.25,293,0.27
Ni,Koenig,142.82625,-14.27636387,0.25,293,0.27
Ni,Koenig,143.308,-14.32719999,0.25,293,0.27
Ni,Koenig,143.7895,-15.24096216,0.25,293,0.27
Ni,Koenig,144.27175,-14.17453174,0.25,293,0.27
Ni,Koenig,144.753,-17.74753729,0.25,293,0.27
Ni,Koenig,145.2345,-13.28500099,0.25,293,0.27
Ni,Koenig,145.7165,-11.75946836,0.25,293,0.27
Ni,Koenig,146.19775,-12.91271263,0.25,293,0.27
Ni,Koenig,146.67925,-15.61353684,0.25,293,0.27
Ni,Koenig,147.161,-17.07363632,0.25,293,0.27
Ni,Koenig,147.6435,-15.08233602,0.25,293,0.27
Ni,Koenig,148.124,-16.46919811,0.25,293,0.27
Ni,Koenig,148.606,-14.46625027,0.25,293,0.27
Ni,Koenig,149.0875,-16.46577337,0.25,293,0.27
Ni,Koenig,149.569,-15.41079306,0.25,293,0.27
Ni,Koenig,150.0505,-15.2396915,0.25,293,0.27
Ni,Koenig,150.532,-13.05949682,0.25,293,0.27
Ni,Koenig,151.01375,-14.46169119,0.25,293,0.27
Ni,Koenig,151.4955,-17.46450387,0.25,293,0.27
Ni,Koenig,151.97675,-14.78999997,0.25,293,0.27
Ni,Koenig,152.45825,-10.56142497,0.25,293,0.27
Ni,Koenig,152.94,-14.95082679,0.25,293,0.27
Ni,Koenig,153.4215,-16.1271076,0.25,293,0.27
Ni,Koenig,153.90325,-18.45862518,0.25,293,0.27
Ni,Koenig,154.3845,-13.56241775,0.25,293,0.27
Ni,Koenig,154.866,-13.34724053,0.25,293,0.27
Ni,Koenig,155.3475,-11.94015354,0.25,293,0.27
Ni,Koenig,155.82925,-14.53240905,0.25,293,0.27
Ni,Koenig,156.3105,-14.51888211,0.25,293,0.27
Ni,Koenig,156.79175,-14.17577878,0.25,293,0.27
Ni,Koenig,157.274,-12.59915078,0.25,293,0.27
Ni,Koenig,157.75525,-15.58812039,0.25,293,0.27
Ni,Koenig,158.2365,-16.64032785,0.25,293,0.27
Ni,Koenig,158.71775,-14.37251681,0.25,293,0.27
Ni,Koenig,159.1995,-12.53642323,0.25,293,0.27
Ni,Koenig,159.68075,-13.2513322,0.25,293,0.27
Ni,Koenig,160.16225,-13.38869419,0.25,293,0.27
Ni,Koenig,160.6445,-13.72087012,0.25,293,0.27
Ni,Koenig,161.1255,-13.10335666,0.25,293,0.27
Ni,Koenig,161.607,-14.32303472,0.25,293,0.27
Ni,Koenig,162.089,-13.73915282,0.25,293,0.27
Ni,Koenig,162.57025,-13.43253691,0.25,293,0.27
Ni,Koenig,163.05175,-13.54666993,0.25,293,0.27
Ni,Koenig,163.53325,-11.84703416,0.25,293,0.27
Ni,Koenig,164.0145,-10.97215697,0.25,293,0.27
Ni,Koenig,164.49625,-12.48499548,0.25,293,0.27
Ni,Koenig,164.9775,-9.078679208,0.25,293,0.27
