Repository: tongsu-brown/KMORFS

# KMORFS-db

**Kinetic Modeling Of Residual Film Stress** — Database-driven version.

A physics-informed machine learning framework for modeling residual stress evolution in thin film materials deposited by magnetron sputtering, thermal evaporation, and e-beam evaporation. Uses a CSV database backend with 258 experiments across 54 materials from 24 published data sources.

## Quick Start

## Tutorial: Fitting Your Own Data

### Step 1: Add your data to the database

Add rows to `data/source.csv` with your experiment metadata:

| material | Tm_K | data_source | R | T | P | Alloy_type |
|---|---|---|---|---|---|---|
| MyMetal | 1800 | MyLab | 0.1 | 295 | 0.3 | Single element |

File: data/all_experiments.csv (part 19 of 23)
material,data_source,thickness,stressthickness,R,T,P
Ni,Koenig,165.45875,-6.846283385,0.25,293,0.27
Ni,Koenig,165.9405,-10.3890766,0.25,293,0.27
Ni,Koenig,166.422,-11.26084509,0.25,293,0.27
Ni,Koenig,166.90375,-12.02724191,0.25,293,0.27
Ni,Koenig,167.385,-14.53555339,0.25,293,0.27
Ni,Koenig,167.86625,-12.06064572,0.25,293,0.27
Ni,Koenig,168.34775,-12.36500304,0.25,293,0.27
Ni,Koenig,168.8295,-12.35326704,0.25,293,0.27
Ni,Koenig,169.3105,-10.15255645,0.25,293,0.27
Ni,Koenig,169.792,-11.43044505,0.25,293,0.27
Ni,Koenig,170.27425,-12.11063579,0.25,293,0.27
Ni,Koenig,170.755,-11.47971131,0.25,293,0.27
Ni,Koenig,171.2365,-11.83903243,0.25,293,0.27
Ni,Koenig,171.718,-11.01791943,0.25,293,0.27
Ni,Koenig,172.19975,-11.20106387,0.25,293,0.27
Ni,Koenig,172.681,-9.889756898,0.25,293,0.27
Ni,Koenig,173.16225,-11.65574081,0.25,293,0.27
Ni,Koenig,173.6445,-9.003923026,0.25,293,0.27
Ni,Koenig,174.12525,-7.083007045,0.25,293,0.27
Ni,Koenig,174.60675,-10.26135658,0.25,293,0.27
Ni,Koenig,175.08825,-9.529396125,0.25,293,0.27
Ni,Koenig,175.5695,-10.67602025,0.25,293,0.27
Ni,Koenig,176.05075,-9.823641892,0.25,293,0.27
Ni,Koenig,176.5325,-9.926623068,0.25,293,0.27
Ni,Koenig,177.01375,-12.92519822,0.25,293,0.27
Ni,Koenig,177.495,-11.15482536,0.25,293,0.27
Ni,Koenig,177.97625,-5.976265227,0.25,293,0.27
Ni,Koenig,178.4575,-7.262410135,0.25,293,0.27
Ni,Koenig,178.93875,-9.638816208,0.25,293,0.27
Ni,Koenig,179.42025,-10.21261759,0.25,293,0.27
Ni,Koenig,179.90175,-4.890957847,0.25,293,0.27
Ni,Koenig,180.383,-9.22530737,0.25,293,0.27
Ni,Koenig,180.86375,-7.425414683,0.25,293,0.27
Ni,Koenig,181.34525,-7.1347098,0.25,293,0.27
Ni,Koenig,181.827,-7.494724701,0.25,293,0.27
Ni,Koenig,182.30825,-7.234819014,0.25,293,0.27
Ni,Koenig,182.7895,-6.820745744,0.25,293,0.27
Ni,Koenig,183.272,-7.650076472,0.25,293,0.27
Ni,Koenig,183.75225,-7.854514151,0.25,293,0.27
Ni,Koenig,184.2335,-8.651874937,0.25,293,0.27
Ni,Koenig,184.71525,-6.597092501,0.25,293,0.27
Ni,Koenig,185.19625,-9.209392124,0.25,293,0.27
Ni,Koenig,185.6775,-7.196471213,0.25,293,0.27
Ni,Koenig,186.15875,-9.49289642,0.25,293,0.27
Ni,Koenig,186.64025,-7.078719511,0.25,293,0.27
Ni,Koenig,187.1215,-6.572029455,0.25,293,0.27
Ni,Koenig,187.6025,-7.876625221,0.25,293,0.27
Ni,Koenig,188.084,-4.638829289,0.25,293,0.27
Ni,Koenig,188.565,-8.093331543,0.25,293,0.27
Ni,Koenig,189.04625,-5.526818206,0.25,293,0.27
Ni,Koenig,189.52775,-5.208302294,0.25,293,0.27
Ni,Koenig,190.009,-6.46793323,0.25,293,0.27
Ni,Koenig,190.49025,-6.989542482,0.25,293,0.27
Ni,Koenig,190.97125,-5.662552469,0.25,293,0.27
Ni,Koenig,191.45275,-2.793329955,0.25,293,0.27
Ni,Koenig,191.93425,-4.6826163,0.25,293,0.27
Ni,Koenig,192.41525,-6.266393161,0.25,293,0.27
Ni,Koenig,192.89675,-6.662292057,0.25,293,0.27
Ni,Koenig,193.378,-4.490899524,0.25,293,0.27
Ni,Koenig,193.859,-5.321175774,0.25,293,0.27
Ni,Koenig,194.3405,-3.959885814,0.25,293,0.27
Ni,Koenig,194.82175,-5.265305861,0.25,293,0.27
Ni,Koenig,195.303,-3.543772256,0.25,293,0.27
Ni,Koenig,195.78425,-3.957841216,0.25,293,0.27
Ni,Koenig,196.26575,-3.282437196,0.25,293,0.27
Ni,Koenig,196.747,-4.320219093,0.25,293,0.27
Ni,Koenig,197.228,-3.961026235,0.25,293,0.27
Ni,Koenig,197.70925,-2.941018721,0.25,293,0.27
Ni,Koenig,198.19075,-2.10196699,0.25,293,0.27
Ni,Koenig,198.672,-2.055478129,0.25,293,0.27
Ni,Koenig,199.15325,-3.916054365,0.25,293,0.27
Ni,Koenig,199.6345,-2.909068225,0.25,293,0.27
Ni,Koenig,200,-2.541153909,0.25,293,0.27
Ni,Koenig,6.295,5.230985447,0.25,293,0.67
Ni,Koenig,6.778,3.375539125,0.25,293,0.67
Ni,Koenig,7.2625,-0.012634809,0.25,293,0.67
Ni,Koenig,8.22975,7.195502718,0.25,293,0.67
Ni,Koenig,9.19725,8.140741112,0.25,293,0.67
Ni,Koenig,10.16575,8.203321417,0.25,293,0.67
Ni,Koenig,11.13225,9.497005346,0.25,293,0.67
Ni,Koenig,12.1,7.49561112,0.25,293,0.67
Ni,Koenig,13.0675,11.43194904,0.25,293,0.67
Ni,Koenig,14.03525,8.910264627,0.25,293,0.67
Ni,Koenig,15.00275,14.16034235,0.25,293,0.67
Ni,Koenig,15.9705,17.45639928,0.25,293,0.67
Ni,Koenig,16.9375,10.91586578,0.25,293,0.67
Ni,Koenig,17.905,13.38284565,0.25,293,0.67
Ni,Koenig,18.87225,16.40197293,0.25,293,0.67
Ni,Koenig,19.83975,19.12254555,0.25,293,0.67
Ni,Koenig,20.324,17.49791082,0.25,293,0.67
Ni,Koenig,20.8075,20.21625071,0.25,293,0.67
Ni,Koenig,21.2935,16.09995969,0.25,293,0.67
Ni,Koenig,22.2585,15.69535092,0.25,293,0.67
Ni,Koenig,22.7425,18.45822205,0.25,293,0.67
Ni,Koenig,23.226,19.7284845,0.25,293,0.67
Ni,Koenig,23.7095,20.5912112,0.25,293,0.67
Ni,Koenig,24.19325,20.47084641,0.25,293,0.67
Ni,Koenig,24.677,21.2404115,0.25,293,0.67
Ni,Koenig,25.1605,20.54416574,0.25,293,0.67
Ni,Koenig,25.644,22.29764462,0.25,293,0.67
Ni,Koenig,26.6115,23.24297971,0.25,293,0.67
Ni,Koenig,27.095,25.30746461,0.25,293,0.67
Ni,Koenig,27.57825,25.1450192,0.25,293,0.67
Ni,Koenig,28.062,23.49036717,0.25,293,0.67
Ni,Koenig,28.547,24.84575944,0.25,293,0.67
Ni,Koenig,29.02925,24.88885755,0.25,293,0.67
Ni,Koenig,29.513,19.65739071,0.25,293,0.67
Ni,Koenig,29.9965,26.65713618,0.25,293,0.67
Ni,Koenig,30.48,22.57971422,0.25,293,0.67
Ni,Koenig,31.44775,28.91166751,0.25,293,0.67
Ni,Koenig,31.93075,28.76746564,0.25,293,0.67
Ni,Koenig,32.4165,25.78999163,0.25,293,0.67
Ni,Koenig,32.89825,28.60472202,0.25,293,0.67
Ni,Koenig,33.382,26.6888669,0.25,293,0.67
Ni,Koenig,33.8655,23.80226709,0.25,293,0.67
Ni,Koenig,34.34875,26.26063674,0.25,293,0.67
Ni,Koenig,34.83275,27.13708368,0.25,293,0.67
Ni,Koenig,35.316,28.18048703,0.25,293,0.67
Ni,Koenig,35.79975,29.01457237,0.25,293,0.67
Ni,Koenig,36.2835,28.49641122,0.25,293,0.67
Ni,Koenig,36.7665,27.63968243,0.25,293,0.67
Ni,Koenig,37.2505,26.15586262,0.25,293,0.67
Ni,Koenig,37.73425,29.05293598,0.25,293,0.67
Ni,Koenig,38.218,27.61646044,0.25,293,0.67
Ni,Koenig,38.7015,29.32681627,0.25,293,0.67
Ni,Koenig,39.185,31.73033371,0.25,293,0.67
Ni,Koenig,39.67,29.53553114,0.25,293,0.67
Ni,Koenig,40.1525,32.55411556,0.25,293,0.67
Ni,Koenig,40.63625,30.90122783,0.25,293,0.67
Ni,Koenig,41.1195,28.475352,0.25,293,0.67
Ni,Koenig,41.6035,29.79583548,0.25,293,0.67
Ni,Koenig,42.08675,29.37517439,0.25,293,0.67
Ni,Koenig,42.57025,30.27930547,0.25,293,0.67
Ni,Koenig,43.05425,33.5821433,0.25,293,0.67
Ni,Koenig,43.5375,35.10921608,0.25,293,0.67
Ni,Koenig,44.02075,33.3382835,0.25,293,0.67
Ni,Koenig,44.504,32.05316701,0.25,293,0.67
Ni,Koenig,44.98775,30.70918702,0.25,293,0.67
Ni,Koenig,45.47175,32.50814816,0.25,293,0.67
Ni,Koenig,45.95475,33.06279802,0.25,293,0.67
Ni,Koenig,46.43825,34.72143608,0.25,293,0.67
Ni,Koenig,46.923,30.81560398,0.25,293,0.67
Ni,Koenig,47.40525,34.01338556,0.25,293,0.67
Ni,Koenig,47.88875,33.43195358,0.25,293,0.67
Ni,Koenig,48.3725,35.10537664,0.25,293,0.67
Ni,Koenig,48.85575,36.19979921,0.25,293,0.67
Ni,Koenig,49.33925,34.08182001,0.25,293,0.67
Ni,Koenig,49.823,37.99492824,0.25,293,0.67
Ni,Koenig,50.30625,35.07233447,0.25,293,0.67
Ni,Koenig,50.79075,36.29198097,0.25,293,0.67
Ni,Koenig,51.27325,36.33096516,0.25,293,0.67
Ni,Koenig,51.757,35.30057717,0.25,293,0.67
Ni,Koenig,52.24,34.43522387,0.25,293,0.67
Ni,Koenig,52.7235,36.40829443,0.25,293,0.67
Ni,Koenig,53.20725,34.76687784,0.25,293,0.67
Ni,Koenig,53.69075,37.13801933,0.25,293,0.67
Ni,Koenig,54.17375,37.07405803,0.25,293,0.67
Ni,Koenig,54.65725,35.1128862,0.25,293,0.67
Ni,Koenig,55.1405,37.14518687,0.25,293,0.67
Ni,Koenig,55.62375,37.86112558,0.25,293,0.67
Ni,Koenig,56.10725,36.65804025,0.25,293,0.67
Ni,Koenig,56.5905,38.66868172,0.25,293,0.67
Ni,Koenig,57.07375,38.72000786,0.25,293,0.67
Ni,Koenig,57.55725,36.69071753,0.25,293,0.67
Ni,Koenig,58.04075,37.41247891,0.25,293,0.67
Ni,Koenig,58.524,39.5730097,0.25,293,0.67
Ni,Koenig,59.00725,40.20080269,0.25,293,0.67
Ni,Koenig,59.49075,40.10501375,0.25,293,0.67
Ni,Koenig,59.97425,38.46903673,0.25,293,0.67
Ni,Koenig,60.45725,37.62404704,0.25,293,0.67
Ni,Koenig,60.94075,38.22933808,0.25,293,0.67
Ni,Koenig,61.424,40.37526135,0.25,293,0.67
Ni,Koenig,61.9075,39.98977953,0.25,293,0.67
Ni,Koenig,62.39075,35.5375889,0.25,293,0.67
Ni,Koenig,62.87375,41.99214988,0.25,293,0.67
Ni,Koenig,63.35725,41.2620172,0.25,293,0.67
Ni,Koenig,63.8405,40.3315429,0.25,293,0.67
Ni,Koenig,64.324,41.18078945,0.25,293,0.67
Ni,Koenig,64.807,40.29727957,0.25,293,0.67
Ni,Koenig,65.29075,40.34700398,0.25,293,0.67
Ni,Koenig,65.7735,36.2994379,0.25,293,0.67
Ni,Koenig,66.25675,41.66283126,0.25,293,0.67
Ni,Koenig,66.74,42.54084585,0.25,293,0.67
Ni,Koenig,67.223,40.20006585,0.25,293,0.67
Ni,Koenig,67.70625,41.72567858,0.25,293,0.67
Ni,Koenig,68.1895,43.47856167,0.25,293,0.67
Ni,Koenig,68.67275,42.01489963,0.25,293,0.67
Ni,Koenig,69.15575,40.48352617,0.25,293,0.67
Ni,Koenig,69.63875,44.53600883,0.25,293,0.67
Ni,Koenig,70.122,40.95813711,0.25,293,0.67
Ni,Koenig,70.6055,42.40561181,0.25,293,0.67
Ni,Koenig,71.0885,41.48164473,0.25,293,0.67
Ni,Koenig,71.57175,40.59339372,0.25,293,0.67
Ni,Koenig,72.055,40.42867349,0.25,293,0.67
Ni,Koenig,72.5385,42.12956355,0.25,293,0.67
Ni,Koenig,73.02125,41.63061793,0.25,293,0.67
Ni,Koenig,73.5045,42.13108843,0.25,293,0.67
Ni,Koenig,73.98775,45.82868797,0.25,293,0.67
Ni,Koenig,74.471,42.29727924,0.25,293,0.67
Ni,Koenig,74.954,41.47771417,0.25,293,0.67
Ni,Koenig,75.4375,42.55771033,0.25,293,0.67
Ni,Koenig,75.923,42.40635242,0.25,293,0.67
Ni,Koenig,76.88675,46.77614403,0.25,293,0.67
Ni,Koenig,77.36975,46.69719696,0.25,293,0.67
Ni,Koenig,77.85275,44.7789342,0.25,293,0.67
Ni,Koenig,78.336,45.59349134,0.25,293,0.67
Ni,Koenig,78.819,43.56187066,0.25,293,0.67
Ni,Koenig,79.302,40.99709395,0.25,293,0.67
Ni,Koenig,79.78475,49.29420414,0.25,293,0.67
Ni,Koenig,80.268,44.61678672,0.25,293,0.67
Ni,Koenig,80.751,45.74448388,0.25,293,0.67
Ni,Koenig,81.234,49.01988063,0.25,293,0.67
Ni,Koenig,81.71725,45.88455916,0.25,293,0.67
Ni,Koenig,82.20025,46.18666607,0.25,293,0.67
Ni,Koenig,82.683,46.0977549,0.25,293,0.67
Ni,Koenig,83.16625,47.22008956,0.25,293,0.67
Ni,Koenig,83.649,49.02018816,0.25,293,0.67
Ni,Koenig,84.13225,43.75682574,0.25,293,0.67
Ni,Koenig,84.61525,49.15485448,0.25,293,0.67
Ni,Koenig,85.098,50.48698583,0.25,293,0.67
Ni,Koenig,85.58125,48.80682661,0.25,293,0.67
Ni,Koenig,86.06425,46.68855217,0.25,293,0.67
Ni,Koenig,86.54775,48.7763801,0.25,293,0.67
Ni,Koenig,87.0305,45.9243523,0.25,293,0.67
Ni,Koenig,87.51325,49.66991287,0.25,293,0.67
Ni,Koenig,87.996,48.8140355,0.25,293,0.67
Ni,Koenig,88.47975,49.57862423,0.25,293,0.67
Ni,Koenig,88.96225,49.58842193,0.25,293,0.67
Ni,Koenig,89.44525,50.30556168,0.25,293,0.67
Ni,Koenig,89.9285,51.02538409,0.25,293,0.67
Ni,Koenig,90.4115,49.00516265,0.25,293,0.67
Ni,Koenig,90.8945,48.76313237,0.25,293,0.67
Ni,Koenig,91.3775,47.9090144,0.25,293,0.67
Ni,Koenig,91.8605,47.99008066,0.25,293,0.67
Ni,Koenig,92.3435,49.63087549,0.25,293,0.67
Ni,Koenig,92.82675,49.28593499,0.25,293,0.67
Ni,Koenig,93.30925,50.37356029,0.25,293,0.67
Ni,Koenig,93.79375,50.37748885,0.25,293,0.67
Ni,Koenig,94.27525,49.80592736,0.25,293,0.67
Ni,Koenig,94.75825,50.32828273,0.25,293,0.67
Ni,Koenig,95.24175,49.29377872,0.25,293,0.67
Ni,Koenig,95.72475,52.47821628,0.25,293,0.67
Ni,Koenig,96.2075,51.55535079,0.25,293,0.67
Ni,Koenig,96.69075,52.4512679,0.25,293,0.67
Ni,Koenig,97.1735,51.97383506,0.25,293,0.67
Ni,Koenig,97.6565,51.86108045,0.25,293,0.67
Ni,Koenig,98.139,52.18401687,0.25,293,0.67
Ni,Koenig,98.62225,51.30365837,0.25,293,0.67
Ni,Koenig,99.10525,51.28537065,0.25,293,0.67
Ni,Koenig,100.071,46.28872354,0.25,293,0.67
Ni,Koenig,100.55375,52.0577621,0.25,293,0.67
Ni,Koenig,101.0365,53.27341594,0.25,293,0.67
Ni,Koenig,101.5195,53.97222371,0.25,293,0.67
Ni,Koenig,102.0025,53.56996299,0.25,293,0.67
Ni,Koenig,102.48525,51.05352311,0.25,293,0.67
Ni,Koenig,102.96825,50.62495126,0.25,293,0.67
Ni,Koenig,103.45125,54.07941031,0.25,293,0.67
Ni,Koenig,103.93425,50.47582752,0.25,293,0.67
Ni,Koenig,104.41875,52.52357231,0.25,293,0.67
Ni,Koenig,104.9,51.55020032,0.25,293,0.67
Ni,Koenig,105.383,53.61757029,0.25,293,0.67
Ni,Koenig,105.866,50.73204758,0.25,293,0.67
Ni,Koenig,106.3485,50.6611775,0.25,293,0.67
Ni,Koenig,106.8315,51.02121725,0.25,293,0.67
Ni,Koenig,107.3145,50.46467126,0.25,293,0.67
Ni,Koenig,107.79775,52.62088473,0.25,293,0.67
Ni,Koenig,108.28025,51.37239954,0.25,293,0.67
Ni,Koenig,108.76325,56.23497173,0.25,293,0.67
Ni,Koenig,109.24575,53.82318271,0.25,293,0.67
Ni,Koenig,109.729,54.64232329,0.25,293,0.67
Ni,Koenig,110.2115,55.27950315,0.25,293,0.67
Ni,Koenig,110.69425,51.12412827,0.25,293,0.67
Ni,Koenig,111.177,54.63002443,0.25,293,0.67
Ni,Koenig,111.65975,55.02769906,0.25,293,0.67
Ni,Koenig,112.14275,55.04630029,0.25,293,0.67
Ni,Koenig,112.62575,49.61182714,0.25,293,0.67
Ni,Koenig,113.10825,52.83929703,0.25,293,0.67
Ni,Koenig,113.591,56.40009822,0.25,293,0.67
Ni,Koenig,114.074,52.52669147,0.25,293,0.67
Ni,Koenig,114.557,56.13862154,0.25,293,0.67
Ni,Koenig,115.0415,53.91076771,0.25,293,0.67
Ni,Koenig,115.5225,56.00047496,0.25,293,0.67
Ni,Koenig,116.0055,56.94619487,0.25,293,0.67
Ni,Koenig,116.488,57.07745467,0.25,293,0.67
Ni,Koenig,116.971,55.34877082,0.25,293,0.67
Ni,Koenig,117.4535,54.88798948,0.25,293,0.67
Ni,Koenig,117.9365,54.71089787,0.25,293,0.67
Ni,Koenig,118.41975,57.68821967,0.25,293,0.67
Ni,Koenig,118.90175,56.98750567,0.25,293,0.67
Ni,Koenig,119.385,53.88669174,0.25,293,0.67
Ni,Koenig,119.86775,57.93781002,0.25,293,0.67
Ni,Koenig,120.3505,55.29920007,0.25,293,0.67
Ni,Koenig,120.83325,58.39752529,0.25,293,0.67
Ni,Koenig,121.31575,54.1480075,0.25,293,0.67
Ni,Koenig,121.79875,54.92192147,0.25,293,0.67
Ni,Koenig,122.2815,55.92251033,0.25,293,0.67
Ni,Koenig,122.76425,55.22187336,0.25,293,0.67
Ni,Koenig,123.24675,55.05427464,0.25,293,0.67
Ni,Koenig,123.73,54.69745142,0.25,293,0.67
Ni,Koenig,124.21225,55.4135325,0.25,293,0.67
Ni,Koenig,124.695,59.43808255,0.25,293,0.67
Ni,Koenig,125.17775,56.21559586,0.25,293,0.67
Ni,Koenig,125.66025,56.3280655,0.25,293,0.67
Ni,Koenig,126.143,56.74914209,0.25,293,0.67
Ni,Koenig,126.62575,55.32001936,0.25,293,0.67
Ni,Koenig,127.108,58.03904151,0.25,293,0.67
Ni,Koenig,127.591,56.84158334,0.25,293,0.67
Ni,Koenig,128.074,58.70886784,0.25,293,0.67
Ni,Koenig,128.55625,54.35509371,0.25,293,0.67
Ni,Koenig,129.039,60.93432523,0.25,293,0.67
Ni,Koenig,129.5215,55.93717304,0.25,293,0.67
Ni,Koenig,130.004,57.39764318,0.25,293,0.67
Ni,Koenig,130.487,56.98901667,0.25,293,0.67
Ni,Koenig,130.96975,57.1485633,0.25,293,0.67
Ni,Koenig,131.45225,57.85921691,0.25,293,0.67
Ni,Koenig,131.93475,58.21275446,0.25,293,0.67
Ni,Koenig,132.41875,57.74278157,0.25,293,0.67
Ni,Koenig,132.90025,57.72408641,0.25,293,0.67
Ni,Koenig,133.383,59.33765086,0.25,293,0.67
Ni,Koenig,133.86575,56.63792628,0.25,293,0.67
Ni,Koenig,134.34825,57.2248889,0.25,293,0.67
Ni,Koenig,134.831,59.6483157,0.25,293,0.67
Ni,Koenig,135.3135,59.82153063,0.25,293,0.67
Ni,Koenig,135.79775,62.0086569,0.25,293,0.67
Ni,Koenig,136.27875,60.2259974,0.25,293,0.67
Ni,Koenig,136.7615,59.14954133,0.25,293,0.67
Ni,Koenig,137.24375,58.84199136,0.25,293,0.67
Ni,Koenig,137.72625,61.34034355,0.25,293,0.67
Ni,Koenig,138.20925,60.6803204,0.25,293,0.67
Ni,Koenig,138.6915,57.34733911,0.25,293,0.67
Ni,Koenig,139.17425,57.61344312,0.25,293,0.67
Ni,Koenig,139.657,58.71143284,0.25,293,0.67
Ni,Koenig,140.13925,61.04616445,0.25,293,0.67
Ni,Koenig,140.62225,55.88578902,0.25,293,0.67
Ni,Koenig,141.5875,61.34836689,0.25,293,0.67
Ni,Koenig,142.07,60.98012893,0.25,293,0.67
Ni,Koenig,142.553,54.32857567,0.25,293,0.67
Ni,Koenig,143.0355,59.26590522,0.25,293,0.67
Ni,Koenig,143.518,59.48010114,0.25,293,0.67
Ni,Koenig,144.00075,59.18330909,0.25,293,0.67
Ni,Koenig,144.4835,54.54827956,0.25,293,0.67
Ni,Koenig,144.96625,60.55467727,0.25,293,0.67
Ni,Koenig,145.449,61.38761943,0.25,293,0.67
Ni,Koenig,145.9315,59.82285699,0.25,293,0.67
Ni,Koenig,146.4175,58.81406018,0.25,293,0.67
Ni,Koenig,146.897,59.26455917,0.25,293,0.67
Ni,Koenig,147.3795,58.47427965,0.25,293,0.67
Ni,Koenig,147.86275,60.32880229,0.25,293,0.67
Ni,Koenig,148.345,60.85405447,0.25,293,0.67
Ni,Koenig,148.828,59.91481038,0.25,293,0.67
Ni,Koenig,149.31075,57.44275663,0.25,293,0.67
Ni,Koenig,149.79375,62.53091206,0.25,293,0.67
Ni,Koenig,150.276,62.7805968,0.25,293,0.67
Ni,Koenig,150.7585,59.08199921,0.25,293,0.67
Ni,Koenig,151.2415,58.21703648,0.25,293,0.67
Ni,Koenig,151.72375,60.14046911,0.25,293,0.67
Ni,Koenig,152.2065,57.47905759,0.25,293,0.67
Ni,Koenig,152.68925,58.00747133,0.25,293,0.67
Ni,Koenig,153.17275,62.55581467,0.25,293,0.67
Ni,Koenig,153.65425,62.14596105,0.25,293,0.67
Ni,Koenig,154.137,60.30472508,0.25,293,0.67
Ni,Koenig,154.6195,60.59654764,0.25,293,0.67
Ni,Koenig,155.10225,62.26688024,0.25,293,0.67
Ni,Koenig,155.58475,60.52317346,0.25,293,0.67
Ni,Koenig,156.0675,63.61309278,0.25,293,0.67
Ni,Koenig,156.55,64.0062031,0.25,293,0.67
Ni,Koenig,157.03275,62.18636951,0.25,293,0.67
Ni,Koenig,157.51525,62.01798707,0.25,293,0.67
Ni,Koenig,157.998,63.51044243,0.25,293,0.67
Ni,Koenig,158.48075,64.9207885,0.25,293,0.67
Ni,Koenig,158.963,63.52171375,0.25,293,0.67
Ni,Koenig,159.446,59.7151911,0.25,293,0.67
Ni,Koenig,159.9285,58.19622714,0.25,293,0.67
Ni,Koenig,160.411,61.99622214,0.25,293,0.67
Ni,Koenig,160.89375,63.11336269,0.25,293,0.67
Ni,Koenig,161.37625,62.75085281,0.25,293,0.67
Ni,Koenig,161.85875,59.81902873,0.25,293,0.67
Ni,Koenig,162.34125,62.77143479,0.25,293,0.67
Ni,Koenig,162.82375,63.70131329,0.25,293,0.67
Ni,Koenig,163.30625,62.06049397,0.25,293,0.67
Ni,Koenig,163.78875,60.72406403,0.25,293,0.67
Ni,Koenig,164.2715,61.98822532,0.25,293,0.67
Ni,Koenig,164.75375,64.30422348,0.25,293,0.67
Ni,Koenig,165.2365,64.5650556,0.25,293,0.67
Ni,Koenig,165.719,64.74662498,0.25,293,0.67
Ni,Koenig,166.20175,59.13975061,0.25,293,0.67
Ni,Koenig,166.684,61.66713331,0.25,293,0.67
Ni,Koenig,167.169,63.62757176,0.25,293,0.67
Ni,Koenig,167.649,64.46258465,0.25,293,0.67
Ni,Koenig,168.132,65.07113886,0.25,293,0.67
Ni,Koenig,168.61425,64.72409971,0.25,293,0.67
Ni,Koenig,169.097,64.42757485,0.25,293,0.67
Ni,Koenig,169.57925,63.42509094,0.25,293,0.67
Ni,Koenig,170.54475,63.02933174,0.25,293,0.67
Ni,Koenig,171.50925,62.27567901,0.25,293,0.67
Ni,Koenig,171.99175,64.80399548,0.25,293,0.67
Ni,Koenig,172.474,64.3605372,0.25,293,0.67
Ni,Koenig,172.9565,63.96693085,0.25,293,0.67
Ni,Koenig,173.439,61.58634709,0.25,293,0.67
Ni,Koenig,173.92175,63.80128428,0.25,293,0.67
Ni,Koenig,174.40375,63.56510158,0.25,293,0.67
Ni,Koenig,174.8865,62.98164663,0.25,293,0.67
Ni,Koenig,175.3685,65.33703702,0.25,293,0.67
Ni,Koenig,175.851,60.1035238,0.25,293,0.67
Ni,Koenig,176.33375,67.55068923,0.25,293,0.67
Ni,Koenig,176.816,67.13047043,0.25,293,0.67
Ni,Koenig,177.2985,66.03545912,0.25,293,0.67
Ni,Koenig,177.78125,61.97421698,0.25,293,0.67
Ni,Koenig,178.2635,66.0177668,0.25,293,0.67
Ni,Koenig,178.74625,66.69416739,0.25,293,0.67
Ni,Koenig,179.22875,64.12540676,0.25,293,0.67
Ni,Koenig,179.7115,62.83106857,0.25,293,0.67
Ni,Koenig,180.19375,64.39772393,0.25,293,0.67
Ni,Koenig,180.676,66.52178461,0.25,293,0.67
Ni,Koenig,181.1585,65.81252923,0.25,293,0.67
Ni,Koenig,181.6405,64.32354126,0.25,293,0.67
Ni,Koenig,182.1235,63.09604673,0.25,293,0.67
Ni,Koenig,182.60575,64.25822803,0.25,293,0.67
Ni,Koenig,183.08825,66.32038999,0.25,293,0.67
Ni,Koenig,183.57075,65.06047359,0.25,293,0.67
Ni,Koenig,184.053,66.07732331,0.25,293,0.67
Ni,Koenig,184.5355,66.74030306,0.25,293,0.67
Ni,Koenig,185.018,68.98703054,0.25,293,0.67
Ni,Koenig,185.50075,63.62607862,0.25,293,0.67
Ni,Koenig,185.98275,67.02140432,0.25,293,0.67
Ni,Koenig,186.46525,64.90407068,0.25,293,0.67
Ni,Koenig,186.94825,65.72318926,0.25,293,0.67
Ni,Koenig,187.43025,66.42536817,0.25,293,0.67
Ni,Koenig,187.913,66.94175499,0.25,293,0.67
Ni,Koenig,188.39525,65.7557208,0.25,293,0.67
Ni,Koenig,188.8775,66.59067516,0.25,293,0.67
Ni,Koenig,189.35975,67.32487143,0.25,293,0.67
Ni,Koenig,189.842,66.90495505,0.25,293,0.67
Ni,Koenig,190.325,65.30907959,0.25,293,0.67
Ni,Koenig,190.80725,66.910665,0.25,293,0.67
Ni,Koenig,191.29025,62.50498233,0.25,293,0.67
Ni,Koenig,191.7725,66.75142775,0.25,293,0.67
Ni,Koenig,192.2545,66.63529414,0.25,293,0.67
Ni,Koenig,192.73725,68.79767929,0.25,293,0.67
Ni,Koenig,193.21975,65.99847946,0.25,293,0.67
Ni,Koenig,193.702,63.7495715,0.25,293,0.67
Ni,Koenig,194.1845,67.29810059,0.25,293,0.67
Ni,Koenig,194.66825,67.18545451,0.25,293,0.67
Ni,Koenig,195.1495,65.46185562,0.25,293,0.67
Ni,Koenig,195.6325,69.96090426,0.25,293,0.67
Ni,Koenig,196.1145,70.01497339,0.25,293,0.67
Ni,Koenig,196.597,66.67292668,0.25,293,0.67
Ni,Koenig,197.07925,64.50877533,0.25,293,0.67
Ni,Koenig,197.56175,67.60334123,0.25,293,0.67
Ni,Koenig,198.04475,65.21105971,0.25,293,0.67
Ni,Koenig,198.5265,66.41693623,0.25,293,0.67
Ni,Koenig,199.00875,65.65279665,0.25,293,0.67
Ni,Koenig,199.49125,67.82050851,0.25,293,0.67
Ni,Koenig,199.9735,62.76939215,0.25,293,0.67
Ni,Koenig,200,64.50436432,0.25,293,0.67
Ni,Koenig,5.752,4.35214461,0.25,373,0.67
Ni,Koenig,6.23075,2.560077157,0.25,373,0.67
Ni,Koenig,7.1885,6.662782476,0.25,373,0.67
Ni,Koenig,8.14725,7.000255048,0.25,373,0.67
Ni,Koenig,9.10475,6.937187641,0.25,373,0.67
Ni,Koenig,10.06325,10.48333402,0.25,373,0.67
Ni,Koenig,11.02125,11.37569385,0.25,373,0.67
Ni,Koenig,11.979,11.54765249,0.25,373,0.67
Ni,Koenig,12.93775,12.81093989,0.25,373,0.67
Ni,Koenig,13.897,16.67519469,0.25,373,0.67
Ni,Koenig,14.8555,17.80405591,0.25,373,0.67
Ni,Koenig,15.8145,20.22285545,0.25,373,0.67
Ni,Koenig,16.7725,21.83733153,0.25,373,0.67
Ni,Koenig,17.731,19.47478183,0.25,373,0.67
Ni,Koenig,18.69025,18.94800149,0.25,373,0.67
Ni,Koenig,19.64925,21.10486639,0.25,373,0.67
Ni,Koenig,20.60875,19.09724248,0.25,373,0.67
Ni,Koenig,21.56725,23.23548556,0.25,373,0.67
Ni,Koenig,22.04625,23.09425702,0.25,373,0.67
Ni,Koenig,22.52525,26.60118955,0.25,373,0.67
Ni,Koenig,23.00475,26.21799326,0.25,373,0.67
Ni,Koenig,23.4835,24.46747333,0.25,373,0.67
Ni,Koenig,23.9635,24.41480121,0.25,373,0.67
Ni,Koenig,24.44225,27.3891547,0.25,373,0.67
Ni,Koenig,25.40075,29.20834275,0.25,373,0.67
Ni,Koenig,25.87975,27.34731491,0.25,373,0.67
Ni,Koenig,26.3595,27.09717645,0.25,373,0.67
Ni,Koenig,26.8385,26.70995695,0.25,373,0.67
Ni,Koenig,27.31775,27.83137125,0.25,373,0.67
Ni,Koenig,27.797,26.43901151,0.25,373,0.67
Ni,Koenig,28.27575,28.16692749,0.25,373,0.67
Ni,Koenig,28.75625,29.51595927,0.25,373,0.67
Ni,Koenig,29.23525,30.27478339,0.25,373,0.67
Ni,Koenig,29.71475,23.27593483,0.25,373,0.67
Ni,Koenig,30.1935,28.56525981,0.25,373,0.67
Ni,Koenig,30.6725,30.65036857,0.25,373,0.67
Ni,Koenig,31.1525,26.05912038,0.25,373,0.67
Ni,Koenig,32.111,30.14978504,0.25,373,0.67
Ni,Koenig,32.58975,31.74803681,0.25,373,0.67
Ni,Koenig,33.06875,30.78555848,0.25,373,0.67
Ni,Koenig,33.549,32.31704148,0.25,373,0.67
Ni,Koenig,34.02775,31.4171601,0.25,373,0.67
Ni,Koenig,34.5075,30.97635654,0.25,373,0.67
Ni,Koenig,34.98625,32.80318889,0.25,373,0.67
Ni,Koenig,35.46525,34.82836518,0.25,373,0.67
Ni,Koenig,35.94525,35.49849823,0.25,373,0.67
Ni,Koenig,36.424,32.17431883,0.25,373,0.67
Ni,Koenig,36.904,36.55977526,0.25,373,0.67
Ni,Koenig,37.383,37.15936092,0.25,373,0.67
Ni,Koenig,37.86225,38.18815189,0.25,373,0.67
Ni,Koenig,38.3415,35.87713786,0.25,373,0.67
Ni,Koenig,38.8205,32.58442436,0.25,373,0.67
Ni,Koenig,39.30075,38.02194972,0.25,373,0.67
Ni,Koenig,39.7795,35.88487427,0.25,373,0.67
Ni,Koenig,40.25925,35.79156792,0.25,373,0.67
Ni,Koenig,40.73825,37.30586643,0.25,373,0.67
Ni,Koenig,41.2175,36.38912563,0.25,373,0.67
Ni,Koenig,41.697,36.65250734,0.25,373,0.67
Ni,Koenig,42.176,34.90155543,0.25,373,0.67
Ni,Koenig,42.65525,33.06584777,0.25,373,0.67
Ni,Koenig,43.134,34.18995072,0.25,373,0.67
Ni,Koenig,43.613,37.27321435,0.25,373,0.67
Ni,Koenig,44.09325,37.13460325,0.25,373,0.67
Ni,Koenig,44.57175,41.18195477,0.25,373,0.67
Ni,Koenig,45.051,43.0043635,0.25,373,0.67
Ni,Koenig,45.52975,36.73974822,0.25,373,0.67
Ni,Koenig,46.00875,39.3698706,0.25,373,0.67
Ni,Koenig,46.4885,40.15790179,0.25,373,0.67
Ni,Koenig,46.96775,38.81894327,0.25,373,0.67
Ni,Koenig,47.44775,37.74172582,0.25,373,0.67
Ni,Koenig,47.9265,41.97667491,0.25,373,0.67
Ni,Koenig,48.406,42.36162766,0.25,373,0.67
Ni,Koenig,48.88525,41.39712184,0.25,373,0.67
Ni,Koenig,49.364,48.08195863,0.25,373,0.67
Ni,Koenig,49.84425,41.76023773,0.25,373,0.67
Ni,Koenig,50.32275,42.97097594,0.25,373,0.67
Ni,Koenig,50.80225,43.57586652,0.25,373,0.67
Ni,Koenig,51.28125,41.53371115,0.25,373,0.67
Ni,Koenig,51.7605,44.494152,0.25,373,0.67
Ni,Koenig,52.24175,43.9115906,0.25,373,0.67
Ni,Koenig,52.72,46.04961756,0.25,373,0.67
Ni,Koenig,53.2005,44.10644306,0.25,373,0.67
Ni,Koenig,53.67925,39.41185807,0.25,373,0.67
Ni,Koenig,54.161,42.83550528,0.25,373,0.67
Ni,Koenig,54.6385,44.63857296,0.25,373,0.67
Ni,Koenig,55.11725,41.09449842,0.25,373,0.67
Ni,Koenig,55.59725,42.85225954,0.25,373,0.67
Ni,Koenig,56.076,43.84297825,0.25,373,0.67
Ni,Koenig,56.556,47.38810277,0.25,373,0.67
Ni,Koenig,57.036,46.5653762,0.25,373,0.67
Ni,Koenig,57.514,39.6117778,0.25,373,0.67
Ni,Koenig,57.994,46.48672813,0.25,373,0.67
Ni,Koenig,58.47275,46.68295624,0.25,373,0.67
Ni,Koenig,58.953,46.2051318,0.25,373,0.67
Ni,Koenig,59.43175,49.57756976,0.25,373,0.67
Ni,Koenig,59.911,48.15067984,0.25,373,0.67
Ni,Koenig,60.39075,50.09752445,0.25,373,0.67
Ni,Koenig,60.86925,48.3536153,0.25,373,0.67
Ni,Koenig,61.34875,46.22567416,0.25,373,0.67
Ni,Koenig,61.8275,44.68993704,0.25,373,0.67
Ni,Koenig,62.30675,48.00438114,0.25,373,0.67
Ni,Koenig,62.788,50.3244845,0.25,373,0.67
Ni,Koenig,63.26525,48.4425225,0.25,373,0.67
Ni,Koenig,63.74525,50.74915869,0.25,373,0.67
Ni,Koenig,64.224,48.84818367,0.25,373,0.67
Ni,Koenig,64.70425,49.81942995,0.25,373,0.67
Ni,Koenig,65.18325,50.41781918,0.25,373,0.67
Ni,Koenig,65.66275,50.76156974,0.25,373,0.67
Ni,Koenig,66.1425,47.96331621,0.25,373,0.67
Ni,Koenig,66.621,49.08928074,0.25,373,0.67
Ni,Koenig,67.1015,52.36433417,0.25,373,0.67
Ni,Koenig,67.5805,54.10252775,0.25,373,0.67
Ni,Koenig,68.05925,54.37650737,0.25,373,0.67
Ni,Koenig,68.5405,53.74634022,0.25,373,0.67
Ni,Koenig,69.01825,53.36362447,0.25,373,0.67
Ni,Koenig,69.4985,49.95844528,0.25,373,0.67
Ni,Koenig,69.9775,56.58851447,0.25,373,0.67
Ni,Koenig,70.4565,54.822767,0.25,373,0.67
Ni,Koenig,70.9365,53.53106708,0.25,373,0.67
Ni,Koenig,71.416,53.09308312,0.25,373,0.67
Ni,Koenig,71.89575,56.27913036,0.25,373,0.67
Ni,Koenig,72.37425,54.50227086,0.25,373,0.67
Ni,Koenig,72.85375,55.2564784,0.25,373,0.67
Ni,Koenig,73.3335,52.48659229,0.25,373,0.67
Ni,Koenig,73.8125,56.6410031,0.25,373,0.67
Ni,Koenig,74.29275,57.69091171,0.25,373,0.67
Ni,Koenig,74.7715,56.00423478,0.25,373,0.67
Ni,Koenig,75.252,54.19836692,0.25,373,0.67
Ni,Koenig,75.7315,57.11281366,0.25,373,0.67
Ni,Koenig,76.2105,58.80880991,0.25,373,0.67
Ni,Koenig,76.691,55.9322823,0.25,373,0.67
Ni,Koenig,77.16975,55.93143359,0.25,373,0.67
Ni,Koenig,77.65025,53.89105262,0.25,373,0.67
Ni,Koenig,78.129,61.25480853,0.25,373,0.67
Ni,Koenig,78.60775,60.39947078,0.25,373,0.67
Ni,Koenig,79.08825,59.49900943,0.25,373,0.67
Ni,Koenig,79.5675,54.11446553,0.25,373,0.67
Ni,Koenig,80.04725,55.72484599,0.25,373,0.67
Ni,Koenig,80.52625,57.76835203,0.25,373,0.67
Ni,Koenig,81.0055,58.70390266,0.25,373,0.67
Ni,Koenig,81.48575,59.39250507,0.25,373,0.67
Ni,Koenig,81.964,59.24747626,0.25,373,0.67
Ni,Koenig,82.4445,62.23075218,0.25,373,0.67
Ni,Koenig,82.92325,58.33278664,0.25,373,0.67
Ni,Koenig,83.40275,55.47546921,0.25,373,0.67
Ni,Koenig,83.883,62.2665319,0.25,373,0.67
Ni,Koenig,84.36175,63.36021464,0.25,373,0.67
Ni,Koenig,84.842,63.70822057,0.25,373,0.67
Ni,Koenig,85.32125,60.95089813,0.25,373,0.67
Ni,Koenig,85.80125,62.14589052,0.25,373,0.67
Ni,Koenig,86.28125,64.1098842,0.25,373,0.67
Ni,Koenig,86.75975,62.18205008,0.25,373,0.67
Ni,Koenig,87.719,64.99863095,0.25,373,0.67
Ni,Koenig,88.199,63.51918335,0.25,373,0.67
Ni,Koenig,88.67825,60.87375737,0.25,373,0.67
Ni,Koenig,89.158,64.08464822,0.25,373,0.67
Ni,Koenig,89.63725,66.70262298,0.25,373,0.67
Ni,Koenig,90.116,62.32701191,0.25,373,0.67
Ni,Koenig,90.59525,62.12548141,0.25,373,0.67
Ni,Koenig,91.07425,64.63106415,0.25,373,0.67
Ni,Koenig,91.5535,65.22492605,0.25,373,0.67
Ni,Koenig,92.03425,64.93393267,0.25,373,0.67
Ni,Koenig,92.512,65.12244846,0.25,373,0.67
Ni,Koenig,92.99225,65.62891526,0.25,373,0.67
Ni,Koenig,93.4705,64.71384822,0.25,373,0.67
Ni,Koenig,93.9505,66.21933284,0.25,373,0.67
Ni,Koenig,94.43025,66.42185316,0.25,373,0.67
Ni,Koenig,94.91075,63.3088849,0.25,373,0.67
Ni,Koenig,95.38925,64.55643325,0.25,373,0.67
Ni,Koenig,95.86775,67.19666809,0.25,373,0.67
Ni,Koenig,96.34775,69.04398193,0.25,373,0.67
Ni,Koenig,96.82725,62.55382209,0.25,373,0.67
Ni,Koenig,97.30575,67.06352227,0.25,373,0.67
Ni,Koenig,97.7875,66.08015157,0.25,373,0.67
Ni,Koenig,98.26525,67.77761134,0.25,373,0.67
Ni,Koenig,98.745,69.93432703,0.25,373,0.67
Ni,Koenig,99.2245,68.649295,0.25,373,0.67
Ni,Koenig,99.70325,68.66007851,0.25,373,0.67
Ni,Koenig,100.1835,66.27727695,0.25,373,0.67
Ni,Koenig,100.663,68.21758021,0.25,373,0.67
Ni,Koenig,101.14175,69.0822412,0.25,373,0.67
Ni,Koenig,101.62075,65.68986056,0.25,373,0.67
Ni,Koenig,102.0995,65.36184583,0.25,373,0.67
Ni,Koenig,102.5795,69.69099856,0.25,373,0.67
Ni,Koenig,103.058,68.08006101,0.25,373,0.67
Ni,Koenig,103.53975,70.00586622,0.25,373,0.67
Ni,Koenig,104.0165,68.60256974,0.25,373,0.67
Ni,Koenig,104.4955,70.83817389,0.25,373,0.67
Ni,Koenig,104.97525,67.96467015,0.25,373,0.67
Ni,Koenig,105.4535,64.66653246,0.25,373,0.67
Ni,Koenig,105.93325,69.00203558,0.25,373,0.67
Ni,Koenig,106.41325,69.79863738,0.25,373,0.67
Ni,Koenig,106.8915,70.85032262,0.25,373,0.67
Ni,Koenig,107.37075,67.47082976,0.25,373,0.67
Ni,Koenig,107.849,69.35956497,0.25,373,0.67
Ni,Koenig,108.32875,71.85474763,0.25,373,0.67
Ni,Koenig,108.80725,69.95572675,0.25,373,0.67
Ni,Koenig,109.28775,73.68239419,0.25,373,0.67
Ni,Koenig,109.76625,75.27793138,0.25,373,0.67
Ni,Koenig,110.2445,73.55916564,0.25,373,0.67
Ni,Koenig,110.7245,77.10335612,0.25,373,0.67
Ni,Koenig,111.203,71.32983027,0.25,373,0.67
Ni,Koenig,111.68275,73.72373869,0.25,373,0.67
Ni,Koenig,112.16275,75.61492125,0.25,373,0.67
Ni,Koenig,112.64025,75.50596566,0.25,373,0.67
Ni,Koenig,113.1195,73.12614542,0.25,373,0.67
Ni,Koenig,113.598,76.99638128,0.25,373,0.67
Ni,Koenig,114.07775,74.91669758,0.25,373,0.67
Ni,Koenig,114.5565,74.78490008,0.25,373,0.67
Ni,Koenig,115.0375,73.3261335,0.25,373,0.67
Ni,Koenig,115.51525,77.72198914,0.25,373,0.67
Ni,Koenig,115.99375,75.54830943,0.25,373,0.67
Ni,Koenig,116.474,76.56233345,0.25,373,0.67
Ni,Koenig,116.9525,75.6325057,0.25,373,0.67
Ni,Koenig,117.432,71.00628261,0.25,373,0.67
Ni,Koenig,117.9155,71.24204725,0.25,373,0.67
Ni,Koenig,118.39,74.73329163,0.25,373,0.67
Ni,Koenig,118.86975,76.40167242,0.25,373,0.67
Ni,Koenig,119.34875,75.97919721,0.25,373,0.67
Ni,Koenig,119.828,77.60098535,0.25,373,0.67
Ni,Koenig,120.30725,74.74367142,0.25,373,0.67
Ni,Koenig,120.78775,78.34128689,0.25,373,0.67
Ni,Koenig,121.26575,75.03310899,0.25,373,0.67
Ni,Koenig,121.74375,77.05851924,0.25,373,0.67
Ni,Koenig,122.2235,79.87159753,0.25,373,0.67
Ni,Koenig,123.18125,81.40519465,0.25,373,0.67
Ni,Koenig,123.662,73.63115292,0.25,373,0.67
Ni,Koenig,124.14,78.50604609,0.25,373,0.67
Ni,Koenig,124.6195,78.09407003,0.25,373,0.67
Ni,Koenig,125.09825,76.33993163,0.25,373,0.67
Ni,Koenig,125.577,78.05663364,0.25,373,0.67
Ni,Koenig,126.05675,78.00964514,0.25,373,0.67
Ni,Koenig,126.5355,79.61656269,0.25,373,0.67
Ni,Koenig,127.0155,79.10112197,0.25,373,0.67
Ni,Koenig,127.494,81.57252231,0.25,373,0.67
Ni,Koenig,127.973,82.25220508,0.25,373,0.67
Ni,Koenig,128.4525,80.35642202,0.25,373,0.67
Ni,Koenig,128.931,77.95785451,0.25,373,0.67
Ni,Koenig,129.4125,82.4717886,0.25,373,0.67
Ni,Koenig,129.89025,81.43331451,0.25,373,0.67
Ni,Koenig,130.3695,78.59112325,0.25,373,0.67
Ni,Koenig,130.84875,80.55761132,0.25,373,0.67
Ni,Koenig,131.3275,82.42573473,0.25,373,0.67
Ni,Koenig,131.80825,81.64307628,0.25,373,0.67
Ni,Koenig,132.287,84.97293076,0.25,373,0.67
Ni,Koenig,132.76625,79.93930311,0.25,373,0.67
Ni,Koenig,133.24525,80.21719578,0.25,373,0.67
Ni,Koenig,133.72425,83.43818113,0.25,373,0.67
Ni,Koenig,134.20425,83.12370636,0.25,373,0.67
Ni,Koenig,134.683,77.16219976,0.25,373,0.67
Ni,Koenig,135.1645,79.97521413,0.25,373,0.67
Ni,Koenig,135.642,82.6252714,0.25,373,0.67
Ni,Koenig,136.12125,80.60745216,0.25,373,0.67
Ni,Koenig,136.6015,79.37304954,0.25,373,0.67
Ni,Koenig,137.08,86.78703805,0.25,373,0.67
Ni,Koenig,137.5605,81.02051299,0.25,373,0.67
Ni,Koenig,138.04025,80.06580359,0.25,373,0.67
Ni,Koenig,138.51875,83.88451915,0.25,373,0.67
Ni,Koenig,138.99825,87.63098524,0.25,373,0.67
Ni,Koenig,139.477,87.18583428,0.25,373,0.67
Ni,Koenig,139.95775,87.89037094,0.25,373,0.67
Ni,Koenig,140.43625,86.56379831,0.25,373,0.67
Ni,Koenig,140.91625,86.46228839,0.25,373,0.67
Ni,Koenig,141.3955,83.44090606,0.25,373,0.67
Ni,Koenig,141.87425,85.53193527,0.25,373,0.67
Ni,Koenig,142.35475,83.40189769,0.25,373,0.67
Ni,Koenig,142.83325,85.27546837,0.25,373,0.67
Ni,Koenig,143.31325,89.73536819,0.25,373,0.67
Ni,Koenig,143.79225,89.07448596,0.25,373,0.67
Ni,Koenig,144.27125,88.0675141,0.25,373,0.67
Ni,Koenig,144.75175,83.97604644,0.25,373,0.67
Ni,Koenig,145.23025,85.0274811,0.25,373,0.67
Ni,Koenig,145.7105,88.16181602,0.25,373,0.67
Ni,Koenig,146.18975,83.07724298,0.25,373,0.67
Ni,Koenig,146.66875,86.01302072,0.25,373,0.67
Ni,Koenig,147.148,85.58225202,0.25,373,0.67
Ni,Koenig,147.6265,88.50639662,0.25,373,0.67
Ni,Koenig,148.107,85.40918262,0.25,373,0.67
Ni,Koenig,148.58575,89.17715085,0.25,373,0.67
Ni,Koenig,149.066,86.34043831,0.25,373,0.67
Ni,Koenig,149.545,83.60678773,0.25,373,0.67
Ni,Koenig,150.024,88.23110901,0.25,373,0.67
Ni,Koenig,150.505,85.50680651,0.25,373,0.67
Ni,Koenig,150.984,90.79388103,0.25,373,0.67
Ni,Koenig,151.46425,89.94493486,0.25,373,0.67
Ni,Koenig,151.94375,85.60050401,0.25,373,0.67
Ni,Koenig,152.42275,89.5757314,0.25,373,0.67
Ni,Koenig,152.90375,91.85588209,0.25,373,0.67
Ni,Koenig,153.38225,89.26084156,0.25,373,0.67
Ni,Koenig,153.862,92.76970368,0.25,373,0.67
Ni,Koenig,154.341,87.84861822,0.25,373,0.67
Ni,Koenig,154.82025,95.18364478,0.25,373,0.67
Ni,Koenig,155.30025,91.0236914,0.25,373,0.67
Ni,Koenig,155.779,89.62714964,0.25,373,0.67
Ni,Koenig,156.2595,87.65336178,0.25,373,0.67
Ni,Koenig,156.73825,89.19061114,0.25,373,0.67
Ni,Koenig,157.218,91.29128382,0.25,373,0.67
Ni,Koenig,157.6975,91.50426498,0.25,373,0.67
Ni,Koenig,158.17625,89.82526441,0.25,373,0.67
Ni,Koenig,159.13525,91.83065003,0.25,373,0.67
Ni,Koenig,160.09425,90.07822788,0.25,373,0.67
Ni,Koenig,161.05425,90.77425675,0.25,373,0.67
Ni,Koenig,161.534,92.84711988,0.25,373,0.67
Ni,Koenig,162.0125,91.81751647,0.25,373,0.67
Ni,Koenig,162.49175,93.9233398,0.25,373,0.67
Ni,Koenig,162.97025,92.72604369,0.25,373,0.67
Ni,Koenig,163.4515,94.43422329,0.25,373,0.67
Ni,Koenig,163.93,93.34056922,0.25,373,0.67
Ni,Koenig,164.411,91.57257949,0.25,373,0.67
Ni,Koenig,164.8895,91.8943509,0.25,373,0.67
Ni,Koenig,165.3685,91.70555599,0.25,373,0.67
Ni,Koenig,165.8485,93.90495736,0.25,373,0.67
Ni,Koenig,166.32725,94.97883644,0.25,373,0.67
Ni,Koenig,166.8075,90.91269241,0.25,373,0.67
Ni,Koenig,167.2875,91.07309547,0.25,373,0.67
Ni,Koenig,167.76575,94.14516276,0.25,373,0.67
Ni,Koenig,168.24525,95.30779466,0.25,373,0.67
Ni,Koenig,168.72375,98.57229878,0.25,373,0.67
Ni,Koenig,169.20475,93.18680858,0.25,373,0.67
Ni,Koenig,169.6835,92.97664158,0.25,373,0.67
Ni,Koenig,170.164,95.12003255,0.25,373,0.67
Ni,Koenig,170.6425,93.93385805,0.25,373,0.67
Ni,Koenig,171.12125,96.33497853,0.25,373,0.67
Ni,Koenig,171.60175,96.95351487,0.25,373,0.67
Ni,Koenig,172.08,94.40021363,0.25,373,0.67
Ni,Koenig,172.55975,95.04219342,0.25,373,0.67
Ni,Koenig,173.04025,96.07258519,0.25,373,0.67
Ni,Koenig,173.51775,95.00367269,0.25,373,0.67
Ni,Koenig,173.99825,94.25972875,0.25,373,0.67
Ni,Koenig,174.477,97.38435675,0.25,373,0.67
Ni,Koenig,174.957,93.24285995,0.25,373,0.67
Ni,Koenig,175.43625,98.53688505,0.25,373,0.67
Ni,Koenig,175.91575,91.30592736,0.25,373,0.67
Ni,Koenig,176.39575,94.26104825,0.25,373,0.67
Ni,Koenig,176.8745,97.462696,0.25,373,0.67
Ni,Koenig,177.35475,97.98381529,0.25,373,0.67
Ni,Koenig,177.8335,97.68370863,0.25,373,0.67
Ni,Koenig,178.31275,95.83722247,0.25,373,0.67
Ni,Koenig,178.79225,95.63957372,0.25,373,0.67
Ni,Koenig,179.75125,92.9773854,0.25,373,0.67
Ni,Koenig,180.23,98.41883298,0.25,373,0.67
Ni,Koenig,180.7095,94.62453361,0.25,373,0.67
Ni,Koenig,181.1885,93.54894825,0.25,373,0.67
Ni,Koenig,181.6675,95.30976148,0.25,373,0.67
Ni,Koenig,182.1485,96.53364249,0.25,373,0.67
Ni,Koenig,182.627,98.24110826,0.25,373,0.67
Ni,Koenig,183.107,95.41445016,0.25,373,0.67
Ni,Koenig,183.58625,99.12471986,0.25,373,0.67
Ni,Koenig,184.06525,99.59944026,0.25,373,0.67
Ni,Koenig,184.5455,99.10984072,0.25,373,0.67
Ni,Koenig,185.02425,97.08547862,0.25,373,0.67
Ni,Koenig,185.5045,99.83468204,0.25,373,0.67
Ni,Koenig,185.98325,99.07982083,0.25,373,0.67
Ni,Koenig,186.4625,97.15423328,0.25,373,0.67
Ni,Koenig,186.9425,99.75202609,0.25,373,0.67
Ni,Koenig,187.421,96.40882274,0.25,373,0.67
Ni,Koenig,187.90175,97.48599121,0.25,373,0.67
Ni,Koenig,188.38075,98.71596412,0.25,373,0.67
Ni,Koenig,188.86,98.24112867,0.25,373,0.67
Ni,Koenig,189.339,96.51051609,0.25,373,0.67
Ni,Koenig,189.81775,101.0781983,0.25,373,0.67
Ni,Koenig,190.2985,99.67404969,0.25,373,0.67
Ni,Koenig,190.777,100.248211,0.25,373,0.67
Ni,Koenig,191.2565,103.20805,0.25,373,0.67
Ni,Koenig,191.73525,103.5773108,0.25,373,0.67
Ni,Koenig,192.214,103.5393115,0.25,373,0.67
Ni,Koenig,192.69475,96.90375979,0.25,373,0.67
Ni,Koenig,193.173,101.0538126,0.25,373,0.67
Ni,Koenig,193.653,100.9311406,0.25,373,0.67
Ni,Koenig,194.132,100.9599443,0.25,373,0.67
Ni,Koenig,194.6105,99.5845334,0.25,373,0.67
Ni,Koenig,195.091,99.10998351,0.25,373,0.67
Ni,Koenig,195.56925,103.4793585,0.25,373,0.67
Ni,Koenig,196.049,97.28674324,0.25,373,0.67
Ni,Koenig,196.52775,99.64783133,0.25,373,0.67
Ni,Koenig,197.007,100.766368,0.25,373,0.67
Ni,Koenig,197.4865,100.7339077,0.25,373,0.67
Ni,Koenig,197.96475,98.39872648,0.25,373,0.67
Ni,Koenig,198.4455,105.9902062,0.25,373,0.67
Ni,Koenig,198.92425,100.8799209,0.25,373,0.67
Ni,Koenig,199.40375,102.8474875,0.25,373,0.67
Ni,Koenig,199.88325,102.7708117,0.25,373,0.67
Ni,Koenig,200,100.8659238,0.25,373,0.67
Ni,Koenig,5.7545,-1.097365264,0.25,473,0.67
Ni,Koenig,6.234,1.249668937,0.25,473,0.67
Ni,Koenig,7.19275,-1.207070797,0.25,473,0.67
Ni,Koenig,8.15125,1.090655687,0.25,473,0.67
Ni,Koenig,9.10975,3.614001721,0.25,473,0.67
Ni,Koenig,10.0685,1.802992227,0.25,473,0.67
Ni,Koenig,11.02775,0.243901924,0.25,473,0.67
Ni,Koenig,11.9865,6.00854614,0.25,473,0.67
Ni,Koenig,12.945,2.893983319,0.25,473,0.67
Ni,Koenig,13.9035,8.351755434,0.25,473,0.67
Ni,Koenig,14.8625,7.497883059,0.25,473,0.67
Ni,Koenig,15.82175,9.106558727,0.25,473,0.67
Ni,Koenig,16.781,14.21168211,0.25,473,0.67
Ni,Koenig,17.74025,13.16137407,0.25,473,0.67
Ni,Koenig,18.69925,9.914227705,0.25,473,0.67
Ni,Koenig,19.65825,13.50076359,0.25,473,0.67
Ni,Koenig,20.61725,12.54546531,0.25,473,0.67
Ni,Koenig,21.5765,13.7092675,0.25,473,0.67
Ni,Koenig,22.0555,15.08985147,0.25,473,0.67
Ni,Koenig,22.535,13.8059755,0.25,473,0.67
Ni,Koenig,23.014,14.39052526,0.25,473,0.67
Ni,Koenig,23.49375,13.98444884,0.25,473,0.67
Ni,Koenig,23.97425,15.03794314,0.25,473,0.67
Ni,Koenig,24.932,12.44404666,0.25,473,0.67
Ni,Koenig,25.411,13.84061455,0.25,473,0.67
Ni,Koenig,25.891,13.99076855,0.25,473,0.67
Ni,Koenig,26.3705,13.10110122,0.25,473,0.67
Ni,Koenig,26.85125,16.69917644,0.25,473,0.67
Ni,Koenig,27.32975,17.40960441,0.25,473,0.67
Ni,Koenig,27.8085,16.73713411,0.25,473,0.67
Ni,Koenig,28.28825,16.19247906,0.25,473,0.67
Ni,Koenig,28.76725,16.91801562,0.25,473,0.67
Ni,Koenig,29.24675,19.45525594,0.25,473,0.67
Ni,Koenig,29.72825,15.59158464,0.25,473,0.67
Ni,Koenig,30.20525,18.52454249,0.25,473,0.67
Ni,Koenig,30.685,19.48069822,0.25,473,0.67
Ni,Koenig,31.164,18.37111348,0.25,473,0.67
Ni,Koenig,31.64425,15.60533511,0.25,473,0.67
Ni,Koenig,32.1235,20.55426073,0.25,473,0.67
Ni,Koenig,32.6035,20.20956563,0.25,473,0.67
Ni,Koenig,33.5615,15.10500919,0.25,473,0.67
Ni,Koenig,34.04125,20.42736757,0.25,473,0.67
Ni,Koenig,34.52025,17.13637356,0.25,473,0.67
Ni,Koenig,34.99975,17.46354203,0.25,473,0.67
Ni,Koenig,35.4805,17.69808504,0.25,473,0.67
Ni,Koenig,35.9585,18.2764415,0.25,473,0.67
Ni,Koenig,36.43875,13.71860394,0.25,473,0.67
Ni,Koenig,36.91825,19.06753288,0.25,473,0.67
Ni,Koenig,37.398,18.17408392,0.25,473,0.67
Ni,Koenig,37.87775,17.53713922,0.25,473,0.67
Ni,Koenig,38.35675,18.87790906,0.25,473,0.67
Ni,Koenig,38.8365,21.18051421,0.25,473,0.67
Ni,Koenig,39.3155,21.74983913,0.25,473,0.67
Ni,Koenig,39.796,20.75053959,0.25,473,0.67
Ni,Koenig,40.27525,17.06236511,0.25,473,0.67
Ni,Koenig,40.7545,17.42603501,0.25,473,0.67
