Repository: tongsu-brown/KMORFS

# KMORFS-db

**Kinetic Modeling Of Residual Film Stress** — Database-driven version.

A physics-informed machine learning framework for modeling residual stress evolution in thin film materials deposited by magnetron sputtering, thermal evaporation, and e-beam evaporation. Uses a CSV database backend with 258 experiments across 54 materials from 24 published data sources.

## Quick Start

## Tutorial: Fitting Your Own Data

### Step 1: Add your data to the database

Add rows to `data/source.csv` with your experiment metadata:

| material | Tm_K | data_source | R | T | P | Alloy_type |
|---|---|---|---|---|---|---|
| MyMetal | 1800 | MyLab | 0.1 | 295 | 0.3 | Single element |

File: data/all_experiments.csv (part 20 of 23)
material,data_source,thickness,stressthickness,R,T,P
Ni,Koenig,41.234,19.46855454,0.25,473,0.67
Ni,Koenig,41.7135,19.10741248,0.25,473,0.67
Ni,Koenig,42.19325,19.58819234,0.25,473,0.67
Ni,Koenig,43.15225,17.3111155,0.25,473,0.67
Ni,Koenig,43.6325,17.10228393,0.25,473,0.67
Ni,Koenig,44.11125,20.52587107,0.25,473,0.67
Ni,Koenig,44.59175,20.58199077,0.25,473,0.67
Ni,Koenig,45.071,20.15719617,0.25,473,0.67
Ni,Koenig,45.5505,21.59563934,0.25,473,0.67
Ni,Koenig,46.03,22.7674329,0.25,473,0.67
Ni,Koenig,46.509,18.80371151,0.25,473,0.67
Ni,Koenig,46.989,19.88286949,0.25,473,0.67
Ni,Koenig,47.468,21.40452231,0.25,473,0.67
Ni,Koenig,47.94775,21.4992991,0.25,473,0.67
Ni,Koenig,48.42725,20.99074581,0.25,473,0.67
Ni,Koenig,48.90625,19.70127101,0.25,473,0.67
Ni,Koenig,49.386,17.39424931,0.25,473,0.67
Ni,Koenig,49.865,19.42791119,0.25,473,0.67
Ni,Koenig,50.345,15.33832203,0.25,473,0.67
Ni,Koenig,50.8245,21.36847848,0.25,473,0.67
Ni,Koenig,51.30375,19.78582716,0.25,473,0.67
Ni,Koenig,51.784,16.16802751,0.25,473,0.67
Ni,Koenig,52.26225,16.24628911,0.25,473,0.67
Ni,Koenig,52.74225,20.18471028,0.25,473,0.67
Ni,Koenig,53.22175,21.44552383,0.25,473,0.67
Ni,Koenig,53.70075,20.8492587,0.25,473,0.67
Ni,Koenig,54.1805,21.52225299,0.25,473,0.67
Ni,Koenig,54.65975,20.54880262,0.25,473,0.67
Ni,Koenig,55.1395,22.11412328,0.25,473,0.67
Ni,Koenig,55.6185,20.66134847,0.25,473,0.67
Ni,Koenig,56.0985,23.54103923,0.25,473,0.67
Ni,Koenig,56.5775,23.80392521,0.25,473,0.67
Ni,Koenig,57.0565,24.90949082,0.25,473,0.67
Ni,Koenig,57.536,18.83812713,0.25,473,0.67
Ni,Koenig,58.015,17.09342602,0.25,473,0.67
Ni,Koenig,58.495,16.80318444,0.25,473,0.67
Ni,Koenig,58.976,22.06913006,0.25,473,0.67
Ni,Koenig,59.4535,25.9616069,0.25,473,0.67
Ni,Koenig,59.9335,23.533393,0.25,473,0.67
Ni,Koenig,60.4125,16.83785106,0.25,473,0.67
Ni,Koenig,60.8925,20.02682611,0.25,473,0.67
Ni,Koenig,61.372,16.99376364,0.25,473,0.67
Ni,Koenig,61.85175,23.40729743,0.25,473,0.67
Ni,Koenig,62.33125,22.20819291,0.25,473,0.67
Ni,Koenig,62.81025,21.83106687,0.25,473,0.67
Ni,Koenig,63.29025,23.84557471,0.25,473,0.67
Ni,Koenig,63.76975,25.3156546,0.25,473,0.67
Ni,Koenig,64.24925,23.23255971,0.25,473,0.67
Ni,Koenig,64.73075,22.14130542,0.25,473,0.67
Ni,Koenig,65.208,13.55150572,0.25,473,0.67
Ni,Koenig,65.688,21.02582647,0.25,473,0.67
Ni,Koenig,66.167,21.4572575,0.25,473,0.67
Ni,Koenig,66.647,19.29076506,0.25,473,0.67
Ni,Koenig,67.1265,22.86144639,0.25,473,0.67
Ni,Koenig,67.60575,24.59833769,0.25,473,0.67
Ni,Koenig,68.08525,22.94640743,0.25,473,0.67
Ni,Koenig,68.564,22.39270578,0.25,473,0.67
Ni,Koenig,69.04425,22.47894115,0.25,473,0.67
Ni,Koenig,69.5235,20.74940058,0.25,473,0.67
Ni,Koenig,70.00275,20.54154908,0.25,473,0.67
Ni,Koenig,70.48275,22.60313317,0.25,473,0.67
Ni,Koenig,70.96175,24.21600987,0.25,473,0.67
Ni,Koenig,71.92125,23.44064349,0.25,473,0.67
Ni,Koenig,72.4005,25.06390362,0.25,473,0.67
Ni,Koenig,72.88075,21.9820928,0.25,473,0.67
Ni,Koenig,73.35925,24.4030571,0.25,473,0.67
Ni,Koenig,73.83975,21.65252841,0.25,473,0.67
Ni,Koenig,74.31825,21.66974241,0.25,473,0.67
Ni,Koenig,74.79825,24.60384428,0.25,473,0.67
Ni,Koenig,75.27725,21.32745386,0.25,473,0.67
Ni,Koenig,75.75575,23.16176593,0.25,473,0.67
Ni,Koenig,76.23525,26.26022625,0.25,473,0.67
Ni,Koenig,76.7145,24.87746851,0.25,473,0.67
Ni,Koenig,77.194,22.54701226,0.25,473,0.67
Ni,Koenig,77.6735,23.96469128,0.25,473,0.67
Ni,Koenig,78.1525,28.24251013,0.25,473,0.67
Ni,Koenig,78.6325,22.36298024,0.25,473,0.67
Ni,Koenig,79.1115,25.06948198,0.25,473,0.67
Ni,Koenig,79.5915,24.91807042,0.25,473,0.67
Ni,Koenig,80.071,24.14768741,0.25,473,0.67
Ni,Koenig,80.5505,26.50668539,0.25,473,0.67
Ni,Koenig,81.03025,24.49301522,0.25,473,0.67
Ni,Koenig,81.509,23.05671814,0.25,473,0.67
Ni,Koenig,81.989,17.4625826,0.25,473,0.67
Ni,Koenig,82.468,23.50318172,0.25,473,0.67
Ni,Koenig,82.9475,23.3333345,0.25,473,0.67
Ni,Koenig,83.42725,22.25554724,0.25,473,0.67
Ni,Koenig,83.90625,25.80852714,0.25,473,0.67
Ni,Koenig,84.38575,23.26886234,0.25,473,0.67
Ni,Koenig,84.86475,24.35124186,0.25,473,0.67
Ni,Koenig,85.345,24.57412358,0.25,473,0.67
Ni,Koenig,85.8245,23.96895616,0.25,473,0.67
Ni,Koenig,86.30375,26.0587017,0.25,473,0.67
Ni,Koenig,86.784,26.47639643,0.25,473,0.67
Ni,Koenig,87.26275,24.66894723,0.25,473,0.67
Ni,Koenig,87.743,28.4911885,0.25,473,0.67
Ni,Koenig,88.223,24.83424347,0.25,473,0.67
Ni,Koenig,88.702,26.7286804,0.25,473,0.67
Ni,Koenig,89.1815,25.47746648,0.25,473,0.67
Ni,Koenig,89.6605,25.70078821,0.25,473,0.67
Ni,Koenig,90.1405,26.28643549,0.25,473,0.67
Ni,Koenig,90.61975,23.23424909,0.25,473,0.67
Ni,Koenig,91.101,26.16720238,0.25,473,0.67
Ni,Koenig,91.579,26.1015347,0.25,473,0.67
Ni,Koenig,92.058,23.71846406,0.25,473,0.67
Ni,Koenig,92.53775,24.66959487,0.25,473,0.67
Ni,Koenig,93.0165,25.54656078,0.25,473,0.67
Ni,Koenig,93.4965,26.13440752,0.25,473,0.67
Ni,Koenig,93.97625,25.79625933,0.25,473,0.67
Ni,Koenig,94.455,28.43254652,0.25,473,0.67
Ni,Koenig,94.93575,29.69077208,0.25,473,0.67
Ni,Koenig,95.41425,27.98913725,0.25,473,0.67
Ni,Koenig,95.8945,23.14333709,0.25,473,0.67
Ni,Koenig,96.37375,26.18973721,0.25,473,0.67
Ni,Koenig,96.8555,27.17230091,0.25,473,0.67
Ni,Koenig,97.33325,24.90435185,0.25,473,0.67
Ni,Koenig,97.81225,25.96639541,0.25,473,0.67
Ni,Koenig,98.29225,29.13838875,0.25,473,0.67
Ni,Koenig,98.7715,28.72292028,0.25,473,0.67
Ni,Koenig,99.251,25.83029906,0.25,473,0.67
Ni,Koenig,99.7315,26.80896207,0.25,473,0.67
Ni,Koenig,100.20975,32.52625151,0.25,473,0.67
Ni,Koenig,100.68975,28.62380174,0.25,473,0.67
Ni,Koenig,101.1685,31.54875567,0.25,473,0.67
Ni,Koenig,101.64875,29.62332855,0.25,473,0.67
Ni,Koenig,102.12825,27.75052311,0.25,473,0.67
Ni,Koenig,102.60725,28.01356306,0.25,473,0.67
Ni,Koenig,103.08675,29.76917154,0.25,473,0.67
Ni,Koenig,104.04575,29.01716743,0.25,473,0.67
Ni,Koenig,104.525,27.03666928,0.25,473,0.67
Ni,Koenig,105.48425,30.1871651,0.25,473,0.67
Ni,Koenig,106.4435,29.41209912,0.25,473,0.67
Ni,Koenig,106.923,27.99372627,0.25,473,0.67
Ni,Koenig,107.40225,29.26334646,0.25,473,0.67
Ni,Koenig,107.88225,30.26752482,0.25,473,0.67
Ni,Koenig,108.36075,30.4830431,0.25,473,0.67
Ni,Koenig,108.84075,23.41299301,0.25,473,0.67
Ni,Koenig,109.31975,28.82316004,0.25,473,0.67
Ni,Koenig,109.79925,29.38645657,0.25,473,0.67
Ni,Koenig,110.27875,31.48519301,0.25,473,0.67
Ni,Koenig,110.758,30.65572836,0.25,473,0.67
Ni,Koenig,111.237,33.75372028,0.25,473,0.67
Ni,Koenig,111.71575,29.0277216,0.25,473,0.67
Ni,Koenig,112.19575,34.74634793,0.25,473,0.67
Ni,Koenig,113.1545,34.84420814,0.25,473,0.67
Ni,Koenig,113.63425,32.54667587,0.25,473,0.67
Ni,Koenig,114.113,27.47013471,0.25,473,0.67
Ni,Koenig,114.593,29.09455503,0.25,473,0.67
Ni,Koenig,115.07225,31.54312781,0.25,473,0.67
Ni,Koenig,115.5515,31.02833579,0.25,473,0.67
Ni,Koenig,116.03125,29.12132336,0.25,473,0.67
Ni,Koenig,116.51,30.9183398,0.25,473,0.67
Ni,Koenig,116.99,28.70964013,0.25,473,0.67
Ni,Koenig,117.469,30.42359673,0.25,473,0.67
Ni,Koenig,117.94825,31.32648303,0.25,473,0.67
Ni,Koenig,118.42775,29.20949006,0.25,473,0.67
Ni,Koenig,118.9065,29.52755034,0.25,473,0.67
Ni,Koenig,119.38625,33.46956185,0.25,473,0.67
Ni,Koenig,119.86525,32.67761595,0.25,473,0.67
Ni,Koenig,120.34525,33.99170722,0.25,473,0.67
Ni,Koenig,120.82475,31.35800033,0.25,473,0.67
Ni,Koenig,121.304,29.85062093,0.25,473,0.67
Ni,Koenig,121.784,30.8999739,0.25,473,0.67
Ni,Koenig,122.2625,33.34258072,0.25,473,0.67
Ni,Koenig,122.7425,36.22551513,0.25,473,0.67
Ni,Koenig,123.22175,33.19483112,0.25,473,0.67
Ni,Koenig,123.70075,33.61209384,0.25,473,0.67
Ni,Koenig,124.1805,33.91566516,0.25,473,0.67
Ni,Koenig,124.6595,34.08106366,0.25,473,0.67
Ni,Koenig,125.1395,34.34517051,0.25,473,0.67
Ni,Koenig,125.61875,34.1834874,0.25,473,0.67
Ni,Koenig,126.09825,32.09333793,0.25,473,0.67
Ni,Koenig,126.5775,34.85783329,0.25,473,0.67
Ni,Koenig,127.0565,33.28456448,0.25,473,0.67
Ni,Koenig,127.536,32.08695072,0.25,473,0.67
Ni,Koenig,128.015,32.89114725,0.25,473,0.67
Ni,Koenig,128.49475,32.8311082,0.25,473,0.67
Ni,Koenig,128.97425,36.87349055,0.25,473,0.67
Ni,Koenig,129.453,36.49685912,0.25,473,0.67
Ni,Koenig,129.9325,34.90437804,0.25,473,0.67
Ni,Koenig,130.4115,34.76366984,0.25,473,0.67
Ni,Koenig,130.891,36.22000135,0.25,473,0.67
Ni,Koenig,131.3705,34.66804867,0.25,473,0.67
Ni,Koenig,131.851,37.25017931,0.25,473,0.67
Ni,Koenig,132.32975,32.87323952,0.25,473,0.67
Ni,Koenig,133.28875,32.09415062,0.25,473,0.67
Ni,Koenig,133.768,33.42979671,0.25,473,0.67
Ni,Koenig,134.2475,34.82950225,0.25,473,0.67
Ni,Koenig,134.7295,36.11486571,0.25,473,0.67
Ni,Koenig,135.206,33.63385661,0.25,473,0.67
Ni,Koenig,135.68675,35.18306185,0.25,473,0.67
Ni,Koenig,136.165,36.60381992,0.25,473,0.67
Ni,Koenig,136.6445,40.48655305,0.25,473,0.67
Ni,Koenig,137.12375,36.15276794,0.25,473,0.67
Ni,Koenig,137.60325,35.51552509,0.25,473,0.67
Ni,Koenig,138.082,37.11587935,0.25,473,0.67
Ni,Koenig,138.5615,34.32703663,0.25,473,0.67
Ni,Koenig,139.041,36.12268793,0.25,473,0.67
Ni,Koenig,139.52025,37.12838955,0.25,473,0.67
Ni,Koenig,139.99925,38.53180194,0.25,473,0.67
Ni,Koenig,140.48025,39.50402301,0.25,473,0.67
Ni,Koenig,140.958,37.59583808,0.25,473,0.67
Ni,Koenig,141.43825,35.5299928,0.25,473,0.67
Ni,Koenig,141.9175,40.59456983,0.25,473,0.67
Ni,Koenig,142.39675,39.07492356,0.25,473,0.67
Ni,Koenig,142.8765,37.22149253,0.25,473,0.67
Ni,Koenig,143.35675,39.23073001,0.25,473,0.67
Ni,Koenig,143.83525,37.29267739,0.25,473,0.67
Ni,Koenig,144.3145,36.45838481,0.25,473,0.67
Ni,Koenig,144.79425,38.87914386,0.25,473,0.67
Ni,Koenig,145.27375,40.00334436,0.25,473,0.67
Ni,Koenig,145.75275,41.19637549,0.25,473,0.67
Ni,Koenig,146.2325,36.93499636,0.25,473,0.67
Ni,Koenig,146.7115,35.10550782,0.25,473,0.67
Ni,Koenig,147.19175,39.64854684,0.25,473,0.67
Ni,Koenig,147.671,41.10061991,0.25,473,0.67
Ni,Koenig,148.15,38.83542078,0.25,473,0.67
Ni,Koenig,148.6295,38.34726394,0.25,473,0.67
Ni,Koenig,149.1085,39.27680649,0.25,473,0.67
Ni,Koenig,149.588,38.24238606,0.25,473,0.67
Ni,Koenig,150.0675,39.35333545,0.25,473,0.67
Ni,Koenig,150.54675,42.11461341,0.25,473,0.67
Ni,Koenig,151.0265,40.26813926,0.25,473,0.67
Ni,Koenig,151.5055,39.85604625,0.25,473,0.67
Ni,Koenig,151.9855,39.09980819,0.25,473,0.67
Ni,Koenig,152.46525,40.2182404,0.25,473,0.67
Ni,Koenig,152.94425,38.2698201,0.25,473,0.67
Ni,Koenig,153.42375,40.53852785,0.25,473,0.67
Ni,Koenig,153.9025,40.2713927,0.25,473,0.67
Ni,Koenig,154.3825,38.73314472,0.25,473,0.67
Ni,Koenig,154.861,39.71526887,0.25,473,0.67
Ni,Koenig,155.3405,41.05158358,0.25,473,0.67
Ni,Koenig,155.8195,40.25590805,0.25,473,0.67
Ni,Koenig,156.29825,41.37461194,0.25,473,0.67
Ni,Koenig,156.77775,40.73112009,0.25,473,0.67
Ni,Koenig,157.25725,40.97166675,0.25,473,0.67
Ni,Koenig,157.73625,38.36368678,0.25,473,0.67
Ni,Koenig,158.2155,35.45808728,0.25,473,0.67
Ni,Koenig,158.69475,43.51522825,0.25,473,0.67
Ni,Koenig,159.1745,38.46147077,0.25,473,0.67
Ni,Koenig,159.6535,42.81082726,0.25,473,0.67
Ni,Koenig,160.1335,42.07458304,0.25,473,0.67
Ni,Koenig,160.613,43.11366048,0.25,473,0.67
Ni,Koenig,161.572,41.56376913,0.25,473,0.67
Ni,Koenig,162.05075,38.47320414,0.25,473,0.67
Ni,Koenig,162.5305,43.19421172,0.25,473,0.67
Ni,Koenig,163.0095,42.12279181,0.25,473,0.67
Ni,Koenig,163.48925,45.36016745,0.25,473,0.67
Ni,Koenig,163.969,42.11809407,0.25,473,0.67
Ni,Koenig,164.448,41.61911054,0.25,473,0.67
Ni,Koenig,164.928,43.07967688,0.25,473,0.67
Ni,Koenig,165.40725,41.43580289,0.25,473,0.67
Ni,Koenig,165.88725,41.47577327,0.25,473,0.67
Ni,Koenig,166.3665,42.17657396,0.25,473,0.67
Ni,Koenig,166.8455,45.14777272,0.25,473,0.67
Ni,Koenig,167.3255,43.00191394,0.25,473,0.67
Ni,Koenig,167.8045,44.93264138,0.25,473,0.67
Ni,Koenig,168.2845,42.17145442,0.25,473,0.67
Ni,Koenig,168.764,41.67608172,0.25,473,0.67
Ni,Koenig,169.24325,39.33095361,0.25,473,0.67
Ni,Koenig,169.72325,43.08902065,0.25,473,0.67
Ni,Koenig,170.202,41.46388394,0.25,473,0.67
Ni,Koenig,170.68225,41.59563517,0.25,473,0.67
Ni,Koenig,171.16125,42.51861113,0.25,473,0.67
Ni,Koenig,171.641,43.62361164,0.25,473,0.67
Ni,Koenig,172.12025,44.8491563,0.25,473,0.67
Ni,Koenig,172.60025,42.61889717,0.25,473,0.67
Ni,Koenig,173.0785,40.86247125,0.25,473,0.67
Ni,Koenig,173.5575,44.01867806,0.25,473,0.67
Ni,Koenig,174.03725,44.36834874,0.25,473,0.67
Ni,Koenig,174.51675,42.38755868,0.25,473,0.67
Ni,Koenig,174.99575,42.22193634,0.25,473,0.67
Ni,Koenig,175.4765,44.98787302,0.25,473,0.67
Ni,Koenig,175.9545,43.08837377,0.25,473,0.67
Ni,Koenig,176.43475,43.04659547,0.25,473,0.67
Ni,Koenig,176.91375,41.20423994,0.25,473,0.67
Ni,Koenig,177.393,44.35102698,0.25,473,0.67
Ni,Koenig,177.87275,45.49075215,0.25,473,0.67
Ni,Koenig,178.35325,44.85110814,0.25,473,0.67
Ni,Koenig,178.83175,44.79545547,0.25,473,0.67
Ni,Koenig,179.3115,43.2183183,0.25,473,0.67
Ni,Koenig,180.27,45.43246754,0.25,473,0.67
Ni,Koenig,180.74875,43.34587665,0.25,473,0.67
Ni,Koenig,181.23,46.18085974,0.25,473,0.67
Ni,Koenig,182.18775,45.03020559,0.25,473,0.67
Ni,Koenig,182.66725,44.76997585,0.25,473,0.67
Ni,Koenig,183.14625,44.49186231,0.25,473,0.67
Ni,Koenig,183.626,48.92668169,0.25,473,0.67
Ni,Koenig,184.10625,44.45372792,0.25,473,0.67
Ni,Koenig,184.58525,47.53174831,0.25,473,0.67
Ni,Koenig,185.06475,48.28663938,0.25,473,0.67
Ni,Koenig,185.544,46.89808894,0.25,473,0.67
Ni,Koenig,186.02375,44.9766502,0.25,473,0.67
Ni,Koenig,186.50275,45.9546802,0.25,473,0.67
Ni,Koenig,186.983,43.71918828,0.25,473,0.67
Ni,Koenig,187.46225,46.31313696,0.25,473,0.67
Ni,Koenig,187.94175,43.4814063,0.25,473,0.67
Ni,Koenig,188.42125,45.08111202,0.25,473,0.67
Ni,Koenig,189.38,45.0296702,0.25,473,0.67
Ni,Koenig,189.85875,44.6777111,0.25,473,0.67
Ni,Koenig,190.33925,49.00934957,0.25,473,0.67
Ni,Koenig,190.818,44.37649314,0.25,473,0.67
Ni,Koenig,191.297,45.81686298,0.25,473,0.67
Ni,Koenig,192.2555,44.06894164,0.25,473,0.67
Ni,Koenig,192.7355,45.82912516,0.25,473,0.67
Ni,Koenig,193.69375,46.89701981,0.25,473,0.67
Ni,Koenig,194.1735,47.75579462,0.25,473,0.67
Ni,Koenig,194.6525,46.39857811,0.25,473,0.67
Ni,Koenig,195.133,45.86948095,0.25,473,0.67
Ni,Koenig,195.612,47.92567619,0.25,473,0.67
Ni,Koenig,196.0915,49.13776201,0.25,473,0.67
Ni,Koenig,196.57125,44.37776179,0.25,473,0.67
Ni,Koenig,197.05,46.47043619,0.25,473,0.67
Ni,Koenig,197.53025,47.67984441,0.25,473,0.67
Ni,Koenig,198.00925,47.34705721,0.25,473,0.67
Ni,Koenig,198.489,47.68446531,0.25,473,0.67
Ni,Koenig,198.9685,47.21030184,0.25,473,0.67
Ni,Koenig,199.44725,46.53678473,0.25,473,0.67
Ni,Koenig,199.92675,48.09770026,0.25,473,0.67
Ni,Koenig,200,50.03246537,0.25,473,0.67
Ni,Lumbeeck,13.83508212,-0.79828184,0.034,300,0.27
Ni,Lumbeeck,15.96821936,0.198043163,0.034,300,0.27
Ni,Lumbeeck,17.94173071,-0.190459584,0.034,300,0.27
Ni,Lumbeeck,20.25066412,-0.890020544,0.034,300,0.27
Ni,Lumbeeck,22.45960755,-0.29798588,0.034,300,0.27
Ni,Lumbeeck,24.37036255,-0.732571325,0.034,300,0.27
Ni,Lumbeeck,27.34123191,-1.325246027,0.034,300,0.27
Ni,Lumbeeck,29.72072514,-2.370107205,0.034,300,0.27
Ni,Lumbeeck,32.00000395,-2.344651169,0.034,300,0.27
Ni,Lumbeeck,34.29555774,-2.91893934,0.034,300,0.27
Ni,Lumbeeck,36.52411521,-2.963741964,0.034,300,0.27
Ni,Lumbeeck,38.56955595,-2.822933719,0.034,300,0.27
Ni,Lumbeeck,40.66027597,-3.221357047,0.034,300,0.27
Ni,Lumbeeck,43.09175182,-2.952541308,0.034,300,0.27
Ni,Lumbeeck,44.76323809,-2.91893934,0.034,300,0.27
Ni,Lumbeeck,48.4493904,-4.07484702,0.034,300,0.27
Ni,Lumbeeck,51.24440148,-4.935057387,0.034,300,0.27
Ni,Lumbeeck,53.10450394,-5.069465256,0.034,300,0.27
Ni,Lumbeeck,55.56018251,-4.545274564,0.034,300,0.27
Ni,Lumbeeck,57.7445274,-4.901455419,0.034,300,0.27
Ni,Lumbeeck,59.95622526,-4.922838489,0.034,300,0.27
Ni,Lumbeeck,62.18480339,-4.947276284,0.034,300,0.27
Ni,Lumbeeck,64.41356743,-4.78843062,0.034,300,0.27
Ni,Lumbeeck,66.59138291,-4.923856731,0.034,300,0.27
Ni,Lumbeeck,68.92080876,-5.394284275,0.034,300,0.27
Ni,Lumbeeck,71.09990913,-4.263018038,0.034,300,0.27
Ni,Lumbeeck,73.32814021,-4.629584955,0.034,300,0.27
Ni,Lumbeeck,75.55691665,-4.458520394,0.034,300,0.27
Ni,Lumbeeck,75.75705661,-6.883971498,0.034,300,0.27
Ni,Lumbeeck,77.78582943,-4.153047963,0.034,300,0.27
Ni,Lumbeeck,79.92930185,-4.856652796,0.034,300,0.27
Ni,Lumbeeck,82.24297328,-4.214142449,0.034,300,0.27
Ni,Lumbeeck,82.74826548,-5.405484931,0.034,300,0.27
Ni,Lumbeeck,84.6749945,-3.40769523,0.034,300,0.27
Ni,Lumbeeck,86.02472715,-4.330221973,0.034,300,0.27
Ni,Lumbeeck,87.96718786,-3.467771475,0.034,300,0.27
Ni,Lumbeeck,90.14563546,-2.980033827,0.034,300,0.27
Ni,Lumbeeck,90.54912555,-4.666241647,0.034,300,0.27
Ni,Lumbeeck,92.50325257,-2.894501546,0.034,300,0.27
Ni,Lumbeeck,94.60343622,-2.393526758,0.034,300,0.27
Ni,Lumbeeck,96.83259688,-1.843676382,0.034,300,0.27
Ni,Lumbeeck,99.06148487,-1.562641745,0.034,300,0.27
Ni,Lumbeeck,100.8157054,-3.18775508,0.034,300,0.27
Ni,Lumbeeck,101.2498826,-1.252281755,0.034,300,0.27
Ni,Lumbeeck,103.1136336,-1.421251649,0.034,300,0.27
Ni,Lumbeeck,103.5159515,-4.263018038,0.034,300,0.27
Ni,Lumbeeck,2.110631755,-1.437465931,0.03,300,0.4
Ni,Lumbeeck,2.419919071,-2.784531471,0.03,300,0.4
Ni,Lumbeeck,4.497664631,-1.707168389,0.03,300,0.4
Ni,Lumbeeck,7.02959408,-2.272901514,0.03,300,0.4
Ni,Lumbeeck,6.879817601,-0.129976043,0.03,300,0.4
Ni,Lumbeeck,9.105865756,-2.648542332,0.03,300,0.4
Ni,Lumbeeck,10.97655243,-5.966637787,0.03,300,0.4
Ni,Lumbeeck,11.65837299,-2.901018291,0.03,300,0.4
Ni,Lumbeeck,13.12518696,-6.336739457,0.03,300,0.4
Ni,Lumbeeck,14.2456245,-3.854194101,0.03,300,0.4
Ni,Lumbeeck,15.70377412,-7.061864267,0.03,300,0.4
Ni,Lumbeeck,17.5570319,-5.399375482,0.03,300,0.4
Ni,Lumbeeck,17.67083466,-7.599693405,0.03,300,0.4
Ni,Lumbeeck,19.3917678,-8.752240888,0.03,300,0.4
Ni,Lumbeeck,19.76470363,-5.607096736,0.03,300,0.4
Ni,Lumbeeck,20.30518687,-7.058701729,0.03,300,0.4
Ni,Lumbeeck,21.75079798,-8.887644372,0.03,300,0.4
Ni,Lumbeeck,22.38184578,-6.144728215,0.03,300,0.4
Ni,Lumbeeck,23.96786993,-8.305593198,0.03,300,0.4
Ni,Lumbeeck,24.66918203,-5.741504605,0.03,300,0.4
Ni,Lumbeeck,26.13995179,-7.179668812,0.03,300,0.4
Ni,Lumbeeck,26.98690543,-5.643753427,0.03,300,0.4
Ni,Lumbeeck,28.89365376,-6.321138544,0.03,300,0.4
Ni,Lumbeeck,29.60607999,-8.392859846,0.03,300,0.4
Ni,Lumbeeck,31.84969808,-6.27166898,0.03,300,0.4
Ni,Lumbeeck,31.94273832,-8.866487577,0.03,300,0.4
Ni,Lumbeeck,34.11182533,-6.510616304,0.03,300,0.4
Ni,Lumbeeck,36.35202939,-6.16992969,0.03,300,0.4
Ni,Lumbeeck,38.43094429,-6.317538333,0.03,300,0.4
Ni,Lumbeeck,39.36812665,-8.779122462,0.03,300,0.4
Ni,Lumbeeck,40.83631338,-5.755652802,0.03,300,0.4
Ni,Lumbeeck,43.04414966,-5.203873126,0.03,300,0.4
Ni,Lumbeeck,42.12352661,-8.743280363,0.03,300,0.4
Ni,Lumbeeck,45.20555322,-4.373957867,0.03,300,0.4
Ni,Lumbeeck,46.91233813,-6.39674297,0.03,300,0.4
Ni,Lumbeeck,47.36585129,-2.939617474,0.03,300,0.4
Ni,Lumbeeck,49.42133395,-4.604945751,0.03,300,0.4
Ni,Lumbeeck,49.68774702,-1.615183004,0.03,300,0.4
Ni,Lumbeeck,51.47531488,-3.653702362,0.03,300,0.4
Ni,Lumbeeck,52.58269712,-0.488397029,0.03,300,0.4
Ni,Lumbeeck,54.78581593,0.111347178,0.03,300,0.4
Ni,Lumbeeck,54.22750076,-2.982028749,0.03,300,0.4
Ni,Lumbeeck,56.75585662,0.992914052,0.03,300,0.4
Ni,Lumbeeck,57.83309116,-0.813216047,0.03,300,0.4
Ni,Lumbeeck,59.40430309,2.609384351,0.03,300,0.4
Ni,Lumbeeck,60.95695605,1.137734547,0.03,300,0.4
Ni,Lumbeeck,61.72204369,4.885677631,0.03,300,0.4
Ni,Lumbeeck,63.54371002,3.174217422,0.03,300,0.4
Ni,Lumbeeck,63.89247246,5.790270596,0.03,300,0.4
Ni,Lumbeeck,66.09686193,6.886114759,0.03,300,0.4
Ni,Lumbeeck,68.13078665,9.147900523,0.03,300,0.4
Ni,Lumbeeck,70.32862945,10.80647607,0.03,300,0.4
Ni,Lumbeeck,72.56710704,12.50259519,0.03,300,0.4
Ni,Lumbeeck,72.63342226,9.549630711,0.03,300,0.4
Ni,Lumbeeck,74.83700463,14.84306065,0.03,300,0.4
Ni,Lumbeeck,75.16875234,12.33635388,0.03,300,0.4
Ni,Lumbeeck,76.95394742,16.71875784,0.03,300,0.4
Ni,Lumbeeck,78.94948495,19.5355754,0.03,300,0.4
Ni,Lumbeeck,81.12490098,21.44051047,0.03,300,0.4
Ni,Lumbeeck,80.84730873,18.00388572,0.03,300,0.4
Ni,Lumbeeck,83.1249675,24.31633953,0.03,300,0.4
Ni,Lumbeeck,84.09313949,22.17052968,0.03,300,0.4
Ni,Lumbeeck,85.33684035,26.37406992,0.03,300,0.4
Ni,Lumbeeck,87.04711404,30.52880369,0.03,300,0.4
Ni,Lumbeeck,86.79670323,24.36585822,0.03,300,0.4
Ni,Lumbeeck,87.69038697,27.78714945,0.03,300,0.4
Ni,Lumbeeck,89.29506669,31.00607859,0.03,300,0.4
Ni,Lumbeeck,90.4210211,28.8281995,0.03,300,0.4
Ni,Lumbeeck,91.48818175,33.39736184,0.03,300,0.4
Ni,Lumbeeck,91.53063248,30.86223859,0.03,300,0.4
Ni,Lumbeeck,93.58005304,34.92647656,0.03,300,0.4
Ni,Lumbeeck,94.84108809,32.16151467,0.03,300,0.4
Ni,Lumbeeck,95.37649269,37.61020293,0.03,300,0.4
Ni,Lumbeeck,95.97309418,35.34890129,0.03,300,0.4
Ni,Lumbeeck,97.53594247,39.08620812,0.03,300,0.4
Ni,Lumbeeck,98.43038038,42.0404931,0.03,300,0.4
Ni,Lumbeeck,97.47843636,35.65611928,0.03,300,0.4
Ni,Lumbeeck,100.0885849,42.29586805,0.03,300,0.4
Ni,Lumbeeck,101.6410318,44.81452219,0.03,300,0.4
Ni,Lumbeeck,103.5555732,45.8935187,0.03,300,0.4
Ni,Lumbeeck,105.9687968,48.60879347,0.03,300,0.4
Ni,Lumbeeck,106.2019729,47.21519608,0.03,300,0.4
Ni,Lumbeeck,107.1291259,51.35197163,0.03,300,0.4
Ni,Lumbeeck,107.8244111,48.82809052,0.03,300,0.4
Ni,Lumbeeck,2.219500236,-0.634005554,0.026,300,0.53
Ni,Lumbeeck,4.675875066,-0.785214408,0.026,300,0.53
Ni,Lumbeeck,6.676406117,-0.929702868,0.026,300,0.53
Ni,Lumbeeck,6.878556462,-1.373248838,0.026,300,0.53
Ni,Lumbeeck,9.040300076,-0.708676593,0.026,300,0.53
Ni,Lumbeeck,10.62884279,0.777277078,0.026,300,0.53
Ni,Lumbeeck,11.37554611,-2.099051335,0.026,300,0.53
Ni,Lumbeeck,13.63526848,-2.806612763,0.026,300,0.53
Ni,Lumbeeck,15.30470693,-3.365173468,0.026,300,0.53
Ni,Lumbeeck,16.142316,-1.96281063,0.026,300,0.53
Ni,Lumbeeck,18.22339044,-2.143039365,0.026,300,0.53
Ni,Lumbeeck,20.4518084,-2.325372465,0.026,300,0.53
Ni,Lumbeeck,22.6529261,-2.7905336,0.026,300,0.53
Ni,Lumbeeck,24.99045206,-1.933281629,0.026,300,0.53
Ni,Lumbeeck,27.05711292,-1.797081654,0.026,300,0.53
Ni,Lumbeeck,29.35354724,-1.503318676,0.026,300,0.53
Ni,Lumbeeck,31.58127893,-0.313691415,0.026,300,0.53
Ni,Lumbeeck,33.82718665,1.382112492,0.026,300,0.53
Ni,Lumbeeck,33.21670451,-1.26124228,0.026,300,0.53
Ni,Lumbeeck,36.05699183,2.567345525,0.026,300,0.53
Ni,Lumbeeck,38.28718124,4.131364374,0.026,300,0.53
Ni,Lumbeeck,40.44997253,5.82877285,0.026,300,0.53
Ni,Lumbeeck,42.69715168,7.497670566,0.026,300,0.53
Ni,Lumbeeck,44.97884017,9.898683876,0.026,300,0.53
Ni,Lumbeeck,47.21049213,12.9045326,0.026,300,0.53
Ni,Lumbeeck,49.37349998,14.81543236,0.026,300,0.53
Ni,Lumbeeck,51.60948678,16.97342538,0.026,300,0.53
Ni,Lumbeeck,53.88640801,19.79599065,0.026,300,0.53
Ni,Lumbeeck,55.55438029,21.12086822,0.026,300,0.53
Ni,Lumbeeck,57.41230477,23.7677432,0.026,300,0.53
Ni,Lumbeeck,59.30339282,25.58224944,0.026,300,0.53
Ni,Lumbeeck,61.81439542,29.35239019,0.026,300,0.53
Ni,Lumbeeck,63.94413868,31.75829106,0.026,300,0.53
Ni,Lumbeeck,66.07346176,33.74997131,0.026,300,0.53
Ni,Lumbeeck,68.3048011,36.44763229,0.026,300,0.53
Ni,Lumbeeck,70.53557167,38.58458166,0.026,300,0.53
Ni,Lumbeeck,72.62644833,41.08412941,0.026,300,0.53
Ni,Lumbeeck,74.99761548,43.35402455,0.026,300,0.53
Ni,Lumbeeck,77.2286849,45.7855851,0.026,300,0.53
Ni,Lumbeeck,76.41468943,42.2421049,0.026,300,0.53
Ni,Lumbeeck,79.47641663,47.99924199,0.026,300,0.53
Ni,Lumbeeck,81.51022092,50.1423008,0.026,300,0.53
Ni,Lumbeeck,82.46191196,51.8388268,0.026,300,0.53
Ni,Lumbeeck,84.32742833,53.41017699,0.026,300,0.53
Ni,Lumbeeck,86.35523644,55.19006302,0.026,300,0.53
Ni,Lumbeeck,88.40227666,57.77232331,0.026,300,0.53
Ni,Lumbeeck,90.28999899,59.44631223,0.026,300,0.53
Ni,Lumbeeck,92.33887938,62.02694333,0.026,300,0.53
Ni,Lumbeeck,94.46789012,63.71070737,0.026,300,0.53
Ni,Lumbeeck,93.65439044,60.65598306,0.026,300,0.53
Ni,Lumbeeck,96.54116396,65.92775839,0.026,300,0.53
Ni,Lumbeeck,98.41303016,67.30306316,0.026,300,0.53
Ni,Lumbeeck,98.92622385,64.82262702,0.026,300,0.53
Ni,Lumbeeck,100.4502796,69.31184987,0.026,300,0.53
Ni,Lumbeeck,102.0867062,70.44855643,0.026,300,0.53
Ni,Lumbeeck,3.201227587,1.823418331,0.016,300,1.07
Ni,Lumbeeck,5.787198644,1.272346065,0.016,300,1.07
Ni,Lumbeeck,7.909444459,0.896176348,0.016,300,1.07
Ni,Lumbeeck,10.25243583,0.630068459,0.016,300,1.07
Ni,Lumbeeck,11.13408762,-0.460768744,0.016,300,1.07
Ni,Lumbeeck,12.55314765,0.385254125,0.016,300,1.07
Ni,Lumbeeck,13.86909121,-0.559334516,0.016,300,1.07
Ni,Lumbeeck,15.31822478,1.401313616,0.016,300,1.07
Ni,Lumbeeck,17.60641318,2.125836038,0.016,300,1.07
Ni,Lumbeeck,19.70570277,3.99346539,0.016,300,1.07
Ni,Lumbeeck,21.80562083,5.529555331,0.016,300,1.07
Ni,Lumbeeck,24.05715566,6.736959359,0.016,300,1.07
Ni,Lumbeeck,26.1223506,9.707933314,0.016,300,1.07
Ni,Lumbeeck,28.30283125,11.07362731,0.016,300,1.07
Ni,Lumbeeck,30.59802928,13.65265495,0.016,300,1.07
Ni,Lumbeeck,33.01854096,15.59574472,0.016,300,1.07
Ni,Lumbeeck,35.03131755,16.70460965,0.016,300,1.07
Ni,Lumbeeck,37.21069917,18.36919942,0.016,300,1.07
Ni,Lumbeeck,39.52773912,18.74760927,0.016,300,1.07
Ni,Lumbeeck,41.7250673,20.0946748,0.016,300,1.07
Ni,Lumbeeck,44.04074353,21.32656027,0.016,300,1.07
Ni,Lumbeeck,43.23210182,18.89993818,0.016,300,1.07
Ni,Lumbeeck,46.23370336,21.97339814,0.016,300,1.07
Ni,Lumbeeck,48.39592719,23.11138477,0.016,300,1.07
Ni,Lumbeeck,50.69570379,23.37123999,0.016,300,1.07
Ni,Lumbeeck,52.87336961,24.13948707,0.016,300,1.07
Ni,Lumbeeck,55.10261834,24.77615593,0.016,300,1.07
Ni,Lumbeeck,57.23934468,25.5251261,0.016,300,1.07
Ni,Lumbeeck,59.52563374,27.11161899,0.016,300,1.07
Ni,Lumbeeck,61.75793275,26.95096958,0.016,300,1.07
Ni,Lumbeeck,62.35092255,25.6651343,0.016,300,1.07
Ni,Lumbeeck,64.53741933,27.43035765,0.016,300,1.07
Ni,Lumbeeck,66.70470849,28.33089038,0.016,300,1.07
Ni,Lumbeeck,67.13045731,27.18842349,0.016,300,1.07
Ni,Lumbeeck,69.18851334,28.8281995,0.016,300,1.07
Ni,Lumbeeck,68.19301799,26.11316053,0.016,300,1.07
Ni,Lumbeeck,71.39623869,29.39429382,0.016,300,1.07
Ni,Lumbeeck,73.43899804,29.758974,0.016,300,1.07
Ni,Lumbeeck,75.86201518,30.01098875,0.016,300,1.07
Ni,Lumbeeck,75.48812725,27.5916471,0.016,300,1.07
Ni,Lumbeeck,78.05104333,30.94288332,0.016,300,1.07
Ni,Lumbeeck,77.81775762,27.32283136,0.016,300,1.07
Ni,Lumbeeck,80.29551095,30.41421236,0.016,300,1.07
Ni,Lumbeeck,82.51108411,30.40883605,0.016,300,1.07
Ni,Lumbeeck,83.15372506,28.1382391,0.016,300,1.07
Ni,Lumbeeck,84.8990868,31.09521223,0.016,300,1.07
Ni,Lumbeeck,85.51779474,28.53250218,0.016,300,1.07
Ni,Lumbeeck,87.11611791,31.33826647,0.016,300,1.07
Ni,Lumbeeck,87.5782458,29.20454153,0.016,300,1.07
Ni,Lumbeeck,89.29551398,31.44703073,0.016,300,1.07
Ni,Lumbeeck,90.43185667,29.52376022,0.016,300,1.07
Ni,Lumbeeck,91.52579363,33.10001172,0.016,300,1.07
Ni,Lumbeeck,92.53046343,31.19377801,0.016,300,1.07
Ni,Lumbeeck,93.02005801,34.5002116,0.016,300,1.07
Ni,Yu,4.994042977,3.328300876,0.03,373,0
Ni,Yu,15.49342837,2.983958791,0.03,373,0
Ni,Yu,25.02866047,1.300852779,0.03,373,0
Ni,Yu,34.82716265,-0.317706948,0.03,373,0
Ni,Yu,45.15732333,-1.859150845,0.03,373,0
Ni,Yu,54.74893402,-3.256217111,0.03,373,0
Ni,Yu,65.04270056,-4.40466056,0.03,373,0
Ni,Yu,74.95506205,-5.325205356,0.03,373,0
Ni,Yu,84.95913226,-5.679918398,0.03,373,0
Ni,Yu,93.61611888,-5.45913509,0.03,373,0
Ni,Yu,4.992633615,3.275787472,0.05,373,0
Ni,Yu,15.0457739,3.411940475,0.05,373,0
Ni,Yu,25.02999624,1.944370855,0.05,373,0
Ni,Yu,34.96575895,0.781752357,0.05,373,0
Ni,Yu,44.97199,-0.172211439,0.05,373,0
Ni,Yu,54.9986052,-0.830424984,0.05,373,0
Ni,Yu,64.97050197,-1.006670593,0.05,373,0
Ni,Yu,74.99496078,-0.615113834,0.05,373,0
Ni,Yu,85.1791679,0.317519146,0.05,373,0
Ni,Yu,93.24952794,1.162120138,0.05,373,0
Ni,Yu,5.041790985,3.238297596,0.08,373,0
Ni,Yu,14.37119658,3.530392645,0.08,373,0
Ni,Yu,25.13363337,2.409449969,0.08,373,0
Ni,Yu,35.09381396,1.540675492,0.08,373,0
Ni,Yu,45.01233427,0.880118068,0.08,373,0
Ni,Yu,54.88868991,0.533946821,0.08,373,0
Ni,Yu,65.18524231,0.66862489,0.08,373,0
Ni,Yu,74.8195046,1.030307635,0.08,373,0
Ni,Yu,85.1603971,2.124108895,0.08,373,0
Ni,Yu,91.53031319,3.079797394,0.08,373,0
Ni,Yu,9.8426,3.794,0.13,373,0
Ni,Yu,14.95173333,2.948933333,0.13,373,0
Ni,Yu,24.9474375,1.700125,0.13,373,0
Ni,Yu,34.90812,0.9804,0.13,373,0
Ni,Yu,45.078625,0.916,0.13,373,0
Ni,Yu,55.291975,1.714875,0.13,373,0
Ni,Yu,65.70925263,3.762210526,0.13,373,0
Ni,Yu,74.98442727,7.049363636,0.13,373,0
Ni,Yu,85.10669565,11.61356522,0.13,373,0
Ni,Yu,94.28681905,16.216,0.13,373,0
Ni,Winau,6.119729509,1.399461745,0.01,300,0
Ni,Winau,14.36675532,5.68627451,0.01,300,0
Ni,Winau,24.83922043,6.291810842,0.01,300,0
Ni,Winau,35.1268891,5.340253749,0.01,300,0
Ni,Winau,45.70064757,4.994232987,0.01,300,0
Pt,Fu,1.103448276,1.831844078,0.4,298,0.27
Pt,Fu,1.862068966,3.087976012,0.4,298,0.27
Pt,Fu,2.689655172,3.71838081,0.4,298,0.27
Pt,Fu,3.655172414,3.306026987,0.4,298,0.27
Pt,Fu,4.551724138,2.684617691,0.4,298,0.27
Pt,Fu,5.24137931,1.853433283,0.4,298,0.27
Pt,Fu,5.793103448,1.021529235,0.4,298,0.27
Pt,Fu,6.413793103,-0.018710645,0.4,298,0.27
Pt,Fu,7.172413793,-1.475622189,0.4,298,0.27
Pt,Fu,7.862068966,-3.55898051,0.4,298,0.27
Pt,Fu,8.482758621,-5.016611694,0.4,298,0.27
Pt,Fu,9.034482759,-6.683298351,0.4,298,0.27
Pt,Fu,9.586206897,-7.932593703,0.4,298,0.27
Pt,Fu,10.20689655,-8.764137931,0.4,298,0.27
Pt,Fu,10.89655172,-9.804017991,0.4,298,0.27
Pt,Fu,11.51724138,-10.84425787,0.4,298,0.27
Pt,Fu,12.13793103,-11.88449775,0.4,298,0.27
Pt,Fu,12.82758621,-12.92437781,0.4,298,0.27
Pt,Fu,13.44827586,-13.96461769,0.4,298,0.27
Pt,Fu,14.06896552,-14.37877061,0.4,298,0.27
Pt,Fu,15.03448276,-15.62590705,0.4,298,0.27
Pt,Fu,15.93103448,-16.66470765,0.4,298,0.27
Pt,Fu,16.48275862,-17.28791604,0.4,298,0.27
Pt,Fu,17.10344828,-18.32815592,0.4,298,0.27
Pt,Fu,17.72413793,-19.57709145,0.4,298,0.27
Pt,Fu,18.27586207,-20.20029985,0.4,298,0.27
Pt,Fu,18.89655172,-20.82314843,0.4,298,0.27
Pt,Fu,19.72413793,-21.02752624,0.4,298,0.27
Pt,Fu,20.48275862,-22.27574213,0.4,298,0.27
Pt,Fu,21.03448276,-22.89895052,0.4,298,0.27
Pt,Fu,21.5862069,-23.52215892,0.4,298,0.27
Pt,Fu,22.13793103,-23.72797601,0.4,298,0.27
Pt,Fu,22.68965517,-24.14248876,0.4,298,0.27
Pt,Fu,23.37931034,-24.97367316,0.4,298,0.27
Pt,Fu,24,-25.59652174,0.4,298,0.27
Pt,Fu,24.75862069,-26.42734633,0.4,298,0.27
Pt,Fu,25.37931034,-27.25889055,0.4,298,0.27
Pt,Fu,26.20689655,-28.50674663,0.4,298,0.27
Pt,Fu,26.82758621,-29.33829085,0.4,298,0.27
Pt,Fu,27.37931034,-29.7528036,0.4,298,0.27
Pt,Fu,27.93103448,-30.16731634,0.4,298,0.27
Pt,Fu,28.82758621,-30.99742129,0.4,298,0.27
Pt,Fu,29.44827586,-31.82896552,0.4,298,0.27
Pt,Fu,30,-32.03478261,0.4,298,0.27
Pt,Fu,30.75862069,-32.65691154,0.4,298,0.27
Pt,Fu,31.31034483,-33.07142429,0.4,298,0.27
Pt,Fu,31.86206897,-33.69463268,0.4,298,0.27
Pt,Fu,32.4137931,-34.10914543,0.4,298,0.27
Pt,Fu,32.96551724,-34.73235382,0.4,298,0.27
Pt,Fu,33.65517241,-35.35484258,0.4,298,0.27
Pt,Fu,34.20689655,-35.97805097,0.4,298,0.27
Pt,Fu,34.96551724,-37.43496252,0.4,298,0.27
Pt,Fu,35.72413793,-38.26578711,0.4,298,0.27
Pt,Fu,36.75862069,-38.88647676,0.4,298,0.27
Pt,Fu,37.44827586,-39.30026987,0.4,298,0.27
Pt,Fu,38.06896552,-39.92311844,0.4,298,0.27
Pt,Fu,38.68965517,-40.33727136,0.4,298,0.27
Pt,Fu,39.37931034,-41.16845577,0.4,298,0.27
Ti-80W,Kaub,6.040268456,5.025125628,0.075,298,0.27
Ti-80W,Kaub,10.06711409,3.015075377,0.075,298,0.27
Ti-80W,Kaub,14.59731544,-5.025125628,0.075,298,0.27
Ti-80W,Kaub,19.63087248,-15.07537688,0.075,298,0.27
Ti-80W,Kaub,23.65771812,-25.12562814,0.075,298,0.27
Ti-80W,Kaub,27.68456376,-37.18592965,0.075,298,0.27
Ti-80W,Kaub,31.7114094,-47.2361809,0.075,298,0.27
Ti-80W,Kaub,38.25503356,-59.29648241,0.075,298,0.27
Ti-80W,Kaub,42.7852349,-71.35678392,0.075,298,0.27
Ti-80W,Kaub,46.81208054,-79.39698492,0.075,298,0.27
Ti-80W,Kaub,50.83892617,-89.44723618,0.075,298,0.27
Ti-80W,Kaub,55.36912752,-99.49748744,0.075,298,0.27
Ti-80W,Kaub,59.39597315,-107.5376884,0.075,298,0.27
Ti-80W,Kaub,64.4295302,-119.5979899,0.075,298,0.27
Ti-80W,Kaub,69.46308725,-131.6582915,0.075,298,0.27
Ti-80W,Kaub,73.48993289,-141.7085427,0.075,298,0.27
Ti-80W,Kaub,79.02684564,-153.7688442,0.075,298,0.27
Ti-80W,Kaub,83.05369128,-165.8291457,0.075,298,0.27
Ti-80W,Kaub,86.57718121,-171.8592965,0.075,298,0.27
Ti-80W,Kaub,91.10738255,-183.919598,0.075,298,0.27
Ti-80W,Kaub,95.63758389,-197.9899497,0.075,298,0.27
Ti-80W,Kaub,101.6778523,-210.0502513,0.075,298,0.27
Ti-80W,Kaub,107.2147651,-220.1005025,0.075,298,0.27
Ti-80W,Kaub,112.2483221,-232.160804,0.075,298,0.27
Ti-80W,Kaub,118.7919463,-246.2311558,0.075,298,0.27
Ti-80W,Kaub,124.3288591,-260.3015075,0.075,298,0.27
Ti-80W,Kaub,129.8657718,-278.3919598,0.075,298,0.27
Ti-80W,Kaub,135.4026846,-290.4522613,0.075,298,0.27
Ti-80W,Kaub,142.4496644,-308.5427136,0.075,298,0.27
Ti-80W,Kaub,146.9798658,-320.6030151,0.075,298,0.27
Ti-80W,Kaub,151.5100671,-330.6532663,0.075,298,0.27
Ti-80W,Kaub,157.0469799,-342.7135678,0.075,298,0.27
Ti-80W,Kaub,162.5838926,-358.7939698,0.075,298,0.27
Ti-80W,Kaub,167.6174497,-372.8643216,0.075,298,0.27
Ti-80W,Kaub,173.1543624,-388.9447236,0.075,298,0.27
Ti-80W,Kaub,178.6912752,-407.0351759,0.075,298,0.27
Ti-80W,Kaub,185.2348993,-419.0954774,0.075,298,0.27
Ti-80W,Kaub,191.7785235,-435.1758794,0.075,298,0.27
Ti-80W,Kaub,197.8187919,-449.2462312,0.075,298,0.27
Ti-80W,Kaub,203.8590604,-463.3165829,0.075,298,0.27
Ti-80W,Kaub,209.8993289,-479.3969849,0.075,298,0.27
Ti-80W,Kaub,215.4362416,-491.4572864,0.075,298,0.27
Ti-80W,Kaub,220.9731544,-505.5276382,0.075,298,0.27
Ti-80W,Kaub,226.5100671,-517.5879397,0.075,298,0.27
Ti-80W,Kaub,230.5369128,-527.638191,0.075,298,0.27
Ti-80W,Kaub,236.0738255,-541.7085427,0.075,298,0.27
Ti-80W,Kaub,241.1073826,-551.758794,0.075,298,0.27
Ti-80W,Kaub,246.6442953,-563.8190955,0.075,298,0.27
Ti-80W,Kaub,251.6778523,-579.8994975,0.075,298,0.27
Ti-80W,Kaub,257.2147651,-591.959799,0.075,298,0.27
Ti-80W,Kaub,263.2550336,-606.0301508,0.075,298,0.27
Ti-80W,Kaub,267.7852349,-624.120603,0.075,298,0.27
Ti-80W,Kaub,272.8187919,-630.1507538,0.075,298,0.27
Ti-80W,Kaub,10.5704698,5.025125628,0.075,473,0.27
Ti-80W,Kaub,17.61744966,-7.035175879,0.075,473,0.27
Ti-80W,Kaub,23.65771812,-19.09547739,0.075,473,0.27
Ti-80W,Kaub,30.20134228,-31.15577889,0.075,473,0.27
Ti-80W,Kaub,36.74496644,-43.2160804,0.075,473,0.27
Ti-80W,Kaub,43.79194631,-53.26633166,0.075,473,0.27
Ti-80W,Kaub,46.81208054,-61.30653266,0.075,473,0.27
Ti-80W,Kaub,52.85234899,-71.35678392,0.075,473,0.27
Ti-80W,Kaub,57.88590604,-79.39698492,0.075,473,0.27
Ti-80W,Kaub,62.41610738,-89.44723618,0.075,473,0.27
Ti-80W,Kaub,67.44966443,-97.48743719,0.075,473,0.27
Ti-80W,Kaub,71.47651007,-105.5276382,0.075,473,0.27
Ti-80W,Kaub,76.00671141,-115.5778894,0.075,473,0.27
Ti-80W,Kaub,81.54362416,-127.638191,0.075,473,0.27
Ti-80W,Kaub,85.5704698,-133.6683417,0.075,473,0.27
Ti-80W,Kaub,90.60402685,-143.718593,0.075,473,0.27
Ti-80W,Kaub,94.63087248,-153.7688442,0.075,473,0.27
Ti-80W,Kaub,99.16107383,-161.8090452,0.075,473,0.27
Ti-80W,Kaub,103.1879195,-167.839196,0.075,473,0.27
Ti-80W,Kaub,108.7248322,-177.8894472,0.075,473,0.27
Ti-80W,Kaub,112.2483221,-183.919598,0.075,473,0.27
Ti-80W,Kaub,116.2751678,-193.9698492,0.075,473,0.27
Ti-80W,Kaub,119.7986577,-202.0100503,0.075,473,0.27
Ti-80W,Kaub,123.8255034,-206.0301508,0.075,473,0.27
Ti-80W,Kaub,126.3422819,-214.0703518,0.075,473,0.27
Ti-80W,Kaub,132.3825503,-222.1105528,0.075,473,0.27
Ti-80W,Kaub,136.9127517,-232.160804,0.075,473,0.27
Ti-80W,Kaub,141.442953,-242.2110553,0.075,473,0.27
Ti-80W,Kaub,146.9798658,-258.2914573,0.075,473,0.27
Ti-80W,Kaub,151.0067114,-264.321608,0.075,473,0.27
Ti-80W,Kaub,156.0402685,-272.361809,0.075,473,0.27
Ti-80W,Kaub,161.5771812,-282.4120603,0.075,473,0.27
Ti-80W,Kaub,166.6107383,-292.4623116,0.075,473,0.27
Ti-80W,Kaub,170.6375839,-300.5025126,0.075,473,0.27
Ti-80W,Kaub,175.6711409,-314.5728643,0.075,473,0.27
Ti-80W,Kaub,179.6979866,-318.5929648,0.075,473,0.27
Ti-80W,Kaub,184.2281879,-328.6432161,0.075,473,0.27
Ti-80W,Kaub,188.2550336,-334.6733668,0.075,473,0.27
Ti-80W,Kaub,192.2818792,-346.7336683,0.075,473,0.27
Ti-80W,Kaub,195.8053691,-354.7738693,0.075,473,0.27
Ti-80W,Kaub,200.3355705,-362.8140704,0.075,473,0.27
Ti-80W,Kaub,203.3557047,-370.8542714,0.075,473,0.27
Ti-80W,Kaub,206.3758389,-376.8844221,0.075,473,0.27
Ti-80W,Kaub,210.9060403,-386.9346734,0.075,473,0.27
Ti-80W,Kaub,216.9463087,-394.9748744,0.075,473,0.27
Ti-80W,Kaub,220.4697987,-407.0351759,0.075,473,0.27
Ti-80W,Kaub,226.5100671,-417.0854271,0.075,473,0.27
Ti-80W,Kaub,230.033557,-425.1256281,0.075,473,0.27
Ti-80W,Kaub,234.0604027,-435.1758794,0.075,473,0.27
Ti-80W,Kaub,238.590604,-445.2261307,0.075,473,0.27
Ti-80W,Kaub,242.6174497,-453.2663317,0.075,473,0.27
Ti-80W,Kaub,248.1543624,-463.3165829,0.075,473,0.27
Ti-80W,Kaub,251.6778523,-475.3768844,0.075,473,0.27
Ti-80W,Kaub,256.2080537,-481.4070352,0.075,473,0.27
Ti-80W,Kaub,262.2483221,-493.4673367,0.075,473,0.27
Ti-80W,Kaub,266.7785235,-501.5075377,0.075,473,0.27
Ti-80W,Kaub,270.8053691,-509.5477387,0.075,473,0.27
Ti-80W,Kaub,274.8322148,-517.5879397,0.075,473,0.27
Ti-80W,Kaub,277.852349,-525.6281407,0.075,473,0.27
Ti-80W,Kaub,280.3691275,-529.6482412,0.075,473,0.27
Ti-80W,Kaub,283.8926174,-539.6984925,0.075,473,0.27
Ti-80W,Kaub,286.409396,-543.718593,0.075,473,0.27
Ti-80W,Kaub,289.4295302,-549.7487437,0.075,473,0.27
Ti-80W,Kaub,292.9530201,-557.7889447,0.075,473,0.27
Ti-80W,Kaub,9.563758389,9.045226131,0.075,573,0.27
Ti-80W,Kaub,14.59731544,9.045226131,0.075,573,0.27
Ti-80W,Kaub,20.63758389,1.005025126,0.075,573,0.27
Ti-80W,Kaub,27.18120805,-7.035175879,0.075,573,0.27
Ti-80W,Kaub,33.22147651,-11.05527638,0.075,573,0.27
Ti-80W,Kaub,40.77181208,-21.10552764,0.075,573,0.27
Ti-80W,Kaub,45.80536913,-21.10552764,0.075,573,0.27
Ti-80W,Kaub,49.83221477,-25.12562814,0.075,573,0.27
Ti-80W,Kaub,55.87248322,-29.14572864,0.075,573,0.27
Ti-80W,Kaub,60.40268456,-35.1758794,0.075,573,0.27
Ti-80W,Kaub,65.43624161,-43.2160804,0.075,573,0.27
Ti-80W,Kaub,70.97315436,-47.2361809,0.075,573,0.27
Ti-80W,Kaub,78.52348993,-55.27638191,0.075,573,0.27
Ti-80W,Kaub,86.0738255,-63.31658291,0.075,573,0.27
Ti-80W,Kaub,92.61744966,-69.34673367,0.075,573,0.27
Ti-80W,Kaub,97.65100671,-77.38693467,0.075,573,0.27
Ti-80W,Kaub,103.6912752,-87.43718593,0.075,573,0.27
Ti-80W,Kaub,108.7248322,-93.46733668,0.075,573,0.27
Ti-80W,Kaub,114.7651007,-101.5075377,0.075,573,0.27
Ti-80W,Kaub,120.3020134,-107.5376884,0.075,573,0.27
Ti-80W,Kaub,125.8389262,-115.5778894,0.075,573,0.27
Ti-80W,Kaub,131.8791946,-121.6080402,0.075,573,0.27
Ti-80W,Kaub,135.9060403,-129.6482412,0.075,573,0.27
Ti-80W,Kaub,140.9395973,-137.6884422,0.075,573,0.27
Ti-80W,Kaub,145.9731544,-143.718593,0.075,573,0.27
Ti-80W,Kaub,150,-151.758794,0.075,573,0.27
Ti-80W,Kaub,155.5369128,-157.7889447,0.075,573,0.27
Ti-80W,Kaub,161.5771812,-165.8291457,0.075,573,0.27
Ti-80W,Kaub,167.114094,-171.8592965,0.075,573,0.27
Ti-80W,Kaub,172.147651,-177.8894472,0.075,573,0.27
Ti-80W,Kaub,177.1812081,-187.9396985,0.075,573,0.27
Ti-80W,Kaub,181.7114094,-197.9899497,0.075,573,0.27
Ti-80W,Kaub,185.2348993,-202.0100503,0.075,573,0.27
Ti-80W,Kaub,190.2684564,-208.040201,0.075,573,0.27
Ti-80W,Kaub,193.2885906,-214.0703518,0.075,573,0.27
Ti-80W,Kaub,197.8187919,-222.1105528,0.075,573,0.27
Ti-80W,Kaub,202.3489933,-232.160804,0.075,573,0.27
Ti-80W,Kaub,206.3758389,-236.1809045,0.075,573,0.27
Ti-80W,Kaub,210.4026846,-244.2211055,0.075,573,0.27
Ti-80W,Kaub,214.9328859,-248.241206,0.075,573,0.27
Ti-80W,Kaub,218.9597315,-256.281407,0.075,573,0.27
Ti-80W,Kaub,225.5033557,-266.3316583,0.075,573,0.27
Ti-80W,Kaub,228.5234899,-272.361809,0.075,573,0.27
Ti-80W,Kaub,233.557047,-278.3919598,0.075,573,0.27
Ti-80W,Kaub,236.5771812,-286.4321608,0.075,573,0.27
Ti-80W,Kaub,239.5973154,-288.4422111,0.075,573,0.27
Ti-80W,Kaub,244.6308725,-298.4924623,0.075,573,0.27
Ti-80W,Kaub,249.6644295,-306.5326633,0.075,573,0.27
Ti-80W,Kaub,254.1946309,-314.5728643,0.075,573,0.27
Ti-80W,Kaub,259.7315436,-320.6030151,0.075,573,0.27
Ti-80W,Kaub,263.7583893,-330.6532663,0.075,573,0.27
Ti-80W,Kaub,267.7852349,-336.6834171,0.075,573,0.27
Ti-80W,Kaub,272.3154362,-340.7035176,0.075,573,0.27
Ti-80W,Kaub,276.3422819,-348.7437186,0.075,573,0.27
Ti-80W,Kaub,280.3691275,-352.7638191,0.075,573,0.27
Ti-80W,Kaub,283.8926174,-362.8140704,0.075,573,0.27
Ti-80W,Kaub,289.4295302,-370.8542714,0.075,573,0.27
Ti-80W,Kaub,291.9463087,-374.8743719,0.075,573,0.27
Ti-95W,Kaub,2.525252525,3.70994941,0.114,298,0.27
Ti-95W,Kaub,7.070707071,3.70994941,0.114,298,0.27
Ti-95W,Kaub,12.12121212,-0.337268128,0.114,298,0.27
Ti-95W,Kaub,17.67676768,-8.431703204,0.114,298,0.27
