Repository: tongsu-brown/KMORFS

# KMORFS-db

**Kinetic Modeling Of Residual Film Stress** — Database-driven version.

A physics-informed machine learning framework for modeling residual stress evolution in thin film materials deposited by magnetron sputtering, thermal evaporation, and e-beam evaporation. Uses a CSV database backend with 258 experiments across 54 materials from 24 published data sources.

## Quick Start

## Tutorial: Fitting Your Own Data

### Step 1: Add your data to the database

Add rows to `data/source.csv` with your experiment metadata:

| material | Tm_K | data_source | R | T | P | Alloy_type |
|---|---|---|---|---|---|---|
| MyMetal | 1800 | MyLab | 0.1 | 295 | 0.3 | Single element |

File: data/all_experiments.csv (part 21 of 23)
material,data_source,thickness,stressthickness,R,T,P
Ti-95W,Kaub,24.24242424,-8.431703204,0.114,298,0.27
Ti-95W,Kaub,29.29292929,-14.50252951,0.114,298,0.27
Ti-95W,Kaub,33.33333333,-22.59696459,0.114,298,0.27
Ti-95W,Kaub,37.87878788,-28.66779089,0.114,298,0.27
Ti-95W,Kaub,45.95959596,-36.76222597,0.114,298,0.27
Ti-95W,Kaub,49.49494949,-40.80944351,0.114,298,0.27
Ti-95W,Kaub,53.53535354,-44.85666105,0.114,298,0.27
Ti-95W,Kaub,57.57575758,-50.92748735,0.114,298,0.27
Ti-95W,Kaub,61.11111111,-54.97470489,0.114,298,0.27
Ti-95W,Kaub,65.15151515,-61.0455312,0.114,298,0.27
Ti-95W,Kaub,70.2020202,-67.1163575,0.114,298,0.27
Ti-95W,Kaub,77.77777778,-73.18718381,0.114,298,0.27
Ti-95W,Kaub,82.82828283,-81.28161889,0.114,298,0.27
Ti-95W,Kaub,90.90909091,-91.39966273,0.114,298,0.27
Ti-95W,Kaub,97.47474747,-99.49409781,0.114,298,0.27
Ti-95W,Kaub,103.5353535,-109.6121417,0.114,298,0.27
Ti-95W,Kaub,110.1010101,-121.7537943,0.114,298,0.27
Ti-95W,Kaub,116.6666667,-133.8954469,0.114,298,0.27
Ti-95W,Kaub,121.2121212,-141.989882,0.114,298,0.27
Ti-95W,Kaub,124.7474747,-150.084317,0.114,298,0.27
Ti-95W,Kaub,130.8080808,-156.1551433,0.114,298,0.27
Ti-95W,Kaub,135.8585859,-164.2495784,0.114,298,0.27
Ti-95W,Kaub,140.9090909,-174.3676223,0.114,298,0.27
Ti-95W,Kaub,145.4545455,-182.4620573,0.114,298,0.27
Ti-95W,Kaub,151.5151515,-194.6037099,0.114,298,0.27
Ti-95W,Kaub,157.0707071,-200.6745363,0.114,298,0.27
Ti-95W,Kaub,163.1313131,-212.8161889,0.114,298,0.27
Ti-95W,Kaub,169.1919192,-222.9342327,0.114,298,0.27
Ti-95W,Kaub,177.7777778,-235.0758853,0.114,298,0.27
Ti-95W,Kaub,184.8484848,-243.1703204,0.114,298,0.27
Ti-95W,Kaub,190.9090909,-255.311973,0.114,298,0.27
Ti-95W,Kaub,196.4646465,-267.4536256,0.114,298,0.27
Ti-95W,Kaub,202.5252525,-279.5952782,0.114,298,0.27
Ti-95W,Kaub,208.5858586,-287.6897133,0.114,298,0.27
Ti-95W,Kaub,215.1515152,-299.8313659,0.114,298,0.27
Ti-95W,Kaub,223.2323232,-311.9730185,0.114,298,0.27
Ti-95W,Kaub,228.7878788,-320.0674536,0.114,298,0.27
Ti-95W,Kaub,235.8585859,-334.232715,0.114,298,0.27
Ti-95W,Kaub,243.4343434,-348.3979764,0.114,298,0.27
Ti-95W,Kaub,248.989899,-360.539629,0.114,298,0.27
Ti-95W,Kaub,255.5555556,-370.6576728,0.114,298,0.27
Ti-95W,Kaub,261.6161616,-382.7993255,0.114,298,0.27
Ti-95W,Kaub,269.1919192,-394.9409781,0.114,298,0.27
Ti-95W,Kaub,276.2626263,-411.1298482,0.114,298,0.27
Ti-95W,Kaub,282.8282828,-421.2478921,0.114,298,0.27
Ti-95W,Kaub,288.3838384,-431.3659359,0.114,298,0.27
Ti-95W,Kaub,293.9393939,-441.4839798,0.114,298,0.27
Ti-95W,Kaub,288.3802817,-431.9148936,0.114,298,0.27
Ti-95W,Kaub,5.555555556,9.780775717,0.114,473,0.27
Ti-95W,Kaub,13.13131313,9.780775717,0.114,473,0.27
Ti-95W,Kaub,20.2020202,3.70994941,0.114,473,0.27
Ti-95W,Kaub,24.74747475,-0.337268128,0.114,473,0.27
Ti-95W,Kaub,29.7979798,-8.431703204,0.114,473,0.27
Ti-95W,Kaub,37.37373737,-12.47892074,0.114,473,0.27
Ti-95W,Kaub,44.94949495,-16.52613828,0.114,473,0.27
Ti-95W,Kaub,50.50505051,-24.62057336,0.114,473,0.27
Ti-95W,Kaub,57.07070707,-34.7386172,0.114,473,0.27
Ti-95W,Kaub,62.62626263,-36.76222597,0.114,473,0.27
Ti-95W,Kaub,67.67676768,-44.85666105,0.114,473,0.27
Ti-95W,Kaub,76.26262626,-52.95109612,0.114,473,0.27
Ti-95W,Kaub,81.31313131,-56.99831366,0.114,473,0.27
Ti-95W,Kaub,86.86868687,-63.06913997,0.114,473,0.27
Ti-95W,Kaub,92.92929293,-71.16357504,0.114,473,0.27
Ti-95W,Kaub,98.98989899,-75.21079258,0.114,473,0.27
Ti-95W,Kaub,106.5656566,-83.30522766,0.114,473,0.27
Ti-95W,Kaub,112.6262626,-91.39966273,0.114,473,0.27
Ti-95W,Kaub,118.6868687,-99.49409781,0.114,473,0.27
Ti-95W,Kaub,124.7474747,-105.5649241,0.114,473,0.27
Ti-95W,Kaub,131.8181818,-113.6593592,0.114,473,0.27
Ti-95W,Kaub,138.3838384,-119.7301855,0.114,473,0.27
Ti-95W,Kaub,143.9393939,-131.8718381,0.114,473,0.27
Ti-95W,Kaub,150,-139.9662732,0.114,473,0.27
Ti-95W,Kaub,157.5757576,-150.084317,0.114,473,0.27
Ti-95W,Kaub,165.6565657,-158.1787521,0.114,473,0.27
Ti-95W,Kaub,171.7171717,-164.2495784,0.114,473,0.27
Ti-95W,Kaub,176.2626263,-174.3676223,0.114,473,0.27
Ti-95W,Kaub,182.8282828,-180.4384486,0.114,473,0.27
Ti-95W,Kaub,188.8888889,-192.5801012,0.114,473,0.27
Ti-95W,Kaub,195.959596,-200.6745363,0.114,473,0.27
Ti-95W,Kaub,201.5151515,-210.7925801,0.114,473,0.27
Ti-95W,Kaub,207.0707071,-218.8870152,0.114,473,0.27
Ti-95W,Kaub,211.1111111,-224.9578415,0.114,473,0.27
Ti-95W,Kaub,219.1919192,-235.0758853,0.114,473,0.27
Ti-95W,Kaub,224.7474747,-245.1939292,0.114,473,0.27
Ti-95W,Kaub,229.7979798,-251.2647555,0.114,473,0.27
Ti-95W,Kaub,235.3535354,-259.3591906,0.114,473,0.27
Ti-95W,Kaub,241.9191919,-269.4772344,0.114,473,0.27
Ti-95W,Kaub,248.989899,-275.5480607,0.114,473,0.27
Ti-95W,Kaub,253.5353535,-287.6897133,0.114,473,0.27
Ti-95W,Kaub,261.1111111,-295.7841484,0.114,473,0.27
Ti-95W,Kaub,269.1919192,-305.9021922,0.114,473,0.27
Ti-95W,Kaub,277.2727273,-320.0674536,0.114,473,0.27
Ti-95W,Kaub,283.3333333,-330.1854975,0.114,473,0.27
Ti-95W,Kaub,289.3939394,-338.2799325,0.114,473,0.27
Ti-95W,Kaub,296.4646465,-348.3979764,0.114,473,0.27
Ti-95W,Kaub,9.090909091,13.82799325,0.114,573,0.27
Ti-95W,Kaub,16.66666667,13.82799325,0.114,573,0.27
Ti-95W,Kaub,22.72727273,11.80438449,0.114,573,0.27
Ti-95W,Kaub,28.28282828,11.80438449,0.114,573,0.27
Ti-95W,Kaub,33.83838384,11.80438449,0.114,573,0.27
Ti-95W,Kaub,39.8989899,9.780775717,0.114,573,0.27
Ti-95W,Kaub,46.46464646,5.733558179,0.114,573,0.27
Ti-95W,Kaub,53.03030303,3.70994941,0.114,573,0.27
Ti-95W,Kaub,59.09090909,1.686340641,0.114,573,0.27
Ti-95W,Kaub,65.65656566,-2.360876897,0.114,573,0.27
Ti-95W,Kaub,71.71717172,-2.360876897,0.114,573,0.27
Ti-95W,Kaub,77.77777778,-4.384485666,0.114,573,0.27
Ti-95W,Kaub,82.32323232,-8.431703204,0.114,573,0.27
Ti-95W,Kaub,88.88888889,-12.47892074,0.114,573,0.27
Ti-95W,Kaub,93.93939394,-12.47892074,0.114,573,0.27
Ti-95W,Kaub,97.97979798,-14.50252951,0.114,573,0.27
Ti-95W,Kaub,102.5252525,-16.52613828,0.114,573,0.27
Ti-95W,Kaub,106.0606061,-18.54974705,0.114,573,0.27
Ti-95W,Kaub,110.1010101,-20.57335582,0.114,573,0.27
Ti-95W,Kaub,114.1414141,-24.62057336,0.114,573,0.27
Ti-95W,Kaub,117.1717172,-26.64418212,0.114,573,0.27
Ti-95W,Kaub,122.7272727,-28.66779089,0.114,573,0.27
Ti-95W,Kaub,126.7676768,-30.69139966,0.114,573,0.27
Ti-95W,Kaub,130.8080808,-32.71500843,0.114,573,0.27
Ti-95W,Kaub,133.8383838,-34.7386172,0.114,573,0.27
Ti-95W,Kaub,136.8686869,-40.80944351,0.114,573,0.27
Ti-95W,Kaub,141.4141414,-42.83305228,0.114,573,0.27
Ti-95W,Kaub,144.9494949,-44.85666105,0.114,573,0.27
Ti-95W,Kaub,148.4848485,-46.88026981,0.114,573,0.27
Ti-95W,Kaub,152.5252525,-50.92748735,0.114,573,0.27
Ti-95W,Kaub,155.0505051,-52.95109612,0.114,573,0.27
Ti-95W,Kaub,158.5858586,-54.97470489,0.114,573,0.27
Ti-95W,Kaub,163.6363636,-59.02192243,0.114,573,0.27
Ti-95W,Kaub,166.1616162,-59.02192243,0.114,573,0.27
Ti-95W,Kaub,169.1919192,-63.06913997,0.114,573,0.27
Ti-95W,Kaub,172.2222222,-67.1163575,0.114,573,0.27
Ti-95W,Kaub,175.2525253,-69.13996627,0.114,573,0.27
Ti-95W,Kaub,178.7878788,-71.16357504,0.114,573,0.27
Ti-95W,Kaub,180.8080808,-73.18718381,0.114,573,0.27
Ti-95W,Kaub,183.8383838,-75.21079258,0.114,573,0.27
Ti-95W,Kaub,187.3737374,-79.25801012,0.114,573,0.27
Ti-95W,Kaub,189.8989899,-81.28161889,0.114,573,0.27
Ti-95W,Kaub,192.4242424,-83.30522766,0.114,573,0.27
Ti-95W,Kaub,195.959596,-87.35244519,0.114,573,0.27
Ti-95W,Kaub,198.989899,-89.37605396,0.114,573,0.27
Ti-95W,Kaub,202.020202,-93.4232715,0.114,573,0.27
Ti-95W,Kaub,207.0707071,-97.47048904,0.114,573,0.27
Ti-95W,Kaub,210.1010101,-99.49409781,0.114,573,0.27
Ti-95W,Kaub,212.6262626,-101.5177066,0.114,573,0.27
Ti-95W,Kaub,216.1616162,-103.5413153,0.114,573,0.27
Ti-95W,Kaub,219.6969697,-105.5649241,0.114,573,0.27
Ti-95W,Kaub,222.7272727,-109.6121417,0.114,573,0.27
Ti-95W,Kaub,226.7676768,-113.6593592,0.114,573,0.27
Ti-95W,Kaub,230.3030303,-119.7301855,0.114,573,0.27
Ti-95W,Kaub,232.8282828,-121.7537943,0.114,573,0.27
Ti-95W,Kaub,236.8686869,-125.8010118,0.114,573,0.27
Ti-95W,Kaub,240.9090909,-129.8482293,0.114,573,0.27
Ti-95W,Kaub,245.4545455,-133.8954469,0.114,573,0.27
Ti-95W,Kaub,248.989899,-137.9426644,0.114,573,0.27
Ti-95W,Kaub,253.5353535,-141.989882,0.114,573,0.27
Ti-95W,Kaub,256.5656566,-144.0134907,0.114,573,0.27
Ti-95W,Kaub,261.1111111,-148.0607083,0.114,573,0.27
Ti-95W,Kaub,264.6464646,-150.084317,0.114,573,0.27
Ti-95W,Kaub,268.1818182,-156.1551433,0.114,573,0.27
Ti-95W,Kaub,272.7272727,-160.2023609,0.114,573,0.27
Ti-95W,Kaub,277.2727273,-164.2495784,0.114,573,0.27
Ti-95W,Kaub,282.3232323,-168.296796,0.114,573,0.27
Ti-95W,Kaub,286.8686869,-172.3440135,0.114,573,0.27
Ti-95W,Kaub,292.4242424,-182.4620573,0.114,573,0.27
Ti,Klokholm,14.67509822,2.184359615,0.35,300,0
Ti,Klokholm,24.53136771,-2.515879185,0.35,300,0
Ti,Klokholm,35.93113451,-6.080169751,0.35,300,0
Ti,Klokholm,45.52532616,-7.469764771,0.35,300,0
Ti,Klokholm,54.21659519,-7.674110801,0.35,300,0
Ti,Klokholm,64.58022828,-6.823252589,0.35,300,0
Ti,Klokholm,74.7496496,-5.190445177,0.35,300,0
Ti,Klokholm,83.88795683,-2.781150865,0.35,300,0
Ti,Klokholm,94.92410555,0.570600223,0.35,300,0
Ti,Klokholm,105.3488068,3.820458413,0.35,300,0
Ti,Klokholm,113.9394585,6.55251861,0.35,300,0
Ti,Klokholm,125.0079083,9.822895439,0.35,300,0
Ti,Klokholm,134.59618,12.72463707,0.35,300,0
Ti,Klokholm,144.1200746,15.62595853,0.35,300,0
Ti,Klokholm,153.7083462,18.52770016,0.35,300,0
Ti,Klokholm,164.8399576,22.67960812,0.35,300,0
Ti,Klokholm,175.2323578,26.01084056,0.35,300,0
Ti,Klokholm,184.9164298,29.46798602,0.35,300,0
Ti,Klokholm,196.1769755,33.49019937,0.35,300,0
Ti,Klokholm,203.7062603,35.59528562,0.35,300,0
Ti,Scheeweis,4.815047022,4.723652454,0.08,300,0
Ti,Scheeweis,15.23510972,11.36439926,0.08,300,0
Ti,Scheeweis,25.64263323,17.07591825,0.08,300,0
Ti,Scheeweis,34.90073145,22.74649532,0.08,300,0
Ti,Scheeweis,44.26332288,28.33984104,0.08,300,0
Ti,Scheeweis,55.36050157,34.94318182,0.08,300,0
Ti,Scheeweis,65.28735632,41.1829001,0.08,300,0
Ti,Scheeweis,74.10658307,46.82681638,0.08,300,0
Ti,Scheeweis,84.63949843,53.23548076,0.08,300,0
Ti,Scheeweis,95.17241379,59.56671152,0.08,300,0
Ti,Scheeweis,4.890282132,4.065612256,0.08,343,0
Ti,Scheeweis,14.54545455,5.021250035,0.08,343,0
Ti,Scheeweis,25.01567398,4.685324021,0.08,343,0
Ti,Scheeweis,34.7753396,5.865721604,0.08,343,0
Ti,Scheeweis,43.76175549,7.999637048,0.08,343,0
Ti,Scheeweis,54.71264368,11.27304861,0.08,343,0
Ti,Scheeweis,65.78892372,15.52752887,0.08,343,0
Ti,Scheeweis,76.17554859,19.96135254,0.08,343,0
Ti,Scheeweis,83.94984326,23.6932165,0.08,343,0
Ti,Scheeweis,95.26645768,28.78702631,0.08,343,0
Ti,Scheeweis,5.36677116,2.401711654,0.08,388,0
Ti,Scheeweis,15.17241379,-0.366916803,0.08,388,0
Ti,Scheeweis,23.86624869,-3.240942381,0.08,388,0
Ti,Scheeweis,34.54545455,-6.020785364,0.08,388,0
Ti,Scheeweis,45.85161964,-8.102511998,0.08,388,0
Ti,Scheeweis,55.79937304,-9.502871251,0.08,388,0
Ti,Scheeweis,64.32601881,-10.41556856,0.08,388,0
Ti,Scheeweis,73.54231975,-10.78489541,0.08,388,0
Ti,Scheeweis,84.4723093,-11.07347121,0.08,388,0
Ti,Scheeweis,96.30094044,-10.74083835,0.08,388,0
Ti,Scheeweis,4.806687565,-25.21736668,0.08,473,0
Ti,Scheeweis,14.98432602,-30.99228091,0.08,473,0
Ti,Scheeweis,26.37408568,-36.99714955,0.08,473,0
Ti,Scheeweis,34.92163009,-40.74903945,0.08,473,0
Ti,Scheeweis,44.93207941,-45.01432158,0.08,473,0
Ti,Scheeweis,54.29467085,-49.3841027,0.08,473,0
Ti,Scheeweis,63.94984326,-52.77249147,0.08,473,0
Ti,Scheeweis,73.60501567,-56.16088024,0.08,473,0
Ti,Scheeweis,84.76489028,-59.93352429,0.08,473,0
Ti,Scheeweis,96.73981191,-64.09175868,0.08,473,0
Ti,Scheeweis,5.078369906,-27.95282895,0.08,573,0
Ti,Scheeweis,14.87983281,-31.49580178,0.08,573,0
Ti,Scheeweis,25.12016719,-34.93468019,0.08,573,0
Ti,Scheeweis,35.23510972,-37.80595473,0.08,573,0
Ti,Scheeweis,46.18599791,-41.29508003,0.08,573,0
Ti,Scheeweis,55.17241379,-44.1169168,0.08,573,0
Ti,Scheeweis,64.74399164,-46.73113112,0.08,573,0
Ti,Scheeweis,76.05015674,-49.41942117,0.08,573,0
Ti,Scheeweis,86.14420063,-51.41315505,0.08,573,0
Ti,Scheeweis,96.30094044,-53.2519003,0.08,573,0
Ti,Scheeweis,5.26645768,-29.03653563,0.08,623,0
Ti,Scheeweis,14.95297806,-30.60517345,0.08,623,0
Ti,Scheeweis,25.76802508,-32.40392751,0.08,623,0
Ti,Scheeweis,35.15151515,-34.19254723,0.08,623,0
Ti,Scheeweis,44.26332288,-35.98169288,0.08,623,0
Ti,Scheeweis,55.01567398,-37.99996359,0.08,623,0
Ti,Scheeweis,65.5799373,-39.91535357,0.08,623,0
Ti,Scheeweis,74.60815047,-41.21424807,0.08,623,0
Ti,Scheeweis,84.05433647,-42.46071102,0.08,623,0
Ti,Scheeweis,95.67398119,-43.72877771,0.08,623,0
V,Kaub,3.430531732,2.928844494,0.006,298,0.27
V,Kaub,7.204116638,3.570107288,0.006,298,0.27
V,Kaub,8.919382504,3.89129923,0.006,298,0.27
V,Kaub,10.97770154,4.538167468,0.006,298,0.27
V,Kaub,13.03602058,5.511833092,0.006,298,0.27
V,Kaub,15.09433962,6.812296102,0.006,298,0.27
V,Kaub,17.15265866,7.785961726,0.006,298,0.27
V,Kaub,19.55403087,9.085303647,0.006,298,0.27
V,Kaub,21.95540309,10.38464557,0.006,298,0.27
V,Kaub,23.67066895,11.0326349,0.006,298,0.27
V,Kaub,26.07204117,12.33197682,0.006,298,0.27
V,Kaub,27.78730703,13.30676353,0.006,298,0.27
V,Kaub,30.53173242,14.93178175,0.006,298,0.27
V,Kaub,32.24699828,16.23336584,0.006,298,0.27
V,Kaub,33.96226415,17.53494994,0.006,298,0.27
V,Kaub,35.67753002,18.83653404,0.006,298,0.27
V,Kaub,37.73584906,20.79059182,0.006,298,0.27
V,Kaub,39.45111492,22.41897331,0.006,298,0.27
V,Kaub,41.85248714,24.69870738,0.006,298,0.27
V,Kaub,44.25385935,26.97844146,0.006,298,0.27
V,Kaub,46.31217839,28.60570186,0.006,298,0.27
V,Kaub,48.02744425,30.23408334,0.006,298,0.27
V,Kaub,50.08576329,32.84173589,0.006,298,0.27
V,Kaub,52.14408233,34.79579367,0.006,298,0.27
V,Kaub,54.54545455,36.74873037,0.006,298,0.27
V,Kaub,57.28987993,39.02734336,0.006,298,0.27
V,Kaub,59.34819897,40.98140114,0.006,298,0.27
V,Kaub,61.06346484,43.26337739,0.006,298,0.27
V,Kaub,63.12178388,46.19782733,0.006,298,0.27
V,Kaub,65.52315609,49.45795356,0.006,298,0.27
V,Kaub,67.58147513,51.41201135,0.006,298,0.27
V,Kaub,69.29674099,53.6939876,0.006,298,0.27
V,Kaub,71.01200686,55.32236908,0.006,298,0.27
V,Kaub,73.0703259,57.27642687,0.006,298,0.27
V,Kaub,74.78559177,58.90480835,0.006,298,0.27
V,Kaub,76.50085763,61.18678461,0.006,298,0.27
V,Kaub,78.2161235,62.81516609,0.006,298,0.27
V,Kaub,80.61749571,65.74849494,0.006,298,0.27
V,Kaub,82.33276158,67.70367381,0.006,298,0.27
V,Kaub,84.04802744,69.33205529,0.006,298,0.27
V,Kaub,86.10634648,71.93970784,0.006,298,0.27
V,Kaub,88.85077187,75.52551038,0.006,298,0.27
V,Kaub,90.56603774,77.48068925,0.006,298,0.27
V,Su,4.35626,4.202474809,0.02,295,0.27
V,Su,7.28268,3.185252781,0.02,295,0.27
V,Su,10.20884,2.696308826,0.02,295,0.27
V,Su,13.09532,2.644845778,0.02,295,0.27
V,Su,15.9425,3.528721857,0.02,295,0.27
V,Su,18.75088,5.579083603,0.02,295,0.27
V,Su,21.59748,8.379471133,0.02,295,0.27
V,Su,24.40488,11.71857775,0.02,295,0.27
V,Su,27.25036,15.60102857,0.02,295,0.27
V,Su,30.05728,19.57653882,0.02,295,0.27
V,Su,32.86352,23.47008133,0.02,295,0.27
V,Su,35.66954,27.57883003,0.02,295,0.27
V,Su,38.4751,31.62761608,0.02,295,0.27
V,Su,41.28012,35.48084691,0.02,295,0.27
V,Su,44.08542,38.91516848,0.02,295,0.27
V,Su,46.89038,42.63051694,0.02,295,0.27
V,Su,49.695,46.16760576,0.02,295,0.27
V,Su,52.49932,49.47377326,0.02,295,0.27
V,Su,55.3798,52.58514397,0.02,295,0.27
V,Su,58.1833,55.38471729,0.02,295,0.27
V,Su,60.98682,58.32126994,0.02,295,0.27
V,Su,64.01972,61.16085139,0.02,295,0.27
V,Su,67.4364,64.51084754,0.02,295,0.27
V,Su,71.16062,67.86792076,0.02,295,0.27
V,Su,75.53658,71.3312275,0.02,295,0.27
V,Su,79.45162,74.64516123,0.02,295,0.27
V,Su,83.5583,77.66109641,0.02,295,0.27
V,Su,86.7822,79.94822245,0.02,295,0.27
V,Su,89.77574,82.05366086,0.02,295,0.27
V,Su,92.76872,84.07339313,0.02,295,0.27
V,Su,95.99286,86.0270847,0.02,295,0.27
V,Su,98.79414,87.87044383,0.02,295,0.27
V,Su,101.59598,89.65988784,0.02,295,0.27
V,Su,104.39714,91.35835021,0.02,295,0.27
V,Su,107.19832,93.04138789,0.02,295,0.27
V,Su,109.99872,94.80718599,0.02,295,0.27
V,Su,112.7988,96.22671674,0.02,295,0.27
V,Su,115.5995,97.8705893,0.02,295,0.27
V,Su,118.39984,99.38559669,0.02,295,0.27
V,Su,121.19988,100.9199494,0.02,295,0.27
V,Su,124.00034,102.3394193,0.02,295,0.27
V,Su,126.80066,103.7487232,0.02,295,0.27
V,Su,129.60052,105.0884435,0.02,295,0.27
V,Su,132.4002,106.5516773,0.02,295,0.27
V,Su,135.20062,107.9219222,0.02,295,0.27
V,Su,138.00106,109.1801489,0.02,295,0.27
V,Su,140.80104,110.5250943,0.02,295,0.27
V,Su,143.60102,111.882517,0.02,295,0.27
V,Su,146.40074,113.0694842,0.02,295,0.27
V,Su,149.20054,114.1813492,0.02,295,0.27
V,Su,152.00044,115.6264814,0.02,295,0.27
V,Su,154.80044,116.8155914,0.02,295,0.27
V,Su,157.60036,118.0189918,0.02,295,0.27
V,Su,160.40014,119.1394911,0.02,295,0.27
V,Su,163.19896,120.5000883,0.02,295,0.27
V,Su,165.99788,121.6174872,0.02,295,0.27
V,Su,168.79664,122.8170115,0.02,295,0.27
V,Su,171.59568,124.0127573,0.02,295,0.27
V,Su,174.43328,124.8119954,0.02,295,0.27
V,Su,177.23264,126.0668426,0.02,295,0.27
V,Su,5.17892,0.037388841,0.04,295,0.27
V,Su,8.49932,3.192367056,0.04,295,0.27
V,Su,12.1252,4.828422017,0.04,295,0.27
V,Su,16.67472,7.355435715,0.04,295,0.27
V,Su,27.53732,21.55164867,0.04,295,0.27
V,Su,30.84628,26.50197708,0.04,295,0.27
V,Su,34.15452,30.63831714,0.04,295,0.27
V,Su,37.46172,35.17713456,0.04,295,0.27
V,Su,40.76868,38.97676766,0.04,295,0.27
V,Su,44.07648,43.3733375,0.04,295,0.27
V,Su,47.38388,47.59630212,0.04,295,0.27
V,Su,50.69132,51.70811132,0.04,295,0.27
V,Su,53.99752,55.89942049,0.04,295,0.27
V,Su,57.30304,59.86622371,0.04,295,0.27
V,Su,60.60884,63.39792348,0.04,295,0.27
V,Su,63.91364,66.78888459,0.04,295,0.27
V,Su,67.21828,70.32723142,0.04,295,0.27
V,Su,70.52228,73.56201394,0.04,295,0.27
V,Su,73.82576,76.66806485,0.04,295,0.27
V,Su,77.12992,79.87999109,0.04,295,0.27
V,Su,80.43296,82.68794027,0.04,295,0.27
V,Su,83.7354,85.75203207,0.04,295,0.27
V,Su,87.03804,88.23466655,0.04,295,0.27
V,Su,90.33936,90.75812545,0.04,295,0.27
V,Su,93.64016,93.75069129,0.04,295,0.27
V,Su,96.94116,96.29597116,0.04,295,0.27
V,Su,100.24168,98.59008286,0.04,295,0.27
V,Su,103.54176,101.0254156,0.04,295,0.27
V,Su,106.84156,103.3993699,0.04,295,0.27
V,Su,110.14156,105.8770118,0.04,295,0.27
V,Su,113.441,107.7336282,0.04,295,0.27
V,Su,116.74052,109.8597923,0.04,295,0.27
V,Su,120.0402,112.1752631,0.04,295,0.27
V,Su,123.33872,114.1967592,0.04,295,0.27
V,Su,126.63832,116.002855,0.04,295,0.27
V,Su,129.93684,117.9780268,0.04,295,0.27
V,Su,133.2354,119.9603289,0.04,295,0.27
V,Su,136.5342,121.645868,0.04,295,0.27
V,Su,139.83256,123.8684993,0.04,295,0.27
V,Su,143.13156,125.8030819,0.04,295,0.27
V,Su,146.42944,127.9541265,0.04,295,0.27
V,Su,149.727,129.8096442,0.04,295,0.27
V,Su,153.02512,131.8229041,0.04,295,0.27
V,Su,156.32276,133.5340089,0.04,295,0.27
V,Su,159.6204,135.7727188,0.04,295,0.27
V,Su,162.91612,137.3519963,0.04,295,0.27
V,Su,166.2118,139.0242934,0.04,295,0.27
V,Su,169.50832,140.8938334,0.04,295,0.27
V,Su,172.80472,142.7714622,0.04,295,0.27
V,Su,176.1018,144.2640533,0.04,295,0.27
V,Su,179.39788,146.1496662,0.04,295,0.27
V,Su,182.69292,147.7648907,0.04,295,0.27
V,Su,185.98768,149.6050035,0.04,295,0.27
V,Su,189.28212,151.3449765,0.04,295,0.27
V,Su,193.11348,153.2250601,0.04,295,0.27
V,Su,196.79172,155.1663501,0.04,295,0.27
V,Su,201.00624,156.9943983,0.04,295,0.27
V,Su,204.91352,158.9714049,0.04,295,0.27
V,Su,208.6682,160.7398548,0.04,295,0.27
V,Su,214.10844,162.9815452,0.04,295,0.27
V,Su,13.07922,4.26250073,0.06,295,0.27
V,Su,21.4023,11.5780374,0.06,295,0.27
V,Su,29.60928,20.71258487,0.06,295,0.27
V,Su,38.1648,31.32402161,0.06,295,0.27
V,Su,46.4862,42.0235906,0.06,295,0.27
V,Su,54.80124,52.89326123,0.06,295,0.27
V,Su,63.2301,63.24450161,0.06,295,0.27
V,Su,71.4255,72.91141269,0.06,295,0.27
V,Su,79.84788,82.8371169,0.06,295,0.27
V,Su,88.50534,91.94504647,0.06,295,0.27
V,Su,96.9279,100.1671164,0.06,295,0.27
V,Su,105.11958,107.9401344,0.06,295,0.27
V,Su,113.3085,115.4707179,0.06,295,0.27
V,Su,121.49808,122.4078686,0.06,295,0.27
V,Su,129.68832,129.1129251,0.06,295,0.27
V,Su,137.87184,135.4847204,0.06,295,0.27
V,Su,146.63442,142.0966259,0.06,295,0.27
V,Su,156.204,148.9592904,0.06,295,0.27
V,Su,167.3862,156.1004498,0.06,295,0.27
V,Su,178.5738,163.8087886,0.06,295,0.27
V,Su,189.40764,170.396502,0.06,295,0.27
V,Su,200.12322,176.4558723,0.06,295,0.27
V,Su,209.68422,182.2744186,0.06,295,0.27
V,Su,218.55486,187.2406485,0.06,295,0.27
V,Su,227.07846,191.9721517,0.06,295,0.27
V,Su,236.06172,196.9650505,0.06,295,0.27
V,Su,244.46712,201.4046367,0.06,295,0.27
V,Su,252.6495,205.8311065,0.06,295,0.27
V,Su,260.83266,209.8703384,0.06,295,0.27
V,Su,269.00784,214.058908,0.06,295,0.27
V,Su,277.41066,218.4844253,0.06,295,0.27
V,Su,285.81666,222.5851333,0.06,295,0.27
V,Su,293.99178,226.4100303,0.06,295,0.27
V,Su,302.1705,230.0559294,0.06,295,0.27
V,Su,310.3545,233.8019414,0.06,295,0.27
V,Su,318.76032,237.680082,0.06,295,0.27
V,Su,327.1632,241.36272,0.06,295,0.27
V,Su,335.78946,245.3402187,0.06,295,0.27
V,Su,343.95648,249.0299531,0.06,295,0.27
V,Su,352.12134,252.5335789,0.06,295,0.27
V,Su,360.28992,256.2402682,0.06,295,0.27
V,Su,368.4609,259.7504582,0.06,295,0.27
V,Su,376.63236,263.2183509,0.06,295,0.27
V,Su,384.80724,266.4549581,0.06,295,0.27
V,Su,392.98032,270.3058905,0.06,295,0.27
V,Su,4.80344,-0.112483013,0.08,295,0.27
V,Su,9.45096,5.35674505,0.08,295,0.27
V,Su,13.0092,8.212016976,0.08,295,0.27
V,Su,17.03144,13.47011138,0.08,295,0.27
V,Su,20.74288,16.71881425,0.08,295,0.27
V,Su,24.76248,21.04967197,0.08,295,0.27
V,Su,28.62904,26.55857343,0.08,295,0.27
V,Su,31.87496,30.14327821,0.08,295,0.27
V,Su,35.27504,35.42917424,0.08,295,0.27
V,Su,38.67464,40.39163545,0.08,295,0.27
V,Su,41.91664,44.26108578,0.08,295,0.27
V,Su,45.1556,49.23610519,0.08,295,0.27
V,Su,48.54936,54.27059044,0.08,295,0.27
V,Su,51.94392,58.9895681,0.08,295,0.27
V,Su,55.18288,63.31192274,0.08,295,0.27
V,Su,58.4212,68.01161706,0.08,295,0.27
V,Su,61.65896,71.896456,0.08,295,0.27
V,Su,64.89592,75.4043396,0.08,295,0.27
V,Su,68.13384,79.72544248,0.08,295,0.27
V,Su,72.29816,85.60656784,0.08,295,0.27
V,Su,80.00776,93.541176,0.08,295,0.27
V,Su,85.86264,99.98104375,0.08,295,0.27
V,Su,95.26096,108.0001062,0.08,295,0.27
V,Su,104.19072,116.270837,0.08,295,0.27
V,Su,115.12336,124.8960327,0.08,295,0.27
V,Su,128.66816,139.4556092,0.08,295,0.27
V,Su,148.76816,150.3857456,0.08,295,0.27
V,Su,152.00112,153.9387674,0.08,295,0.27
V,Su,155.23144,156.2729251,0.08,295,0.27
V,Su,158.4604,158.3465961,0.08,295,0.27
V,Su,161.69032,160.8173581,0.08,295,0.27
V,Su,164.91984,162.9585366,0.08,295,0.27
V,Su,168.14904,164.7310667,0.08,295,0.27
V,Su,171.37616,166.8577282,0.08,295,0.27
V,Su,174.60448,169.6828263,0.08,295,0.27
V,Su,177.8332,171.7003455,0.08,295,0.27
V,Su,181.06064,173.5780979,0.08,295,0.27
V,Su,184.28896,175.0162279,0.08,295,0.27
V,Su,187.5148,177.5047829,0.08,295,0.27
V,Su,190.74152,179.1043408,0.08,295,0.27
V,Su,193.96776,181.545894,0.08,295,0.27
V,Su,197.19344,183.8220594,0.08,295,0.27
V,Su,200.42216,186.1672071,0.08,295,0.27
V,Su,203.64976,188.3872666,0.08,295,0.27
V,Su,206.87648,190.0755009,0.08,295,0.27
V,Su,210.1024,192.3272957,0.08,295,0.27
V,Su,213.32744,194.5797706,0.08,295,0.27
V,Su,217.01656,198.2741893,0.08,295,0.27
V,Su,221.166,202.3502594,0.08,295,0.27
V,Su,226.64264,206.994956,0.08,295,0.27
V,Su,229.86728,208.7405667,0.08,295,0.27
V,Su,233.0916,211.0349185,0.08,295,0.27
V,Su,236.31568,214.2409395,0.08,295,0.27
V,Su,240.58856,216.6365812,0.08,295,0.27
V,Su,243.8116,217.7752384,0.08,295,0.27
V,Su,247.03496,219.8555952,0.08,295,0.27
V,Su,250.25736,221.8074207,0.08,295,0.27
V,Su,253.74312,223.9005029,0.08,295,0.27
V,Su,256.96664,227.7744873,0.08,295,0.27
V,Su,260.18912,232.1676828,0.08,295,0.27
V,Su,5.6165,6.0336058,0.1,295,0.27
V,Su,8.5225,6.571827533,0.1,295,0.27
V,Su,12.1961,7.013301867,0.1,295,0.27
V,Su,15.2928,7.389734933,0.1,295,0.27
V,Su,18.3893,8.278927,0.1,295,0.27
V,Su,21.2915,9.6975966,0.1,295,0.27
V,Su,24.1938,11.288912,0.1,295,0.27
V,Su,27.2904,14.27151067,0.1,295,0.27
V,Su,30.1936,16.94202133,0.1,295,0.27
V,Su,33.096,20.59193533,0.1,295,0.27
V,Su,35.998,24.428846,0.1,295,0.27
V,Su,38.8993,28.73944133,0.1,295,0.27
V,Su,41.8012,33.364706,0.1,295,0.27
V,Su,44.7028,37.47068333,0.1,295,0.27
V,Su,47.6057,42.06113933,0.1,295,0.27
V,Su,50.5071,46.52246933,0.1,295,0.27
V,Su,53.4062,50.49119133,0.1,295,0.27
V,Su,56.3067,54.86523933,0.1,295,0.27
V,Su,59.2051,59.223626,0.1,295,0.27
V,Su,62.1048,63.68340267,0.1,295,0.27
V,Su,65.0034,68.22521933,0.1,295,0.27
V,Su,67.9009,72.52941,0.1,295,0.27
V,Su,70.8007,76.80831467,0.1,295,0.27
V,Su,73.8924,80.86162067,0.1,295,0.27
V,Su,76.7913,85.316498,0.1,295,0.27
V,Su,79.6901,89.082106,0.1,295,0.27
V,Su,82.5889,92.87631667,0.1,295,0.27
V,Su,85.4845,96.60979667,0.1,295,0.27
V,Su,88.3798,100.8691633,0.1,295,0.27
V,Su,91.2754,104.43458,0.1,295,0.27
V,Su,94.1701,107.83676,0.1,295,0.27
V,Su,97.0638,111.32898,0.1,295,0.27
V,Su,99.9572,114.90026,0.1,295,0.27
V,Su,102.8503,118.5995867,0.1,295,0.27
V,Su,105.7439,122.1387933,0.1,295,0.27
V,Su,108.6363,125.2013667,0.1,295,0.27
V,Su,111.5303,128.72632,0.1,295,0.27
V,Su,114.4222,132.01402,0.1,295,0.27
V,Su,117.3131,135.1201933,0.1,295,0.27
V,Su,120.2041,137.8284933,0.1,295,0.27
V,Su,123.094,141.3753067,0.1,295,0.27
V,Su,125.9838,144.3629,0.1,295,0.27
V,Su,128.8737,147.71096,0.1,295,0.27
V,Su,131.7652,150.76134,0.1,295,0.27
V,Su,134.656,153.3418933,0.1,295,0.27
V,Su,137.5477,156.0185533,0.1,295,0.27
V,Su,140.4379,159.156,0.1,295,0.27
V,Su,143.3254,161.82514,0.1,295,0.27
V,Su,146.2145,164.3447667,0.1,295,0.27
V,Su,149.1013,167.2035467,0.1,295,0.27
V,Su,151.9886,169.9443067,0.1,295,0.27
V,Su,154.8778,172.5631133,0.1,295,0.27
V,Su,157.7679,175.2881267,0.1,295,0.27
V,Su,160.6578,177.6130933,0.1,295,0.27
V,Su,163.5463,179.9329667,0.1,295,0.27
V,Su,166.4359,182.2971467,0.1,295,0.27
V,Su,169.325,184.95938,0.1,295,0.27
V,Su,172.2149,187.11956,0.1,295,0.27
V,Su,175.1053,189.4601733,0.1,295,0.27
V,Su,177.9934,191.5010067,0.1,295,0.27
V,Su,180.8823,194.08654,0.1,295,0.27
V,Su,183.7708,196.0814867,0.1,295,0.27
V,Su,5.39112,4.363268237,0.12,295,0.27
V,Su,13.07316,9.807419681,0.12,295,0.27
V,Su,20.05308,20.49015061,0.12,295,0.27
V,Su,27.03108,32.18116159,0.12,295,0.27
V,Su,33.77472,43.89154586,0.12,295,0.27
V,Su,42.37524,57.19679968,0.12,295,0.27
V,Su,49.5756,68.43497375,0.12,295,0.27
V,Su,56.30628,75.27207713,0.12,295,0.27
V,Su,63.03456,84.27996358,0.12,295,0.27
V,Su,69.75684,92.91175991,0.12,295,0.27
V,Su,76.70616,99.78740964,0.12,295,0.27
V,Su,83.42664,106.6839286,0.12,295,0.27
V,Su,90.15264,113.3428592,0.12,295,0.27
V,Su,96.87288,119.8154989,0.12,295,0.27
V,Su,103.59048,126.2855433,0.12,295,0.27
V,Su,110.30436,132.2951355,0.12,295,0.27
V,Su,117.01656,138.1916784,0.12,295,0.27
V,Su,123.73032,144.233301,0.12,295,0.27
V,Su,130.4436,149.8763466,0.12,295,0.27
V,Su,137.15628,155.6590284,0.12,295,0.27
V,Su,143.86608,161.7480759,0.12,295,0.27
V,Su,150.57624,167.1716103,0.12,295,0.27
V,Su,157.28796,173.0638774,0.12,295,0.27
V,Su,163.99944,178.8843552,0.12,295,0.27
V,Su,170.70576,184.5538644,0.12,295,0.27
V,Su,177.41112,190.2257884,0.12,295,0.27
V,Su,184.11408,195.6074551,0.12,295,0.27
V,Su,190.81824,201.1127668,0.12,295,0.27
V,Su,197.52084,206.923008,0.12,295,0.27
V,Su,204.22356,212.5497066,0.12,295,0.27
V,Su,210.9264,217.9001868,0.12,295,0.27
V,Su,217.85832,223.9881268,0.12,295,0.27
V,Su,224.55816,229.6687377,0.12,295,0.27
V,Su,231.26004,235.2508315,0.12,295,0.27
V,Su,237.963,240.6036526,0.12,295,0.27
V,Su,244.665,246.3703405,0.12,295,0.27
V,Su,251.82672,252.2751912,0.12,295,0.27
V,Su,258.5256,257.8769272,0.12,295,0.27
V,Su,265.22184,263.8404158,0.12,295,0.27
V,Su,271.91736,269.1196142,0.12,295,0.27
V,Su,278.61192,274.9005937,0.12,295,0.27
V,Su,285.30888,279.986512,0.12,295,0.27
V,Su,292.00596,285.5073874,0.12,295,0.27
V,Su,298.70064,291.0607225,0.12,295,0.27
V,Su,305.39316,295.9468323,0.12,295,0.27
V,Su,312.09084,301.5550369,0.12,295,0.27
V,Su,318.78852,307.0779106,0.12,295,0.27
V,Su,325.48104,311.952146,0.12,295,0.27
V,Su,332.17392,316.7275133,0.12,295,0.27
V,Su,338.86896,321.90479,0.12,295,0.27
V,Su,345.5616,326.5902224,0.12,295,0.27
V,Su,352.25424,331.3371103,0.12,295,0.27
V,Su,358.94796,336.1592807,0.12,295,0.27
V,Su,365.64108,340.7932616,0.12,295,0.27
V,Su,372.3324,345.5152352,0.12,295,0.27
V,Su,379.02528,349.7252463,0.12,295,0.27
V,Su,385.7178,354.6639699,0.12,295,0.27
V,Su,392.40984,359.0252337,0.12,295,0.27
V,Su,399.09996,363.3030674,0.12,295,0.27
V,Su,4.62432,-1.381057843,0.16,295,0.27
V,Su,7.39952,-0.939411162,0.16,295,0.27
V,Su,10.79584,-0.104395036,0.16,295,0.27
V,Su,14.18208,2.111330391,0.16,295,0.27
V,Su,18.18464,5.236936057,0.16,295,0.27
V,Su,21.2672,6.832712768,0.16,295,0.27
V,Su,24.348,9.93600745,0.16,295,0.27
V,Su,27.42912,14.22580846,0.16,295,0.27
V,Su,30.20224,18.80051771,0.16,295,0.27
V,Su,32.97616,24.24962798,0.16,295,0.27
V,Su,35.74992,29.05159872,0.16,295,0.27
V,Su,38.52208,33.87459551,0.16,295,0.27
V,Su,41.29504,38.93692779,0.16,295,0.27
V,Su,44.06832,44.93151259,0.16,295,0.27
V,Su,47.1488,50.57880961,0.16,295,0.27
V,Su,49.92208,55.72849844,0.16,295,0.27
V,Su,53.30976,61.90495081,0.16,295,0.27
V,Su,56.69776,68.50202154,0.16,295,0.27
V,Su,61.31664,76.87137111,0.16,295,0.27
V,Su,66.55248,88.11177897,0.16,295,0.27
V,Su,101.44,144.1461498,0.16,295,0.27
V,Su,105.43968,154.5804357,0.16,295,0.27
V,Su,108.21184,157.9104072,0.16,295,0.27
V,Su,110.98128,161.5296643,0.16,295,0.27
V,Su,113.75152,164.9397111,0.16,295,0.27
V,Su,116.5216,168.9116271,0.16,295,0.27
V,Su,119.29136,171.7006654,0.16,295,0.27
V,Su,122.06416,175.601056,0.16,295,0.27
V,Su,124.8336,178.8742077,0.16,295,0.27
V,Su,127.60288,181.9548035,0.16,295,0.27
V,Su,130.37264,185.4606533,0.16,295,0.27
V,Su,133.14288,188.5939265,0.16,295,0.27
V,Su,135.91232,191.8257652,0.16,295,0.27
V,Su,138.68304,195.680872,0.16,295,0.27
V,Su,141.45248,198.3078426,0.16,295,0.27
V,Su,144.22224,201.2632278,0.16,295,0.27
V,Su,146.99056,204.8241497,0.16,295,0.27
V,Su,149.7616,207.8895695,0.16,295,0.27
V,Su,152.53072,210.4049367,0.16,295,0.27
V,Su,155.3,213.7368895,0.16,295,0.27
V,Su,158.07024,217.1291239,0.16,295,0.27
V,Su,160.84304,219.9818277,0.16,295,0.27
V,Su,163.612,222.6571845,0.16,295,0.27
V,Su,166.38144,225.6539865,0.16,295,0.27
V,Su,169.14992,228.3419724,0.16,295,0.27
V,Su,171.91808,231.5448269,0.16,295,0.27
V,Su,174.68672,234.6303303,0.16,295,0.27
V,Su,177.45488,238.3286164,0.16,295,0.27
V,Su,180.22288,241.2400581,0.16,295,0.27
V,Su,182.99056,243.8808053,0.16,295,0.27
V,Su,185.75904,247.6526806,0.16,295,0.27
V,Su,188.52752,250.6910234,0.16,295,0.27
V,Su,191.29584,253.771287,0.16,295,0.27
V,Su,194.06464,257.4197938,0.16,295,0.27
V,Su,196.83392,261.0487591,0.16,295,0.27
V,Su,199.6024,263.9790278,0.16,295,0.27
V,Su,202.37104,267.8826635,0.16,295,0.27
V,Su,205.13968,270.5525261,0.16,295,0.27
V,Su,207.90848,273.749761,0.16,295,0.27
V,Su,210.67616,277.2035323,0.16,295,0.27
V,Su,213.44464,280.2536381,0.16,295,0.27
V,Su,216.21392,283.2274614,0.16,295,0.27
V,Su,218.9816,286.8392614,0.16,295,0.27
V,Su,221.74864,289.5491273,0.16,295,0.27
V,Su,5.67866,3.404972488,0.26,295,0.27
V,Su,14.77788,9.098734889,0.26,295,0.27
V,Su,22.8644,19.05745863,0.26,295,0.27
V,Su,30.95066,30.94349749,0.26,295,0.27
V,Su,39.03484,43.32506355,0.26,295,0.27
V,Su,46.61384,55.39424889,0.26,295,0.27
V,Su,54.18868,68.05089765,0.26,295,0.27
V,Su,61.76612,79.93902596,0.26,295,0.27
V,Su,69.34694,92.20658475,0.26,295,0.27
V,Su,76.93114,103.72227,0.26,295,0.27
V,Su,84.52002,114.8869997,0.26,295,0.27
V,Su,92.09512,125.3233622,0.26,295,0.27
V,Su,99.6645,136.1952681,0.26,295,0.27
V,Su,107.23154,146.405251,0.26,295,0.27
V,Su,114.7952,156.4775142,0.26,295,0.27
V,Su,122.36198,166.9117653,0.26,295,0.27
V,Su,129.9285,176.3824011,0.26,295,0.27
V,Su,137.49502,186.2607276,0.26,295,0.27
V,Su,145.06466,195.6224083,0.26,295,0.27
V,Su,152.6356,204.7697473,0.26,295,0.27
V,Su,160.20342,213.8996098,0.26,295,0.27
V,Su,167.77202,222.8543777,0.26,295,0.27
V,Su,175.33516,231.3923859,0.26,295,0.27
V,Su,182.90506,240.6156543,0.26,295,0.27
V,Su,190.46872,249.0118365,0.26,295,0.27
V,Su,198.02796,257.6906503,0.26,295,0.27
V,Su,205.58174,265.6639759,0.26,295,0.27
V,Su,213.13656,274.4312742,0.26,295,0.27
V,Su,220.69034,283.0138474,0.26,295,0.27
V,Su,228.24438,291.2709151,0.26,295,0.27
V,Su,235.79946,299.3338333,0.26,295,0.27
V,Su,243.35428,307.3354608,0.26,295,0.27
V,Su,250.90832,315.1877552,0.26,295,0.27
V,Su,258.46288,323.2045774,0.26,295,0.27
V,Su,266.01692,330.9603745,0.26,295,0.27
V,Su,273.5707,339.4138008,0.26,295,0.27
V,Su,281.62758,347.1392715,0.26,295,0.27
V,Su,289.17824,354.7323483,0.26,295,0.27
V,Su,296.7263,363.0740303,0.26,295,0.27
V,Su,304.27202,370.4697656,0.26,295,0.27
V,Su,311.8167,378.3092064,0.26,295,0.27
V,Su,319.36658,385.6472312,0.26,295,0.27
V,Su,326.91958,393.0451972,0.26,295,0.27
V,Su,334.47128,400.989803,0.26,295,0.27
V,Su,342.0352,409.2142987,0.26,295,0.27
V,Su,349.59548,416.3293747,0.26,295,0.27
V,Su,357.15446,423.5341598,0.26,295,0.27
V,Su,364.70928,430.3950848,0.26,295,0.27
V,Su,372.2654,437.4056692,0.26,295,0.27
V,Su,379.81814,444.2817723,0.26,295,0.27
V,Su,387.37166,451.2076682,0.26,295,0.27
V,Su,394.92076,458.3247925,0.26,295,0.27
V,Su,4.34628,4.274137564,0.36,295,0.27
V,Su,12.71916,5.861939997,0.36,295,0.27
V,Su,20.39616,12.58061898,0.36,295,0.27
V,Su,26.67528,21.18192598,0.36,295,0.27
V,Su,33.65676,31.77642095,0.36,295,0.27
V,Su,39.93912,41.1873398,0.36,295,0.27
V,Su,46.22148,51.52334885,0.36,295,0.27
V,Su,52.49952,61.25845972,0.36,295,0.27
V,Su,58.77684,70.95741947,0.36,295,0.27
V,Su,65.0574,80.98611423,0.36,295,0.27
V,Su,71.33436,89.6624759,0.36,295,0.27
V,Su,77.60844,98.55103184,0.36,295,0.27
V,Su,83.88036,106.2775034,0.36,295,0.27
V,Su,90.1494,113.7111948,0.36,295,0.27
V,Su,96.41916,120.087584,0.36,295,0.27
V,Su,102.69036,127.4072085,0.36,295,0.27
V,Su,108.9594,133.7677614,0.36,295,0.27
V,Su,115.2288,139.3879434,0.36,295,0.27
V,Su,121.49388,144.8316641,0.36,295,0.27
V,Su,127.75932,150.019743,0.36,295,0.27
V,Su,134.0262,156.022714,0.36,295,0.27
V,Su,140.28804,161.1456089,0.36,295,0.27
V,Su,146.55708,165.9906782,0.36,295,0.27
V,Su,152.82468,171.0985545,0.36,295,0.27
V,Su,159.08688,175.9865466,0.36,295,0.27
V,Su,165.34656,181.4033089,0.36,295,0.27
V,Su,171.60696,186.8281639,0.36,295,0.27
V,Su,177.87312,191.8528081,0.36,295,0.27
V,Su,184.1328,197.6398144,0.36,295,0.27
V,Su,190.38996,202.5534812,0.36,295,0.27
V,Su,196.65072,208.25669,0.36,295,0.27
V,Su,204.30252,214.4609795,0.36,295,0.27
V,Su,211.25844,222.8573891,0.36,295,0.27
V,Su,217.51992,229.0814962,0.36,295,0.27
V,Su,223.78104,233.9976009,0.36,295,0.27
V,Su,230.03856,239.1888722,0.36,295,0.27
V,Su,236.29752,244.9495401,0.36,295,0.27
V,Su,242.55432,250.3290972,0.36,295,0.27
V,Su,248.8086,256.6889859,0.36,295,0.27
V,Su,255.0708,261.6674491,0.36,295,0.27
V,Su,261.33012,267.5132126,0.36,295,0.27
V,Su,267.58836,272.7346943,0.36,295,0.27
V,Su,273.84732,278.3531055,0.36,295,0.27
V,Su,280.10412,283.7730815,0.36,295,0.27
V,Su,286.3638,289.388304,0.36,295,0.27
V,Su,292.62204,295.3824512,0.36,295,0.27
V,Su,298.881,301.3003934,0.36,295,0.27
V,Su,305.13888,306.2575153,0.36,295,0.27
V,Su,311.39316,312.2419775,0.36,295,0.27
V,Su,317.64996,318.9967407,0.36,295,0.27
V,Su,323.90748,324.8136808,0.36,295,0.27
V,Su,330.16356,329.3900563,0.36,295,0.27
V,Su,336.42396,334.6287463,0.36,295,0.27
V,Su,342.6822,340.1316462,0.36,295,0.27
V,Su,348.94368,346.3484038,0.36,295,0.27
V,Su,355.20516,351.2150286,0.36,295,0.27
V,Su,361.4652,356.681221,0.36,295,0.27
V,Su,367.72884,362.4778295,0.36,295,0.27
V,Su,373.98708,367.6008841,0.36,295,0.27
V,Su,380.24424,373.3312866,0.36,295,0.27
V,Su,386.50176,378.8035796,0.36,295,0.27
V,Su,392.7546,384.0641849,0.36,295,0.27
V,Su,399.01104,389.4314936,0.36,295,0.27
V-33W,Su,4.95702,3.33210141,0.09,295,0.27
V-33W,Su,11.76399,1.528403211,0.09,295,0.27
V-33W,Su,18.74268,-3.109202832,0.09,295,0.27
V-33W,Su,25.19181,-6.198355443,0.09,295,0.27
V-33W,Su,31.81248,-6.741094343,0.09,295,0.27
V-33W,Su,38.25558,-7.359487331,0.09,295,0.27
V-33W,Su,44.69607,-8.070462614,0.09,295,0.27
V-33W,Su,51.13674,-8.667829177,0.09,295,0.27
V-33W,Su,57.57444,-9.28047078,0.09,295,0.27
V-33W,Su,64.01277,-10.05644079,0.09,295,0.27
V-33W,Su,70.44858,-10.50417002,0.09,295,0.27
V-33W,Su,76.88286,-11.04346377,0.09,295,0.27
V-33W,Su,83.31624,-11.8121135,0.09,295,0.27
V-33W,Su,89.74251,-12.32028793,0.09,295,0.27
V-33W,Su,96.17301,-12.92315093,0.09,295,0.27
V-33W,Su,102.60387,-13.4479975,0.09,295,0.27
V-33W,Su,109.03464,-14.23989976,0.09,295,0.27
V-33W,Su,115.4655,-14.8348085,0.09,295,0.27
V-33W,Su,121.89105,-15.56628153,0.09,295,0.27
V-33W,Su,128.30706,-16.00159542,0.09,295,0.27
V-33W,Su,134.71929,-16.87769949,0.09,295,0.27
V-33W,Su,141.13242,-17.73671102,0.09,295,0.27
V-33W,Su,147.54357,-18.39176462,0.09,295,0.27
V-33W,Su,153.95382,-19.48039845,0.09,295,0.27
V-33W,Su,160.36425,-19.98175408,0.09,295,0.27
V-33W,Su,166.77432,-20.97391241,0.09,295,0.27
V-33W,Su,173.18367,-21.80714496,0.09,295,0.27
V-33W,Su,179.59257,-22.74653642,0.09,295,0.27
V-33W,Su,186.00354,-23.53565586,0.09,295,0.27
V-33W,Su,192.4146,-24.54136246,0.09,295,0.27
V-33W,Su,198.82404,-25.53805761,0.09,295,0.27
V-33W,Su,205.2324,-26.55775174,0.09,295,0.27
V-33W,Su,211.63986,-27.59889996,0.09,295,0.27
V-33W,Su,218.04552,-28.54718495,0.09,295,0.27
V-33W,Su,224.44794,-29.80970557,0.09,295,0.27
V-33W,Su,230.85117,-30.79913034,0.09,295,0.27
V-33W,Su,237.25332,-31.9625438,0.09,295,0.27
V-33W,Su,243.65556,-33.24418708,0.09,295,0.27
V-33W,Su,250.056,-34.35535641,0.09,295,0.27
V-33W,Su,256.8024,-35.74282829,0.09,295,0.27
V-33W,Su,264.24162,-37.09866647,0.09,295,0.27
V-33W,Su,270.64242,-38.1183831,0.09,295,0.27
V-33W,Su,277.21467,-39.58643914,0.09,295,0.27
V-33W,Su,284.13702,-41.0045008,0.09,295,0.27
V-33W,Su,290.54052,-41.99256371,0.09,295,0.27
V-33W,Su,297.29007,-43.29481383,0.09,295,0.27
V-33W,Su,304.38423,-44.65148083,0.09,295,0.27
V-33W,Su,310.78368,-46.01037321,0.09,295,0.27
V-33W,Su,317.18502,-47.5268992,0.09,295,0.27
V-33W,Su,323.58375,-48.72580304,0.09,295,0.27
V-33W,Su,329.98086,-49.93610345,0.09,295,0.27
V-33W,Su,336.38202,-51.00406499,0.09,295,0.27
V-33W,Su,342.78219,-52.75445299,0.09,295,0.27
V-33W,Su,349.18155,-54.49762454,0.09,295,0.27
V-33W,Su,355.581,-56.09533188,0.09,295,0.27
V-33W,Su,361.98513,-57.09824248,0.09,295,0.27
V-33W,Su,368.38755,-58.43206448,0.09,295,0.27
V-33W,Su,374.79519,-59.98533525,0.09,295,0.27
V-33W,Su,381.20004,-61.01405562,0.09,295,0.27
V-33W,Su,387.60399,-62.24332055,0.09,295,0.27
V-33W,Su,394.00704,-63.40109926,0.09,295,0.27
V-33W,Su,4.72215,2.861520468,0.15,295,0.27
V-33W,Su,11.4147,0.575060487,0.15,295,0.27
V-33W,Su,18.10725,-1.527095162,0.15,295,0.27
V-33W,Su,24.5094,-3.533348878,0.15,295,0.27
V-33W,Su,30.6246,-4.935116109,0.15,295,0.27
V-33W,Su,37.02915,-6.823949131,0.15,295,0.27
V-33W,Su,43.1421,-8.257778989,0.15,295,0.27
V-33W,Su,49.25355,-9.796749483,0.15,295,0.27
V-33W,Su,55.362,-11.08248098,0.15,295,0.27
V-33W,Su,61.46865,-12.65376232,0.15,295,0.27
V-33W,Su,67.57455,-13.97602221,0.15,295,0.27
V-33W,Su,73.96935,-15.70395581,0.15,295,0.27
V-33W,Su,80.0715,-16.76541045,0.15,295,0.27
V-33W,Su,86.1741,-18.4087723,0.15,295,0.27
V-33W,Su,92.27445,-19.94143966,0.15,295,0.27
V-33W,Su,98.3706,-21.09287029,0.15,295,0.27
V-33W,Su,104.4663,-22.49153533,0.15,295,0.27
V-33W,Su,110.559,-23.92833532,0.15,295,0.27
V-33W,Su,116.65215,-25.28148648,0.15,295,0.27
V-33W,Su,122.74515,-25.92426848,0.15,295,0.27
V-33W,Su,128.8395,-27.480972,0.15,295,0.27
V-33W,Su,134.92965,-29.03591533,0.15,295,0.27
V-33W,Su,141.0192,-29.65071646,0.15,295,0.27
V-33W,Su,147.11235,-30.6538646,0.15,295,0.27
V-33W,Su,153.20325,-31.55102784,0.15,295,0.27
V-33W,Su,159.5838,-33.3173086,0.15,295,0.27
V-33W,Su,165.96285,-34.68821579,0.15,295,0.27
V-33W,Su,172.6287,-36.03754565,0.15,295,0.27
V-33W,Su,178.71825,-37.24144211,0.15,295,0.27
V-33W,Su,184.80615,-38.56733254,0.15,295,0.27
V-33W,Su,191.1813,-39.7694462,0.15,295,0.27
V-33W,Su,197.2659,-41.07322549,0.15,295,0.27
V-33W,Su,203.3508,-43.07590421,0.15,295,0.27
V-33W,Su,209.43435,-44.20866291,0.15,295,0.27
V-33W,Su,215.51835,-45.7256902,0.15,295,0.27
V-33W,Su,221.60385,-47.16864862,0.15,295,0.27
V-33W,Su,227.6874,-48.97132865,0.15,295,0.27
V-33W,Su,233.77545,-50.53271888,0.15,295,0.27
V-33W,Su,240.1566,-52.15254357,0.15,295,0.27
V-33W,Su,246.82545,-54.03467726,0.15,295,0.27
V-33W,Su,252.9132,-55.96348199,0.15,295,0.27
V-33W,Su,258.9996,-57.42062103,0.15,295,0.27
V-33W,Su,265.08765,-59.06904708,0.15,295,0.27
