Repository: tongsu-brown/KMORFS

# KMORFS-db

**Kinetic Modeling Of Residual Film Stress** — Database-driven version.

A physics-informed machine learning framework for modeling residual stress evolution in thin film materials deposited by magnetron sputtering, thermal evaporation, and e-beam evaporation. Uses a CSV database backend with 258 experiments across 54 materials from 24 published data sources.

## Quick Start

## Tutorial: Fitting Your Own Data

### Step 1: Add your data to the database

Add rows to `data/source.csv` with your experiment metadata:

| material | Tm_K | data_source | R | T | P | Alloy_type |
|---|---|---|---|---|---|---|
| MyMetal | 1800 | MyLab | 0.1 | 295 | 0.3 | Single element |

File: data/all_experiments.csv (part 22 of 23)
material,data_source,thickness,stressthickness,R,T,P
V-33W,Su,271.1742,-60.85036393,0.15,295,0.27
V-33W,Su,277.2573,-62.63794433,0.15,295,0.27
V-33W,Su,283.3428,-63.91004788,0.15,295,0.27
V-33W,Su,289.4289,-65.88889273,0.15,295,0.27
V-33W,Su,295.5135,-67.69147739,0.15,295,0.27
V-33W,Su,301.599,-69.59705039,0.15,295,0.27
V-33W,Su,307.68285,-71.18117672,0.15,295,0.27
V-33W,Su,313.76595,-73.37396748,0.15,295,0.27
V-33W,Su,319.8456,-75.29999152,0.15,295,0.27
V-33W,Su,325.92675,-76.88350362,0.15,295,0.27
V-33W,Su,332.0094,-79.16817518,0.15,295,0.27
V-33W,Su,338.6598,-81.39701287,0.15,295,0.27
V-33W,Su,344.7417,-83.14867457,0.15,295,0.27
V-33W,Su,350.8206,-85.33890867,0.15,295,0.27
V-33W,Su,356.89905,-86.80372437,0.15,295,0.27
V-33W,Su,362.97645,-88.61643755,0.15,295,0.27
V-33W,Su,369.0549,-90.31766991,0.15,295,0.27
V-33W,Su,375.13215,-92.33786504,0.15,295,0.27
V-33W,Su,381.20895,-93.99476176,0.15,295,0.27
V-33W,Su,387.2844,-95.97870287,0.15,295,0.27
V-33W,Su,393.36345,-97.80996719,0.15,295,0.27
V-33W,Su,5.92326,2.733688124,0.21,295,0.27
V-33W,Su,13.69053,-0.543307866,0.21,295,0.27
V-33W,Su,21.46599,-3.716793967,0.21,295,0.27
V-33W,Su,30.06528,-6.017061689,0.21,295,0.27
V-33W,Su,36.204,-7.99724464,0.21,295,0.27
V-33W,Su,42.34041,-9.657298426,0.21,295,0.27
V-33W,Su,48.47661,-11.19062705,0.21,295,0.27
V-33W,Su,56.25018,-13.16189278,0.21,295,0.27
V-33W,Su,63.61131,-14.08214713,0.21,295,0.27
V-33W,Su,72.62598,-15.63485261,0.21,295,0.27
V-33W,Su,80.81451,-16.89285421,0.21,295,0.27
V-33W,Su,86.94672,-18.31707633,0.21,295,0.27
V-33W,Su,93.89289,-18.9435292,0.21,295,0.27
V-33W,Su,100.42641,-20.30787318,0.21,295,0.27
V-33W,Su,108.18318,-22.07251556,0.21,295,0.27
V-33W,Su,115.12494,-23.14633337,0.21,295,0.27
V-33W,Su,124.10454,-25.46817893,0.21,295,0.27
V-33W,Su,131.45013,-26.76801405,0.21,295,0.27
V-33W,Su,139.19934,-28.41047816,0.21,295,0.27
V-33W,Su,145.31601,-29.88294524,0.21,295,0.27
V-33W,Su,151.43457,-31.25081589,0.21,295,0.27
V-33W,Su,157.55544,-33.15724318,0.21,295,0.27
V-33W,Su,163.67295,-34.96825338,0.21,295,0.27
V-33W,Su,170.19933,-36.37187254,0.21,295,0.27
V-33W,Su,176.72109,-38.15010133,0.21,295,0.27
V-33W,Su,183.24327,-40.00256502,0.21,295,0.27
V-33W,Su,189.35658,-41.11980961,0.21,295,0.27
V-33W,Su,195.46968,-43.09562655,0.21,295,0.27
V-33W,Su,201.58257,-45.14017251,0.21,295,0.27
V-33W,Su,207.6963,-46.85656313,0.21,295,0.27
V-33W,Su,213.81108,-48.76332749,0.21,295,0.27
V-33W,Su,219.92544,-50.51669809,0.21,295,0.27
V-33W,Su,226.03833,-52.21569432,0.21,295,0.27
V-33W,Su,232.15479,-53.96637534,0.21,295,0.27
V-33W,Su,238.26642,-55.86038387,0.21,295,0.27
V-33W,Su,244.38183,-58.10004403,0.21,295,0.27
V-33W,Su,250.49661,-59.9146345,0.21,295,0.27
V-33W,Su,256.60782,-61.73537028,0.21,295,0.27
V-33W,Su,262.71945,-63.80270445,0.21,295,0.27
V-33W,Su,268.83108,-65.52379472,0.21,295,0.27
V-33W,Su,275.34948,-67.74838468,0.21,295,0.27
V-33W,Su,281.45901,-69.92694551,0.21,295,0.27
V-33W,Su,287.56917,-72.05780424,0.21,295,0.27
V-33W,Su,293.68101,-74.07159004,0.21,295,0.27
V-33W,Su,299.78928,-76.02981786,0.21,295,0.27
V-33W,Su,305.89902,-78.3005629,0.21,295,0.27
V-33W,Su,312.00918,-80.20025372,0.21,295,0.27
V-33W,Su,318.11871,-82.26630217,0.21,295,0.27
V-33W,Su,324.22803,-84.3375662,0.21,295,0.27
V-33W,Su,330.33819,-85.80811537,0.21,295,0.27
V-33W,Su,336.44478,-88.19430111,0.21,295,0.27
V-33W,Su,342.55515,-90.4275067,0.21,295,0.27
V-33W,Su,348.663,-92.61288678,0.21,295,0.27
V-33W,Su,354.7698,-94.51282467,0.21,295,0.27
V-33W,Su,360.87471,-96.60665831,0.21,295,0.27
V-33W,Su,366.98886,-98.44487599,0.21,295,0.27
V-33W,Su,373.09818,-101.0175425,0.21,295,0.27
V-33W,Su,379.20372,-102.6870201,0.21,295,0.27
V-33W,Su,385.71855,-105.7850901,0.21,295,0.27
V-33W,Su,391.8243,-107.4257075,0.21,295,0.27
V-33W,Su,4.75389,3.525949051,0.27,295,0.27
V-33W,Su,11.5641,0.626290132,0.27,295,0.27
V-33W,Su,18.37539,-3.409115737,0.27,295,0.27
V-33W,Su,24.13989,-6.395218289,0.27,295,0.27
V-33W,Su,30.42684,-8.697072567,0.27,295,0.27
V-33W,Su,36.71163,-11.01560519,0.27,295,0.27
V-33W,Su,42.47154,-12.71833321,0.27,295,0.27
V-33W,Su,48.23199,-14.10734014,0.27,295,0.27
V-33W,Su,53.99055,-15.5930508,0.27,295,0.27
V-33W,Su,59.75046,-16.94415408,0.27,295,0.27
V-33W,Su,65.51226,-18.78427646,0.27,295,0.27
V-33W,Su,71.26974,-20.11592954,0.27,295,0.27
V-33W,Su,77.02803,-21.41063645,0.27,295,0.27
V-33W,Su,82.78524,-22.90302427,0.27,295,0.27
V-33W,Su,88.54434,-23.86984568,0.27,295,0.27
V-33W,Su,94.29966,-25.39923749,0.27,295,0.27
V-33W,Su,100.05363,-26.89455907,0.27,295,0.27
V-33W,Su,105.80463,-28.72110002,0.27,295,0.27
V-33W,Su,112.08159,-29.98016318,0.27,295,0.27
V-33W,Su,118.35666,-31.48114202,0.27,295,0.27
V-33W,Su,127.24533,-33.23709117,0.27,295,0.27
V-33W,Su,135.60534,-35.59241706,0.27,295,0.27
V-33W,Su,143.96616,-38.06698888,0.27,295,0.27
V-33W,Su,152.85213,-39.72266666,0.27,295,0.27
V-33W,Su,160.69077,-42.50849619,0.27,295,0.27
V-33W,Su,166.43961,-43.98851106,0.27,295,0.27
V-33W,Su,172.18629,-44.83556459,0.27,295,0.27
V-33W,Su,177.9327,-46.98022107,0.27,295,0.27
V-33W,Su,183.67668,-48.3464072,0.27,295,0.27
V-33W,Su,189.42309,-50.00368242,0.27,295,0.27
V-33W,Su,197.25903,-52.2203237,0.27,295,0.27
V-33W,Su,205.61661,-54.57493433,0.27,295,0.27
V-33W,Su,211.36113,-56.52866281,0.27,295,0.27
V-33W,Su,217.10889,-58.28647981,0.27,295,0.27
V-33W,Su,222.85503,-59.65408009,0.27,295,0.27
V-33W,Su,228.59928,-62.12985368,0.27,295,0.27
V-33W,Su,234.86598,-63.31179729,0.27,295,0.27
V-33W,Su,240.60888,-65.48811454,0.27,295,0.27
V-33W,Su,247.39749,-67.83257644,0.27,295,0.27
V-33W,Su,253.14012,-69.30994397,0.27,295,0.27
V-33W,Su,258.88491,-71.27793094,0.27,295,0.27
V-33W,Su,264.63078,-73.29970348,0.27,295,0.27
V-33W,Su,271.94076,-75.62309051,0.27,295,0.27
V-33W,Su,278.7291,-78.24117716,0.27,295,0.27
V-33W,Su,286.038,-80.15424306,0.27,295,0.27
V-33W,Su,293.86962,-83.11993609,0.27,295,0.27
V-33W,Su,301.17528,-84.98791051,0.27,295,0.27
V-33W,Su,309.00123,-87.97225671,0.27,295,0.27
V-33W,Su,314.73954,-89.81269742,0.27,295,0.27
V-33W,Su,320.48082,-92.06937541,0.27,295,0.27
V-33W,Su,327.26295,-93.92000241,0.27,295,0.27
V-33W,Su,333.52506,-96.7335597,0.27,295,0.27
V-33W,Su,339.26472,-98.39570927,0.27,295,0.27
V-33W,Su,345.00276,-100.2183892,0.27,295,0.27
V-33W,Su,350.74269,-102.7103862,0.27,295,0.27
V-33W,Su,356.48289,-105.2267886,0.27,295,0.27
V-33W,Su,362.22012,-106.57901,0.27,295,0.27
V-33W,Su,367.96086,-109.2917885,0.27,295,0.27
V-33W,Su,373.69917,-111.0589366,0.27,295,0.27
V-33W,Su,379.44099,-113.0956418,0.27,295,0.27
V-33W,Su,385.18254,-114.8901173,0.27,295,0.27
V-33W,Su,390.92004,-117.1907834,0.27,295,0.27
V-33W,Su,396.65943,-119.1332319,0.27,295,0.27
V-33W,Su,4.47624,2.974853852,0.36,295,0.27
V-33W,Su,9.3834,1.208675051,0.36,295,0.27
V-33W,Su,16.38216,-2.45527358,0.36,295,0.27
V-33W,Su,21.9834,-5.685369647,0.36,295,0.27
V-33W,Su,26.88588,-8.084071953,0.36,295,0.27
V-33W,Su,35.29116,-10.98800868,0.36,295,0.27
V-33W,Su,40.19544,-14.14195091,0.36,295,0.27
V-33W,Su,45.09792,-16.22604644,0.36,295,0.27
V-33W,Su,50.69448,-18.67740131,0.36,295,0.27
V-33W,Su,55.59552,-20.52106873,0.36,295,0.27
V-33W,Su,60.4944,-22.83043524,0.36,295,0.27
V-33W,Su,66.0924,-25.10914927,0.36,295,0.27
V-33W,Su,70.99128,-27.11356263,0.36,295,0.27
V-33W,Su,75.89088,-28.95417868,0.36,295,0.27
V-33W,Su,80.78904,-30.65321741,0.36,295,0.27
V-33W,Su,85.68576,-33.43440345,0.36,295,0.27
V-33W,Su,90.58248,-34.8686616,0.36,295,0.27
V-33W,Su,95.47992,-37.02916907,0.36,295,0.27
V-33W,Su,100.37628,-38.60694561,0.36,295,0.27
V-33W,Su,105.2712,-41.37025981,0.36,295,0.27
V-33W,Su,110.1654,-42.83155189,0.36,295,0.27
V-33W,Su,115.06068,-44.63733778,0.36,295,0.27
V-33W,Su,119.95452,-46.65746302,0.36,295,0.27
V-33W,Su,124.8462,-48.41429226,0.36,295,0.27
V-33W,Su,129.7404,-50.538634,0.36,295,0.27
V-33W,Su,134.63532,-52.41942497,0.36,295,0.27
V-33W,Su,139.53024,-54.33098389,0.36,295,0.27
V-33W,Su,144.4194,-56.43825428,0.36,295,0.27
V-33W,Su,149.31216,-57.9626192,0.36,295,0.27
V-33W,Su,155.6064,-60.04518507,0.36,295,0.27
V-33W,Su,161.19828,-62.63330274,0.36,295,0.27
V-33W,Su,167.48964,-63.92194969,0.36,295,0.27
V-33W,Su,173.08296,-66.45112593,0.36,295,0.27
V-33W,Su,177.975,-68.61404953,0.36,295,0.27
V-33W,Su,182.86416,-70.22944583,0.36,295,0.27
V-33W,Su,189.153,-72.69298613,0.36,295,0.27
V-33W,Su,194.04468,-74.83893454,0.36,295,0.27
V-33W,Su,199.63476,-77.09086168,0.36,295,0.27
V-33W,Su,206.6256,-78.79542473,0.36,295,0.27
V-33W,Su,211.51944,-81.04906839,0.36,295,0.27
V-33W,Su,217.11132,-83.77575608,0.36,295,0.27
V-33W,Su,222.003,-85.22931363,0.36,295,0.27
V-33W,Su,228.99204,-87.39502182,0.36,295,0.27
V-33W,Su,233.88408,-89.1666874,0.36,295,0.27
V-33W,Su,238.77648,-91.26181984,0.36,295,0.27
V-33W,Su,245.06604,-93.61279749,0.36,295,0.27
V-33W,Su,251.3538,-96.14738065,0.36,295,0.27
V-33W,Su,256.24152,-97.28162578,0.36,295,0.27
V-33W,Su,261.1296,-99.6089078,0.36,295,0.27
V-33W,Su,266.71644,-102.3294236,0.36,295,0.27
V-33W,Su,271.60524,-104.1517563,0.36,295,0.27
V-33W,Su,276.4944,-105.910628,0.36,295,0.27
V-33W,Su,281.38536,-107.660827,0.36,295,0.27
V-33W,Su,286.27776,-109.3882428,0.36,295,0.27
V-33W,Su,291.1644,-111.1644473,0.36,295,0.27
V-33W,Su,296.0514,-113.2412516,0.36,295,0.27
V-33W,Su,300.93984,-115.8703824,0.36,295,0.27
V-33W,Su,305.8308,-118.2608383,0.36,295,0.27
V-33W,Su,310.72212,-119.5263487,0.36,295,0.27
V-33W,Su,316.30572,-121.3505756,0.36,295,0.27
V-33W,Su,321.19128,-123.7040569,0.36,295,0.27
V-33W,Su,326.0808,-125.1750343,0.36,295,0.27
V-33W,Su,330.9696,-127.4047571,0.36,295,0.27
V-33W,Su,335.8566,-129.3663004,0.36,295,0.27
V-33W,Su,340.74576,-131.6581733,0.36,295,0.27
V-33W,Su,345.63096,-133.6164913,0.36,295,0.27
V-33W,Su,350.51976,-135.7586563,0.36,295,0.27
V-33W,Su,355.40496,-137.3938446,0.36,295,0.27
V-33W,Su,360.2898,-139.1264975,0.36,295,0.27
V-33W,Su,365.17644,-141.5431611,0.36,295,0.27
V-33W,Su,370.06128,-143.521499,0.36,295,0.27
V-33W,Su,374.94684,-145.7269206,0.36,295,0.27
V-33W,Su,379.8342,-147.936763,0.36,295,0.27
V-33W,Su,384.71868,-150.0947693,0.36,295,0.27
V-33W,Su,389.60172,-151.5451872,0.36,295,0.27
V-33W,Su,394.4844,-154.1394417,0.36,295,0.27
V-25W,Su,4.83128,2.556876264,0.08,295,0.27
V-25W,Su,11.66832,2.202927794,0.08,295,0.27
V-25W,Su,18.50664,2.543584036,0.08,295,0.27
V-25W,Su,25.80576,4.063198552,0.08,295,0.27
V-25W,Su,33.10184,7.808903572,0.08,295,0.27
V-25W,Su,42.10696,12.00711431,0.08,295,0.27
V-25W,Su,49.08936,16.01193933,0.08,295,0.27
V-25W,Su,55.92272,19.55284379,0.08,295,0.27
V-25W,Su,62.29208,23.11563185,0.08,295,0.27
V-25W,Su,68.66248,27.0247525,0.08,295,0.27
V-25W,Su,75.33968,30.64024381,0.08,295,0.27
V-25W,Su,81.70776,34.32779464,0.08,295,0.27
V-25W,Su,88.07096,37.73878851,0.08,295,0.27
V-25W,Su,94.4352,41.42600045,0.08,295,0.27
V-25W,Su,100.79952,44.73118853,0.08,295,0.27
V-25W,Su,107.15784,48.18028383,0.08,295,0.27
V-25W,Su,113.5116,51.38621911,0.08,295,0.27
V-25W,Su,119.85656,54.65989085,0.08,295,0.27
V-25W,Su,126.19696,58.24810609,0.08,295,0.27
V-25W,Su,132.54368,61.86233554,0.08,295,0.27
V-25W,Su,138.89352,65.33869367,0.08,295,0.27
V-25W,Su,145.24312,69.05585219,0.08,295,0.27
V-25W,Su,151.60136,72.62168244,0.08,295,0.27
V-25W,Su,157.95632,76.31155756,0.08,295,0.27
V-25W,Su,164.31032,79.7564556,0.08,295,0.27
V-25W,Su,170.66112,83.05803081,0.08,295,0.27
V-25W,Su,177.00936,86.44256751,0.08,295,0.27
V-25W,Su,183.36224,90.23234155,0.08,295,0.27
V-25W,Su,189.71408,93.52678951,0.08,295,0.27
V-25W,Su,196.0664,97.25849797,0.08,295,0.27
V-25W,Su,202.41792,100.6403321,0.08,295,0.27
V-25W,Su,208.76848,104.1123918,0.08,295,0.27
V-25W,Su,215.12344,108.0738638,0.08,295,0.27
V-25W,Su,221.48096,111.4373269,0.08,295,0.27
V-25W,Su,227.85512,115.409111,0.08,295,0.27
V-25W,Su,234.21808,118.2977847,0.08,295,0.27
V-25W,Su,240.5736,121.2811188,0.08,295,0.27
V-25W,Su,246.92496,124.6813136,0.08,295,0.27
V-25W,Su,253.27512,127.9562208,0.08,295,0.27
V-25W,Su,259.62736,131.3562261,0.08,295,0.27
V-25W,Su,265.9764,134.4336432,0.08,295,0.27
V-25W,Su,272.32304,137.7798013,0.08,295,0.27
V-25W,Su,278.66944,141.0458554,0.08,295,0.27
V-25W,Su,285.01504,144.6934311,0.08,295,0.27
V-25W,Su,291.37192,147.8953386,0.08,295,0.27
V-25W,Su,297.72904,151.1425195,0.08,295,0.27
V-25W,Su,304.08144,154.3899243,0.08,295,0.27
V-25W,Su,310.43008,157.733686,0.08,295,0.27
V-25W,Su,316.78408,160.9292777,0.08,295,0.27
V-25W,Su,323.13392,164.070035,0.08,295,0.27
V-25W,Su,329.48072,167.1609081,0.08,295,0.27
V-25W,Su,335.8264,170.8599918,0.08,295,0.27
V-25W,Su,342.17504,174.079831,0.08,295,0.27
V-25W,Su,348.52088,177.2834457,0.08,295,0.27
V-25W,Su,354.86392,180.6396542,0.08,295,0.27
V-25W,Su,361.20896,184.036671,0.08,295,0.27
V-25W,Su,367.55224,187.3042932,0.08,295,0.27
V-25W,Su,373.90072,190.8775557,0.08,295,0.27
V-25W,Su,380.24504,194.0985034,0.08,295,0.27
V-25W,Su,386.59208,197.6460682,0.08,295,0.27
V-25W,Su,392.936,200.8646702,0.08,295,0.27
V-25W,Su,5.08008,3.263406928,0.12,295,0.27
V-25W,Su,12.06456,1.979538683,0.12,295,0.27
V-25W,Su,18.81528,0.869375093,0.12,295,0.27
V-25W,Su,25.33044,0.476754955,0.12,295,0.27
V-25W,Su,31.84368,0.447920457,0.12,295,0.27
V-25W,Su,38.1258,1.924955478,0.12,295,0.27
V-25W,Su,44.4078,3.530403035,0.12,295,0.27
V-25W,Su,50.92248,5.831140515,0.12,295,0.27
V-25W,Su,57.20352,8.091180373,0.12,295,0.27
V-25W,Su,63.48324,10.86804352,0.12,295,0.27
V-25W,Su,69.762,13.66975536,0.12,295,0.27
V-25W,Su,76.04016,16.47462513,0.12,295,0.27
V-25W,Su,82.31736,19.26143643,0.12,295,0.27
V-25W,Su,88.5942,21.87169321,0.12,295,0.27
V-25W,Su,96.03156,24.81825508,0.12,295,0.27
V-25W,Su,102.7686,27.8817337,0.12,295,0.27
V-25W,Su,109.0428,30.51303515,0.12,295,0.27
V-25W,Su,115.31364,33.24320254,0.12,295,0.27
V-25W,Su,121.5834,35.81455441,0.12,295,0.27
V-25W,Su,130.17768,39.34179554,0.12,295,0.27
V-25W,Su,139.6908,42.95865525,0.12,295,0.27
V-25W,Su,147.34908,45.91143282,0.12,295,0.27
V-25W,Su,155.70264,49.42485257,0.12,295,0.27
V-25W,Su,161.96748,51.71534049,0.12,295,0.27
V-25W,Su,168.2322,54.09408765,0.12,295,0.27
V-25W,Su,175.42284,57.01192275,0.12,295,0.27
V-25W,Su,181.68648,59.81583142,0.12,295,0.27
V-25W,Su,187.94868,61.90286392,0.12,295,0.27
V-25W,Su,194.20908,64.41894224,0.12,295,0.27
V-25W,Su,201.16308,67.36335173,0.12,295,0.27
V-25W,Su,207.42144,70.8555699,0.12,295,0.27
V-25W,Su,215.5302,76.81950904,0.12,295,0.27
V-25W,Su,222.48396,79.5826868,0.12,295,0.27
V-25W,Su,228.97392,81.73297661,0.12,295,0.27
V-25W,Su,235.23084,84.45955662,0.12,295,0.27
V-25W,Su,241.48968,86.77395098,0.12,295,0.27
V-25W,Su,247.74984,89.16561878,0.12,295,0.27
V-25W,Su,254.00868,91.31266623,0.12,295,0.27
V-25W,Su,260.26488,93.79597788,0.12,295,0.27
V-25W,Su,266.5206,96.43897099,0.12,295,0.27
V-25W,Su,273.24024,99.23385097,0.12,295,0.27
V-25W,Su,279.50076,101.9148926,0.12,295,0.27
V-25W,Su,285.7596,104.1275736,0.12,295,0.27
V-25W,Su,292.02072,106.7532127,0.12,295,0.27
V-25W,Su,298.27908,109.1206353,0.12,295,0.27
V-25W,Su,304.53792,111.3989098,0.12,295,0.27
V-25W,Su,310.7952,113.6625688,0.12,295,0.27
V-25W,Su,317.05224,116.3148621,0.12,295,0.27
V-25W,Su,323.3112,118.8570419,0.12,295,0.27
V-25W,Su,329.5698,121.3683089,0.12,295,0.27
V-25W,Su,335.829,123.7338226,0.12,295,0.27
V-25W,Su,342.08592,126.2591273,0.12,295,0.27
V-25W,Su,348.34332,128.528197,0.12,295,0.27
V-25W,Su,354.59952,131.1142415,0.12,295,0.27
V-25W,Su,360.85536,133.7211528,0.12,295,0.27
V-25W,Su,367.1088,136.1054104,0.12,295,0.27
V-25W,Su,373.3644,138.7530549,0.12,295,0.27
V-25W,Su,379.6218,140.6443557,0.12,295,0.27
V-25W,Su,385.87872,143.2828248,0.12,295,0.27
V-25W,Su,392.13528,145.9231878,0.12,295,0.27
V-25W,Su,5.0786,2.787749774,0.2,295,0.27
V-25W,Su,10.1176,3.897005853,0.2,295,0.27
V-25W,Su,14.7712,3.816882352,0.2,295,0.27
V-25W,Su,20.9754,4.161619272,0.2,295,0.27
V-25W,Su,26.792,5.65396585,0.2,295,0.27
V-25W,Su,33.3832,6.971068083,0.2,295,0.27
V-25W,Su,40.7504,7.846690302,0.2,295,0.27
V-25W,Su,46.9526,9.072614278,0.2,295,0.27
V-25W,Su,53.1548,10.42850671,0.2,295,0.27
V-25W,Su,60.1306,12.21517111,0.2,295,0.27
V-25W,Su,65.9418,13.67687013,0.2,295,0.27
V-25W,Su,72.14,15.52233693,0.2,295,0.27
V-25W,Su,79.1134,17.21296982,0.2,295,0.27
V-25W,Su,86.0884,18.24066465,0.2,295,0.27
V-25W,Su,93.4472,19.47672368,0.2,295,0.27
V-25W,Su,101.1908,21.70237784,0.2,295,0.27
V-25W,Su,106.226,23.49801819,0.2,295,0.27
V-25W,Su,113.193,24.43073715,0.2,295,0.27
V-25W,Su,120.1614,25.42435794,0.2,295,0.27
V-25W,Su,126.3516,26.21295655,0.2,295,0.27
V-25W,Su,133.3236,27.75950623,0.2,295,0.27
V-25W,Su,140.2892,27.84278645,0.2,295,0.27
V-25W,Su,147.2564,29.91889534,0.2,295,0.27
V-25W,Su,152.6718,31.49532799,0.2,295,0.27
V-25W,Su,158.4786,32.72101357,0.2,295,0.27
V-25W,Su,164.6692,32.96285008,0.2,295,0.27
V-25W,Su,171.2514,34.1740271,0.2,295,0.27
V-25W,Su,178.607,35.40484302,0.2,295,0.27
V-25W,Su,184.798,35.32289916,0.2,295,0.27
V-25W,Su,189.0552,36.28117159,0.2,295,0.27
V-25W,Su,196.4158,34.35302769,0.2,295,0.27
V-25W,Su,203.7674,25.27462842,0.2,295,0.27
V-25W,Su,211.5054,37.8801356,0.2,295,0.27
V-25W,Su,218.4684,39.68427069,0.2,295,0.27
V-25W,Su,225.4286,40.43190094,0.2,295,0.27
V-25W,Su,230.8438,40.11999925,0.2,295,0.27
V-25W,Su,237.8058,40.5212619,0.2,295,0.27
V-25W,Su,244.767,42.02818853,0.2,295,0.27
V-25W,Su,252.1142,42.68341659,0.2,295,0.27
V-25W,Su,259.072,43.38826165,0.2,295,0.27
V-25W,Su,266.8046,44.11487231,0.2,295,0.27
V-25W,Su,273.3748,44.13067907,0.2,295,0.27
V-25W,Su,279.945,44.99702541,0.2,295,0.27
V-25W,Su,286.5158,45.89606176,0.2,295,0.27
V-25W,Su,293.0856,47.18730487,0.2,295,0.27
V-25W,Su,300.0478,46.50611456,0.2,295,0.27
V-25W,Su,307.3964,47.71303046,0.2,295,0.27
V-25W,Su,313.9696,48.77552458,0.2,295,0.27
V-25W,Su,320.9208,48.35105625,0.2,295,0.27
V-25W,Su,327.1054,48.4227741,0.2,295,0.27
V-25W,Su,332.5182,49.93552288,0.2,295,0.27
V-25W,Su,336.7706,50.11082754,0.2,295,0.27
V-25W,Su,341.0282,50.35233869,0.2,295,0.27
V-25W,Su,345.2878,50.48104387,0.2,295,0.27
V-25W,Su,349.5478,50.77956594,0.2,295,0.27
V-25W,Su,353.8078,51.00956758,0.2,295,0.27
V-25W,Su,358.0608,51.28553354,0.2,295,0.27
V-25W,Su,362.3172,51.81736765,0.2,295,0.27
V-25W,Su,366.9568,52.15645438,0.2,295,0.27
V-25W,Su,371.2138,52.11995401,0.2,295,0.27
V-25W,Su,375.468,52.41939802,0.2,295,0.27
V-25W,Su,379.724,52.39859696,0.2,295,0.27
V-25W,Su,383.9804,52.75133579,0.2,295,0.27
V-25W,Su,388.234,53.0817887,0.2,295,0.27
V-25W,Su,392.4868,53.05547471,0.2,295,0.27
V-25W,Su,396.7398,52.94707455,0.2,295,0.27
V-25W,Su,5.04784,3.031157699,0.28,295,0.27
V-25W,Su,12.62492,2.352793165,0.28,295,0.27
V-25W,Su,19.663,1.364838711,0.28,295,0.27
V-25W,Su,26.15816,2.122938307,0.28,295,0.27
V-25W,Su,34.82164,3.678898242,0.28,295,0.27
V-25W,Su,42.39704,4.378987155,0.28,295,0.27
V-25W,Su,51.59812,5.794348511,0.28,295,0.27
V-25W,Su,58.62864,7.467909616,0.28,295,0.27
V-25W,Su,67.83504,8.101814312,0.28,295,0.27
V-25W,Su,75.95364,9.413200177,0.28,295,0.27
V-25W,Su,83.5282,9.914112543,0.28,295,0.27
V-25W,Su,90.56292,10.56821598,0.28,295,0.27
V-25W,Su,97.59484,11.9706213,0.28,295,0.27
V-25W,Su,104.08636,12.31384875,0.28,295,0.27
V-25W,Su,110.57592,13.40741369,0.28,295,0.27
V-25W,Su,116.52172,13.82517932,0.28,295,0.27
V-25W,Su,122.47032,14.52218564,0.28,295,0.27
V-25W,Su,129.49832,15.27429989,0.28,295,0.27
V-25W,Su,135.44608,16.05560278,0.28,295,0.27
V-25W,Su,141.3958,16.41057227,0.28,295,0.27
V-25W,Su,147.34188,17.29603114,0.28,295,0.27
V-25W,Su,153.82808,17.73415564,0.28,295,0.27
V-25W,Su,160.31428,18.27074859,0.28,295,0.27
V-25W,Su,166.80356,18.92118538,0.28,295,0.27
V-25W,Su,173.838,19.22612921,0.28,295,0.27
V-25W,Su,180.3256,20.04180617,0.28,295,0.27
V-25W,Su,187.89484,20.55525869,0.28,295,0.27
V-25W,Su,194.92452,21.05676486,0.28,295,0.27
V-25W,Su,200.86948,21.25494044,0.28,295,0.27
V-25W,Su,206.81472,21.54803792,0.28,295,0.27
V-25W,Su,213.83852,21.92570702,0.28,295,0.27
V-25W,Su,220.32276,22.43695702,0.28,295,0.27
V-25W,Su,227.8878,23.58996453,0.28,295,0.27
V-25W,Su,234.37204,23.76037864,0.28,295,0.27
V-25W,Su,240.8532,24.12395104,0.28,295,0.27
V-25W,Su,248.41768,24.46542534,0.28,295,0.27
V-25W,Su,254.36152,24.99766004,0.28,295,0.27
V-25W,Su,260.3048,25.67581031,0.28,295,0.27
V-25W,Su,266.25228,25.68724675,0.28,295,0.27
V-25W,Su,272.19752,26.44802951,0.28,295,0.27
V-25W,Su,278.14416,26.38477428,0.28,295,0.27
V-25W,Su,284.09024,27.33362865,0.28,295,0.27
V-25W,Su,290.03436,27.67852703,0.28,295,0.27
V-25W,Su,296.51692,27.95733694,0.28,295,0.27
V-25W,Su,304.08532,28.59319485,0.28,295,0.27
V-25W,Su,310.5704,29.20966377,0.28,295,0.27
V-25W,Su,316.51368,29.03390329,0.28,295,0.27
V-25W,Su,322.45836,29.48852088,0.28,295,0.27
V-25W,Su,328.40304,30.14288363,0.28,295,0.27
V-25W,Su,334.34408,30.1624903,0.28,295,0.27
V-25W,Su,340.28484,31.03648625,0.28,295,0.27
V-25W,Su,346.22392,30.68938381,0.28,295,0.27
V-25W,Su,352.16664,32.02697948,0.28,295,0.27
V-25W,Su,358.11076,31.88239138,0.28,295,0.27
V-25W,Su,364.0546,32.71996198,0.28,295,0.27
V-25W,Su,369.99648,33.2134976,0.28,295,0.27
V-25W,Su,375.93696,33.36421549,0.28,295,0.27
V-25W,Su,381.88052,33.82576195,0.28,295,0.27
V-25W,Su,387.82072,34.19591023,0.28,295,0.27
V-25W,Su,393.76484,34.65448308,0.28,295,0.27
V-25W,Su,4.914,3.51871683,0.36,295,0.27
V-25W,Su,13.30092,3.111819529,0.36,295,0.27
V-25W,Su,20.988,2.238199847,0.36,295,0.27
V-25W,Su,27.28296,3.120904432,0.36,295,0.27
V-25W,Su,34.97436,4.019967525,0.36,295,0.27
V-25W,Su,41.26608,5.043602195,0.36,295,0.27
V-25W,Su,47.5578,5.948735527,0.36,295,0.27
V-25W,Su,53.847,6.811404643,0.36,295,0.27
V-25W,Su,60.13728,7.986522579,0.36,295,0.27
V-25W,Su,66.42468,8.910167094,0.36,295,0.27
V-25W,Su,72.71496,9.499124668,0.36,295,0.27
V-25W,Su,79.0056,10.47252081,0.36,295,0.27
V-25W,Su,85.2912,10.53192291,0.36,295,0.27
V-25W,Su,91.57824,10.8855839,0.36,295,0.27
V-25W,Su,97.8642,11.4855859,0.36,295,0.27
V-25W,Su,104.14836,12.01379944,0.36,295,0.27
V-25W,Su,110.43396,12.25894236,0.36,295,0.27
V-25W,Su,116.71992,12.4835999,0.36,295,0.27
V-25W,Su,123.00084,12.62821655,0.36,295,0.27
V-25W,Su,129.28284,13.17809329,0.36,295,0.27
V-25W,Su,135.56772,13.74369512,0.36,295,0.27
V-25W,Su,141.85404,13.59333691,0.36,295,0.27
V-25W,Su,148.14036,13.68497837,0.36,295,0.27
V-25W,Su,154.4256,14.24890829,0.36,295,0.27
V-25W,Su,160.71552,14.28137439,0.36,295,0.27
V-25W,Su,167.00328,14.48491019,0.36,295,0.27
V-25W,Su,173.29212,14.47916792,0.36,295,0.27
V-25W,Su,179.57772,14.16855305,0.36,295,0.27
V-25W,Su,185.85864,14.03798496,0.36,295,0.27
V-25W,Su,192.1356,14.20472315,0.36,295,0.27
V-25W,Su,198.41904,14.63915707,0.36,295,0.27
V-25W,Su,204.70284,14.33957232,0.36,295,0.27
V-25W,Su,210.98376,13.85099136,0.36,295,0.27
V-25W,Su,217.2636,13.80898665,0.36,295,0.27
V-25W,Su,223.54164,13.64727262,0.36,295,0.27
V-25W,Su,229.82436,13.34822057,0.36,295,0.27
V-25W,Su,236.1042,13.08379011,0.36,295,0.27
V-25W,Su,242.38224,13.15722231,0.36,295,0.27
V-25W,Su,248.65992,12.29464958,0.36,295,0.27
V-25W,Su,254.93724,12.23202565,0.36,295,0.27
V-25W,Su,261.21852,11.58304436,0.36,295,0.27
V-25W,Su,267.49296,11.03147926,0.36,295,0.27
V-25W,Su,273.76992,11.2412211,0.36,295,0.27
V-25W,Su,280.044,10.96606823,0.36,295,0.27
V-25W,Su,286.31988,10.21664218,0.36,295,0.27
V-25W,Su,292.59504,9.982994846,0.36,295,0.27
V-25W,Su,298.87308,9.671791245,0.36,295,0.27
V-25W,Su,305.16336,9.864032232,0.36,295,0.27
V-25W,Su,311.44968,9.106099616,0.36,295,0.27
V-25W,Su,317.73492,8.805032259,0.36,295,0.27
V-25W,Su,324.027,8.48771264,0.36,295,0.27
V-25W,Su,330.3126,8.434183065,0.36,295,0.27
V-25W,Su,336.5946,7.243744055,0.36,295,0.27
V-25W,Su,342.87696,7.423144264,0.36,295,0.27
V-25W,Su,349.15536,6.806809437,0.36,295,0.27
V-25W,Su,355.4406,6.734715904,0.36,295,0.27
V-25W,Su,361.73052,6.297903705,0.36,295,0.27
V-25W,Su,368.01936,5.698899088,0.36,295,0.27
V-25W,Su,374.30784,5.651202627,0.36,295,0.27
V-25W,Su,380.59776,5.415777451,0.36,295,0.27
V-25W,Su,386.8884,4.738983338,0.36,295,0.27
V-25W,Su,393.17832,4.248353375,0.36,295,0.27
V-50W,Su,3.28584,-9.924837912,0.04,295,0.27
V-50W,Su,11.48864,-27.88401222,0.04,295,0.27
V-50W,Su,22.26032,-46.24513021,0.04,295,0.27
V-50W,Su,29.51908,-58.4170252,0.04,295,0.27
V-50W,Su,35.84976,-69.39810598,0.04,295,0.27
V-50W,Su,42.16836,-79.12233865,0.04,295,0.27
V-50W,Su,48.56692,-88.17117553,0.04,295,0.27
V-50W,Su,56.07252,-99.38809362,0.04,295,0.27
V-50W,Su,64.814,-112.5710112,0.04,295,0.27
V-50W,Su,72.3738,-123.4796347,0.04,295,0.27
V-50W,Su,81.02764,-134.495507,0.04,295,0.27
V-50W,Su,89.39152,-145.4425169,0.04,295,0.27
V-50W,Su,96.11312,-154.403661,0.04,295,0.27
V-50W,Su,102.59048,-162.9299668,0.04,295,0.27
V-50W,Su,108.91392,-171.0841035,0.04,295,0.27
V-50W,Su,115.30152,-179.354686,0.04,295,0.27
V-50W,Su,121.91552,-187.3021011,0.04,295,0.27
V-50W,Su,128.5506,-194.5256034,0.04,295,0.27
V-50W,Su,134.86536,-202.7778359,0.04,295,0.27
V-50W,Su,141.17596,-209.8016981,0.04,295,0.27
V-50W,Su,147.48472,-217.4402114,0.04,295,0.27
V-50W,Su,153.78652,-224.869838,0.04,295,0.27
V-50W,Su,160.23852,-232.2086264,0.04,295,0.27
V-50W,Su,166.79084,-239.3130295,0.04,295,0.27
V-50W,Su,173.3392,-246.9397571,0.04,295,0.27
V-50W,Su,179.64412,-254.2410668,0.04,295,0.27
V-50W,Su,185.94256,-261.9415512,0.04,295,0.27
V-50W,Su,192.23664,-268.7744678,0.04,295,0.27
V-50W,Su,198.62984,-275.4734199,0.04,295,0.27
V-50W,Su,204.93744,-282.4742048,0.04,295,0.27
V-50W,Su,211.23144,-288.5164106,0.04,295,0.27
V-50W,Su,217.53188,-294.6348355,0.04,295,0.27
V-50W,Su,223.8284,-300.6594085,0.04,295,0.27
V-50W,Su,230.1292,-306.6001413,0.04,295,0.27
V-50W,Su,236.44112,-312.4042914,0.04,295,0.27
V-50W,Su,242.7488,-318.4429471,0.04,295,0.27
V-50W,Su,249.04224,-324.0679536,0.04,295,0.27
V-50W,Su,255.34164,-329.5786504,0.04,295,0.27
V-50W,Su,261.63272,-335.3582296,0.04,295,0.27
V-50W,Su,267.92552,-340.6420169,0.04,295,0.27
V-50W,Su,274.2978,-345.9932267,0.04,295,0.27
V-50W,Su,280.8364,-351.3268438,0.04,295,0.27
V-50W,Su,287.13836,-357.0338556,0.04,295,0.27
V-50W,Su,293.43148,-362.5394614,0.04,295,0.27
V-50W,Su,299.71868,-367.855873,0.04,295,0.27
V-50W,Su,306.01092,-373.0426871,0.04,295,0.27
V-50W,Su,312.29756,-378.8165943,0.04,295,0.27
V-50W,Su,318.73808,-383.7306921,0.04,295,0.27
V-50W,Su,325.02568,-388.5887307,0.04,295,0.27
V-50W,Su,331.54852,-393.8143098,0.04,295,0.27
V-50W,Su,337.83892,-399.3827843,0.04,295,0.27
V-50W,Su,344.12416,-404.4473945,0.04,295,0.27
V-50W,Su,350.40952,-408.6987747,0.04,295,0.27
V-50W,Su,356.69688,-413.0289386,0.04,295,0.27
V-50W,Su,362.9886,-418.2968898,0.04,295,0.27
V-50W,Su,369.2742,-423.265727,0.04,295,0.27
V-50W,Su,375.55904,-428.5620538,0.04,295,0.27
V-50W,Su,381.84412,-433.9250035,0.04,295,0.27
V-50W,Su,388.13276,-438.7817834,0.04,295,0.27
V-50W,Su,394.42256,-443.6149055,0.04,295,0.27
V-50W,Su,3.00528,1.733318724,0.08,295,0.27
V-50W,Su,6.63128,1.947058494,0.08,295,0.27
V-50W,Su,10.56472,-3.752191368,0.08,295,0.27
V-50W,Su,14.18952,-11.29366895,0.08,295,0.27
V-50W,Su,21.11384,-22.77254473,0.08,295,0.27
V-50W,Su,24.42144,-31.59923429,0.08,295,0.27
V-50W,Su,27.72584,-37.55146528,0.08,295,0.27
V-50W,Su,31.18624,-42.96954604,0.08,295,0.27
V-50W,Su,34.64376,-49.12558426,0.08,295,0.27
V-50W,Su,37.94224,-54.31937509,0.08,295,0.27
V-50W,Su,41.24456,-59.53991094,0.08,295,0.27
V-50W,Su,44.54648,-64.33445736,0.08,295,0.27
V-50W,Su,47.84696,-69.04746742,0.08,295,0.27
V-50W,Su,51.15184,-74.41228344,0.08,295,0.27
V-50W,Su,54.45456,-79.27489215,0.08,295,0.27
V-50W,Su,57.75352,-83.93644004,0.08,295,0.27
V-50W,Su,61.05072,-88.85803713,0.08,295,0.27
V-50W,Su,64.35488,-93.98719036,0.08,295,0.27
V-50W,Su,67.65248,-98.37050553,0.08,295,0.27
V-50W,Su,70.95032,-102.8656015,0.08,295,0.27
V-50W,Su,74.24528,-108.0170037,0.08,295,0.27
V-50W,Su,77.538,-112.5390745,0.08,295,0.27
V-50W,Su,80.83576,-117.2108083,0.08,295,0.27
V-50W,Su,84.13096,-121.7203262,0.08,295,0.27
V-50W,Su,87.42712,-126.4019327,0.08,295,0.27
V-50W,Su,90.72408,-130.5847822,0.08,295,0.27
V-50W,Su,94.01976,-134.6152422,0.08,295,0.27
V-50W,Su,97.31608,-139.3968065,0.08,295,0.27
V-50W,Su,100.612,-143.8530391,0.08,295,0.27
V-50W,Su,103.9068,-148.3862832,0.08,295,0.27
V-50W,Su,107.20176,-152.9774773,0.08,295,0.27
V-50W,Su,110.49624,-157.0015387,0.08,295,0.27
V-50W,Su,113.7912,-161.3431598,0.08,295,0.27
V-50W,Su,117.08112,-165.6085212,0.08,295,0.27
V-50W,Su,120.37616,-170.1265436,0.08,295,0.27
V-50W,Su,123.66968,-174.7883993,0.08,295,0.27
V-50W,Su,126.9636,-178.8133316,0.08,295,0.27
V-50W,Su,130.41064,-183.0883101,0.08,295,0.27
V-50W,Su,133.69848,-187.5617004,0.08,295,0.27
V-50W,Su,136.98728,-192.0785008,0.08,295,0.27
V-50W,Su,140.27608,-196.2994592,0.08,295,0.27
V-50W,Su,143.56112,-200.3782776,0.08,295,0.27
V-50W,Su,146.84872,-204.6802356,0.08,295,0.27
V-50W,Su,150.1396,-209.3658534,0.08,295,0.27
V-50W,Su,153.4252,-213.0657243,0.08,295,0.27
V-50W,Su,156.71272,-217.3946686,0.08,295,0.27
V-50W,Su,160.00224,-221.2738114,0.08,295,0.27
V-50W,Su,163.28576,-225.9549536,0.08,295,0.27
V-50W,Su,166.578,-229.7439198,0.08,295,0.27
V-50W,Su,169.86408,-234.2036562,0.08,295,0.27
V-50W,Su,173.61536,-238.5576386,0.08,295,0.27
V-50W,Su,176.89872,-242.6163331,0.08,295,0.27
V-50W,Su,180.18976,-246.8777386,0.08,295,0.27
V-50W,Su,183.4712,-251.4192752,0.08,295,0.27
V-50W,Su,186.75016,-254.7405982,0.08,295,0.27
V-50W,Su,191.28376,-261.1999246,0.08,295,0.27
V-50W,Su,196.45376,-267.6751864,0.08,295,0.27
V-50W,Su,200.0516,-271.9622823,0.08,295,0.27
V-50W,Su,204.42888,-277.7931595,0.08,295,0.27
V-50W,Su,211.93976,-286.7785015,0.08,295,0.27
V-50W,Su,3.5592,4.580258548,0.12,295,0.27
V-50W,Su,10.83036,-4.436558335,0.12,295,0.27
V-50W,Su,18.56868,-17.09871477,0.12,295,0.27
V-50W,Su,25.13016,-27.29974837,0.12,295,0.27
V-50W,Su,31.45524,-36.2293554,0.12,295,0.27
V-50W,Su,38.01612,-44.86137316,0.12,295,0.27
V-50W,Su,46.45956,-55.64876673,0.12,295,0.27
V-50W,Su,54.41976,-65.98180205,0.12,295,0.27
V-50W,Su,63.31416,-77.27735173,0.12,295,0.27
V-50W,Su,69.6312,-86.19043416,0.12,295,0.27
V-50W,Su,76.41672,-94.20597838,0.12,295,0.27
V-50W,Su,82.7328,-102.7953248,0.12,295,0.27
V-50W,Su,89.04768,-110.5000254,0.12,295,0.27
V-50W,Su,95.36712,-118.1147753,0.12,295,0.27
V-50W,Su,101.69064,-125.6745901,0.12,295,0.27
V-50W,Su,108.00624,-133.431807,0.12,295,0.27
V-50W,Su,114.31884,-140.9120369,0.12,295,0.27
V-50W,Su,120.63096,-148.2943984,0.12,295,0.27
V-50W,Su,126.94152,-155.0910027,0.12,295,0.27
V-50W,Su,133.26648,-163.0988571,0.12,295,0.27
V-50W,Su,140.2872,-170.942397,0.12,295,0.27
V-50W,Su,146.60496,-178.7638384,0.12,295,0.27
V-50W,Su,152.91492,-185.8349829,0.12,295,0.27
V-50W,Su,159.22104,-193.0842175,0.12,295,0.27
V-50W,Su,165.5268,-201.0280753,0.12,295,0.27
V-50W,Su,171.84024,-207.9274641,0.12,295,0.27
V-50W,Su,178.14876,-215.1671896,0.12,295,0.27
V-50W,Su,184.452,-222.984475,0.12,295,0.27
V-50W,Su,190.7544,-230.1689259,0.12,295,0.27
V-50W,Su,197.0568,-237.5389689,0.12,295,0.27
V-50W,Su,203.36928,-245.0678247,0.12,295,0.27
V-50W,Su,209.68044,-252.2376336,0.12,295,0.27
V-50W,Su,215.98044,-259.7881753,0.12,295,0.27
V-50W,Su,222.7578,-267.2824193,0.12,295,0.27
V-50W,Su,229.54092,-275.8184455,0.12,295,0.27
V-50W,Su,237.01416,-284.3491179,0.12,295,0.27
V-50W,Su,243.3186,-291.6738716,0.12,295,0.27
V-50W,Su,249.63024,-299.3717479,0.12,295,0.27
V-50W,Su,255.93192,-306.4672712,0.12,295,0.27
V-50W,Su,262.2342,-314.0291885,0.12,295,0.27
V-50W,Su,268.5396,-321.0596832,0.12,295,0.27
V-50W,Su,274.84344,-328.2887976,0.12,295,0.27
V-50W,Su,281.14188,-335.110989,0.12,295,0.27
V-50W,Su,287.44692,-342.7336398,0.12,295,0.27
V-50W,Su,293.75772,-350.1151658,0.12,295,0.27
V-50W,Su,300.0708,-357.2353484,0.12,295,0.27
V-50W,Su,306.37056,-364.3235652,0.12,295,0.27
V-50W,Su,312.66756,-371.3464994,0.12,295,0.27
V-50W,Su,318.97536,-378.9552156,0.12,295,0.27
V-50W,Su,325.27272,-385.490059,0.12,295,0.27
V-50W,Su,331.56972,-392.7989608,0.12,295,0.27
V-50W,Su,337.86624,-400.0768688,0.12,295,0.27
V-50W,Su,344.17764,-406.9323725,0.12,295,0.27
V-50W,Su,350.49984,-414.4792564,0.12,295,0.27
V-50W,Su,356.80056,-421.6089483,0.12,295,0.27
V-50W,Su,363.09852,-428.3975327,0.12,295,0.27
V-50W,Su,369.405,-435.1180623,0.12,295,0.27
V-50W,Su,375.70224,-442.2507842,0.12,295,0.27
V-50W,Su,381.99732,-449.5754952,0.12,295,0.27
V-50W,Su,388.29324,-455.9720193,0.12,295,0.27
V-50W,Su,394.59084,-463.2440945,0.12,295,0.27
V-50W,Su,400.89144,-469.4667264,0.12,295,0.27
V-50W,Su,3.85584,3.932126527,0.16,295,0.27
V-50W,Su,11.97776,-7.665654237,0.16,295,0.27
V-50W,Su,19.17056,-20.90209769,0.16,295,0.27
V-50W,Su,26.03984,-33.02371255,0.16,295,0.27
V-50W,Su,32.592,-43.3393888,0.16,295,0.27
V-50W,Su,39.456,-53.29986764,0.16,295,0.27
V-50W,Su,46.00336,-63.58302289,0.16,295,0.27
V-50W,Su,52.5512,-73.32854673,0.16,295,0.27
V-50W,Su,59.0984,-83.32970787,0.16,295,0.27
V-50W,Su,65.95664,-93.37269665,0.16,295,0.27
V-50W,Su,72.50096,-102.4216539,0.16,295,0.27
V-50W,Su,79.04464,-111.2872601,0.16,295,0.27
V-50W,Su,86.21072,-121.2521737,0.16,295,0.27
V-50W,Su,93.37728,-131.512091,0.16,295,0.27
V-50W,Su,99.92032,-140.2066691,0.16,295,0.27
V-50W,Su,106.4632,-149.4251141,0.16,295,0.27
V-50W,Su,113.6304,-158.8452441,0.16,295,0.27
V-50W,Su,120.48912,-168.2671549,0.16,295,0.27
V-50W,Su,129.20752,-179.6454819,0.16,295,0.27
V-50W,Su,136.36816,-188.3055462,0.16,295,0.27
V-50W,Su,142.91232,-196.3666716,0.16,295,0.27
V-50W,Su,149.46032,-204.695764,0.16,295,0.27
V-50W,Su,155.99888,-212.7884593,0.16,295,0.27
V-50W,Su,162.53568,-220.8973613,0.16,295,0.27
V-50W,Su,169.08016,-229.0651524,0.16,295,0.27
V-50W,Su,175.61984,-237.3542672,0.16,295,0.27
V-50W,Su,182.15504,-245.0012056,0.16,295,0.27
V-50W,Su,188.69136,-253.8656646,0.16,295,0.27
V-50W,Su,195.22768,-261.1349461,0.16,295,0.27
V-50W,Su,201.7712,-268.854945,0.16,295,0.27
V-50W,Su,208.30944,-276.7973348,0.16,295,0.27
V-50W,Su,214.84368,-285.1893941,0.16,295,0.27
V-50W,Su,221.3792,-292.3709969,0.16,295,0.27
V-50W,Su,227.9152,-301.4366261,0.16,295,0.27
V-50W,Su,234.76976,-309.0784787,0.16,295,0.27
V-50W,Su,241.3016,-316.8070311,0.16,295,0.27
V-50W,Su,247.83392,-324.1822499,0.16,295,0.27
V-50W,Su,254.3664,-332.5001764,0.16,295,0.27
V-50W,Su,261.20912,-339.6007844,0.16,295,0.27
V-50W,Su,267.74768,-348.1310319,0.16,295,0.27
V-50W,Su,274.2792,-355.2749734,0.16,295,0.27
V-50W,Su,280.81312,-363.3205849,0.16,295,0.27
V-50W,Su,287.35424,-370.9370378,0.16,295,0.27
V-50W,Su,293.884,-378.4956466,0.16,295,0.27
V-50W,Su,300.41264,-386.4513985,0.16,295,0.27
V-50W,Su,309.43232,-396.4000272,0.16,295,0.27
V-50W,Su,315.96528,-404.0838601,0.16,295,0.27
V-50W,Su,322.49248,-411.9987839,0.16,295,0.27
V-50W,Su,329.01856,-418.9560496,0.16,295,0.27
V-50W,Su,335.54448,-427.0583622,0.16,295,0.27
V-50W,Su,342.39552,-433.8005967,0.16,295,0.27
V-50W,Su,348.92256,-441.5292621,0.16,295,0.27
V-50W,Su,355.75952,-449.7774453,0.16,295,0.27
V-50W,Su,362.28608,-456.7872679,0.16,295,0.27
V-50W,Su,368.8152,-464.1177796,0.16,295,0.27
V-50W,Su,375.34288,-471.4298806,0.16,295,0.27
V-50W,Su,381.87456,-478.4730971,0.16,295,0.27
V-50W,Su,388.40176,-486.3433835,0.16,295,0.27
V-50W,Su,395.8656,-494.2005687,0.16,295,0.27
V-50W,Su,402.39264,-501.4615505,0.16,295,0.27
V-50W,Su,4.39348,2.09968411,0.28,295,0.27
V-50W,Su,11.4758,-9.253889534,0.28,295,0.27
V-50W,Su,16.93216,-21.32637737,0.28,295,0.27
V-50W,Su,22.38656,-30.8527935,0.28,295,0.27
V-50W,Su,27.29692,-39.54643505,0.28,295,0.27
V-50W,Su,32.20644,-48.17071683,0.28,295,0.27
V-50W,Su,37.1154,-56.18180532,0.28,295,0.27
V-50W,Su,42.56588,-64.79526455,0.28,295,0.27
V-50W,Su,47.47176,-73.6247972,0.28,295,0.27
V-50W,Su,52.37708,-81.52854949,0.28,295,0.27
V-50W,Su,57.28296,-89.54245107,0.28,295,0.27
V-50W,Su,62.18464,-97.98174744,0.28,295,0.27
V-50W,Su,67.0852,-105.9698247,0.28,295,0.27
V-50W,Su,71.98828,-114.5734501,0.28,295,0.27
V-50W,Su,77.43736,-123.6538316,0.28,295,0.27
V-50W,Su,82.33904,-131.5702987,0.28,295,0.27
V-50W,Su,87.24268,-139.3129175,0.28,295,0.27
V-50W,Su,92.14576,-147.6745371,0.28,295,0.27
V-50W,Su,98.13804,-156.5128401,0.28,295,0.27
V-50W,Su,103.04084,-163.954658,0.28,295,0.27
V-50W,Su,107.94168,-171.9190204,0.28,295,0.27
V-50W,Su,112.8442,-179.5417158,0.28,295,0.27
V-50W,Su,117.74644,-187.7250746,0.28,295,0.27
V-50W,Su,122.6498,-195.8789579,0.28,295,0.27
V-50W,Su,127.55428,-203.1111589,0.28,295,0.27
V-50W,Su,133.00336,-211.4324645,0.28,295,0.27
V-50W,Su,137.90476,-219.2090556,0.28,295,0.27
V-50W,Su,142.80504,-225.754412,0.28,295,0.27
V-50W,Su,147.70588,-233.2863212,0.28,295,0.27
V-50W,Su,152.60504,-241.0134197,0.28,295,0.27
V-50W,Su,157.50532,-248.5226407,0.28,295,0.27
V-50W,Su,162.95216,-255.655293,0.28,295,0.27
V-50W,Su,167.85132,-263.4157253,0.28,295,0.27
V-50W,Su,172.74908,-270.8529082,0.28,295,0.27
V-50W,Su,177.65132,-278.4832961,0.28,295,0.27
V-50W,Su,182.5488,-285.7444698,0.28,295,0.27
V-50W,Su,187.44656,-293.6289024,0.28,295,0.27
V-50W,Su,192.34516,-301.3524562,0.28,295,0.27
V-50W,Su,197.24236,-308.4467693,0.28,295,0.27
V-50W,Su,202.1376,-316.1493419,0.28,295,0.27
V-50W,Su,207.032,-323.0967421,0.28,295,0.27
V-50W,Su,211.92584,-330.246436,0.28,295,0.27
V-50W,Su,216.81968,-337.486171,0.28,295,0.27
V-50W,Su,221.71576,-344.2542643,0.28,295,0.27
V-50W,Su,226.6082,-351.8792227,0.28,295,0.27
V-50W,Su,231.50176,-358.8319955,0.28,295,0.27
V-50W,Su,236.3942,-365.4460656,0.28,295,0.27
V-50W,Su,241.28412,-373.1315034,0.28,295,0.27
V-50W,Su,246.17684,-380.6073519,0.28,295,0.27
V-50W,Su,283.90348,-421.7571693,0.28,295,0.27
V-50W,Su,288.79368,-445.1432393,0.28,295,0.27
V-50W,Su,293.68752,-452.2430767,0.28,295,0.27
V-50W,Su,298.58164,-459.6054785,0.28,295,0.27
V-50W,Su,303.47436,-465.7682527,0.28,295,0.27
V-50W,Su,308.36652,-472.6008308,0.28,295,0.27
V-50W,Su,313.25784,-479.4784661,0.28,295,0.27
V-50W,Su,318.15028,-486.4907016,0.28,295,0.27
V-50W,Su,323.04468,-493.291004,0.28,295,0.27
V-50W,Su,327.9374,-499.8352646,0.28,295,0.27
V-50W,Su,332.83124,-506.6266256,0.28,295,0.27
V-50W,Su,337.72368,-513.1426949,0.28,295,0.27
V-50W,Su,343.7028,-522.0349879,0.28,295,0.27
V-50W,Su,361.10424,-541.9427925,0.28,295,0.27
V-50W,Su,369.26456,-556.0281162,0.28,295,0.27
V-50W,Su,4.46004,1.418276966,0.36,295,0.27
V-50W,Su,13.57992,-15.50179246,0.36,295,0.27
V-50W,Su,20.60172,-29.11984772,0.36,295,0.27
V-50W,Su,27.6174,-40.98981134,0.36,295,0.27
V-50W,Su,33.93324,-52.7258637,0.36,295,0.27
V-50W,Su,40.94964,-63.53770814,0.36,295,0.27
V-50W,Su,47.2662,-74.31653524,0.36,295,0.27
V-50W,Su,53.57772,-84.99468109,0.36,295,0.27
V-50W,Su,59.89032,-96.45247072,0.36,295,0.27
V-50W,Su,66.20184,-107.1177854,0.36,295,0.27
V-50W,Su,72.51048,-118.6604619,0.36,295,0.27
V-50W,Su,78.81768,-128.5070371,0.36,295,0.27
V-50W,Su,85.1238,-139.5513839,0.36,295,0.27
V-50W,Su,91.4274,-149.9800767,0.36,295,0.27
V-50W,Su,97.73136,-160.4228534,0.36,295,0.27
V-50W,Su,104.03388,-171.3060644,0.36,295,0.27
V-50W,Su,110.33568,-181.4334581,0.36,295,0.27
V-50W,Su,116.63856,-191.3521496,0.36,295,0.27
V-50W,Su,122.94288,-201.1773461,0.36,295,0.27
V-50W,Su,129.24396,-210.470403,0.36,295,0.27
V-50W,Su,135.54324,-219.9293832,0.36,295,0.27
V-50W,Su,141.84036,-229.3701208,0.36,295,0.27
V-50W,Su,148.14072,-239.0467778,0.36,295,0.27
V-50W,Su,154.4382,-247.9915124,0.36,295,0.27
V-50W,Su,160.72956,-257.4781583,0.36,295,0.27
V-50W,Su,167.0274,-266.4176443,0.36,295,0.27
V-50W,Su,173.32272,-275.6526453,0.36,295,0.27
V-50W,Su,180.32328,-285.3673107,0.36,295,0.27
V-50W,Su,186.6168,-295.4996415,0.36,295,0.27
V-50W,Su,193.61484,-307.0251346,0.36,295,0.27
V-50W,Su,199.91304,-315.5825992,0.36,295,0.27
V-50W,Su,206.20728,-325.0232171,0.36,295,0.27
V-50W,Su,212.49972,-334.1830304,0.36,295,0.27
V-50W,Su,218.79468,-343.6437655,0.36,295,0.27
V-50W,Su,225.08604,-352.7819894,0.36,295,0.27
V-50W,Su,231.3792,-361.4385446,0.36,295,0.27
V-50W,Su,237.66588,-370.6480107,0.36,295,0.27
V-50W,Su,244.65276,-380.9624698,0.36,295,0.27
V-50W,Su,250.94088,-389.947567,0.36,295,0.27
V-50W,Su,257.2254,-398.5470321,0.36,295,0.27
V-50W,Su,263.51172,-407.6578796,0.36,295,0.27
V-50W,Su,269.79768,-416.4997476,0.36,295,0.27
V-50W,Su,276.08256,-425.6197969,0.36,295,0.27
V-50W,Su,283.06296,-436.0655278,0.36,295,0.27
V-50W,Su,292.83264,-449.1217136,0.36,295,0.27
V-50W,Su,299.11284,-459.3081833,0.36,295,0.27
V-50W,Su,305.39268,-467.8494784,0.36,295,0.27
V-50W,Su,311.6754,-476.2245169,0.36,295,0.27
V-50W,Su,317.95524,-484.9088577,0.36,295,0.27
V-50W,Su,324.23148,-493.2498345,0.36,295,0.27
V-50W,Su,330.50772,-502.194712,0.36,295,0.27
V-50W,Su,336.78432,-511.4020556,0.36,295,0.27
V-50W,Su,343.05732,-519.5505576,0.36,295,0.27
V-50W,Su,349.3314,-528.8071683,0.36,295,0.27
V-50W,Su,357.003,-538.4139761,0.36,295,0.27
V-50W,Su,363.27816,-546.9351347,0.36,295,0.27
