Repository: tongsu-brown/KMORFS

# KMORFS-db

**Kinetic Modeling Of Residual Film Stress** — Database-driven version.

A physics-informed machine learning framework for modeling residual stress evolution in thin film materials deposited by magnetron sputtering, thermal evaporation, and e-beam evaporation. Uses a CSV database backend with 258 experiments across 54 materials from 24 published data sources.

## Quick Start

## Tutorial: Fitting Your Own Data

### Step 1: Add your data to the database

Add rows to `data/source.csv` with your experiment metadata:

| material | Tm_K | data_source | R | T | P | Alloy_type |
|---|---|---|---|---|---|---|
| MyMetal | 1800 | MyLab | 0.1 | 295 | 0.3 | Single element |

File: data/all_experiments.csv (part 23 of 23)
material,data_source,thickness,stressthickness,R,T,P
V-50W,Su,369.56016,-556.0457185,0.36,295,0.27
V-50W,Su,375.83856,-565.0550481,0.36,295,0.27
V-50W,Su,382.11444,-573.9045238,0.36,295,0.27
V-50W,Su,389.09196,-583.9158097,0.36,295,0.27
V-50W,Su,395.3646,-591.8052903,0.36,295,0.27
W,Johnson,6.843,-1.237011571,0.2,300,0.27
W,Johnson,12.2246,-14.332949,0.2,300,0.27
W,Johnson,16.8368,-24.71325871,0.2,300,0.27
W,Johnson,19.9128,-32.60118529,0.2,300,0.27
W,Johnson,22.9882,-39.08935414,0.2,300,0.27
W,Johnson,26.0636,-45.572605,0.2,300,0.27
W,Johnson,28.7544,-51.61214814,0.2,300,0.27
W,Johnson,31.4454,-57.91483843,0.2,300,0.27
W,Johnson,34.1362,-63.86918429,0.2,300,0.27
W,Johnson,36.8268,-70.07598214,0.2,300,0.27
W,Johnson,39.9018,-76.13307057,0.2,300,0.27
W,Johnson,42.5928,-82.23339586,0.2,300,0.27
W,Johnson,45.2828,-88.27315871,0.2,300,0.27
W,Johnson,47.9738,-94.03035443,0.2,300,0.27
W,Johnson,50.6662,-99.54544214,0.2,300,0.27
W,Johnson,53.741,-106.5131009,0.2,300,0.27
W,Johnson,56.4316,-112.6950149,0.2,300,0.27
W,Johnson,59.1222,-118.6259254,0.2,300,0.27
W,Johnson,61.812,-124.0707549,0.2,300,0.27
W,Johnson,64.5022,-129.0149409,0.2,300,0.27
W,Johnson,67.1928,-133.9160246,0.2,300,0.27
W,Johnson,69.8838,-138.7890413,0.2,300,0.27
W,Johnson,72.5738,-144.3762559,0.2,300,0.27
W,Johnson,75.2646,-149.2774077,0.2,300,0.27
W,Johnson,77.9552,-154.1683874,0.2,300,0.27
W,Johnson,80.6468,-159.3261803,0.2,300,0.27
W,Johnson,83.3362,-163.9357749,0.2,300,0.27
W,Johnson,86.0274,-169.0347163,0.2,300,0.27
W,Johnson,88.7178,-174.3854797,0.2,300,0.27
W,Johnson,91.4078,-179.5773961,0.2,300,0.27
W,Johnson,94.0976,-185.2523054,0.2,300,0.27
W,Johnson,97.1722,-192.1617393,0.2,300,0.27
W,Johnson,100.2464,-198.6650063,0.2,300,0.27
W,Johnson,102.9364,-205.1339119,0.2,300,0.27
W,Johnson,105.6266,-211.3206493,0.2,300,0.27
W,Johnson,108.3162,-218.0363277,0.2,300,0.27
W,Johnson,111.0064,-225.035813,0.2,300,0.27
W,Johnson,114.4646,-233.9299514,0.2,300,0.27
W,Johnson,117.1546,-241.2960137,0.2,300,0.27
W,Johnson,119.844,-249.0983129,0.2,300,0.27
W,Johnson,122.5336,-256.5103856,0.2,300,0.27
W,Johnson,125.2242,-263.9039211,0.2,300,0.27
W,Johnson,127.9142,-271.6382557,0.2,300,0.27
W,Johnson,130.6026,-279.314699,0.2,300,0.27
W,Johnson,133.2926,-286.8847851,0.2,300,0.27
W,Johnson,135.9826,-294.6929869,0.2,300,0.27
W,Johnson,139.44,-303.7461291,0.2,300,0.27
W,Johnson,142.1292,-312.911079,0.2,300,0.27
W,Johnson,144.8186,-320.703195,0.2,300,0.27
W,Johnson,147.8924,-328.9648336,0.2,300,0.27
W,Johnson,150.581,-337.3670581,0.2,300,0.27
W,Johnson,153.2702,-345.4856926,0.2,300,0.27
W,Johnson,155.9592,-353.1743927,0.2,300,0.27
W,Johnson,158.6486,-360.5719851,0.2,300,0.27
W,Johnson,161.3386,-368.8737946,0.2,300,0.27
W,Johnson,164.0282,-376.1535724,0.2,300,0.27
W,Johnson,166.717,-384.6243444,0.2,300,0.27
W,Johnson,169.4054,-392.1697803,0.2,300,0.27
W,Johnson,172.094,-400.2932657,0.2,300,0.27
W,Johnson,174.7836,-407.333438,0.2,300,0.27
W,Johnson,177.4722,-415.2236191,0.2,300,0.27
W,Johnson,180.1612,-422.447343,0.2,300,0.27
W,Johnson,182.8498,-428.6671393,0.2,300,0.27
W,Johnson,185.542,-434.296061,0.2,300,0.27
W,Johnson,188.2334,-444.5588117,0.2,300,0.27
W,Johnson,190.9222,-452.8445909,0.2,300,0.27
W,Johnson,193.6118,-459.3088923,0.2,300,0.27
W,Johnson,196.301,-467.3640714,0.2,300,0.27
W,Johnson,7.679,16.52846129,0.2,300,0.47
W,Johnson,13.0786,27.95764057,0.2,300,0.47
W,Johnson,17.707,34.74942643,0.2,300,0.47
W,Johnson,20.792,38.77172057,0.2,300,0.47
W,Johnson,23.4924,42.123676,0.2,300,0.47
W,Johnson,26.5766,44.45110986,0.2,300,0.47
W,Johnson,29.2768,47.45687257,0.2,300,0.47
W,Johnson,31.9764,50.07605829,0.2,300,0.47
W,Johnson,34.6748,52.26535071,0.2,300,0.47
W,Johnson,37.3732,53.05815943,0.2,300,0.47
W,Johnson,40.0714,56.412727,0.2,300,0.47
W,Johnson,42.7698,58.93812786,0.2,300,0.47
W,Johnson,45.4678,61.07858229,0.2,300,0.47
W,Johnson,48.1652,63.20942043,0.2,300,0.47
W,Johnson,50.8644,65.05838414,0.2,300,0.47
W,Johnson,53.5634,67.20590471,0.2,300,0.47
W,Johnson,56.2618,68.73371171,0.2,300,0.47
W,Johnson,58.96,70.88019757,0.2,300,0.47
W,Johnson,61.6578,72.25168829,0.2,300,0.47
W,Johnson,64.3552,74.17880129,0.2,300,0.47
W,Johnson,67.0536,76.09490129,0.2,300,0.47
W,Johnson,69.7514,77.56201186,0.2,300,0.47
W,Johnson,72.4492,79.37383743,0.2,300,0.47
W,Johnson,75.1454,81.58367543,0.2,300,0.47
W,Johnson,77.8428,83.25074457,0.2,300,0.47
W,Johnson,80.54,84.78905571,0.2,300,0.47
W,Johnson,83.2366,86.61278714,0.2,300,0.47
W,Johnson,85.9332,87.31122371,0.2,300,0.47
W,Johnson,88.6292,88.973387,0.2,300,0.47
W,Johnson,91.3266,90.50494114,0.2,300,0.47
W,Johnson,94.0234,92.470434,0.2,300,0.47
W,Johnson,96.72,94.12176129,0.2,300,0.47
W,Johnson,99.4164,95.85526157,0.2,300,0.47
W,Johnson,102.112,96.76208086,0.2,300,0.47
W,Johnson,104.8082,97.69780157,0.2,300,0.47
W,Johnson,107.5042,99.11422214,0.2,300,0.47
W,Johnson,110.1998,100.5496894,0.2,300,0.47
W,Johnson,112.895,102.0999987,0.2,300,0.47
W,Johnson,115.5896,103.2363677,0.2,300,0.47
W,Johnson,118.2842,103.6483709,0.2,300,0.47
W,Johnson,122.1316,105.2510076,0.2,300,0.47
W,Johnson,124.8256,105.7465943,0.2,300,0.47
W,Johnson,127.5194,106.4740424,0.2,300,0.47
W,Johnson,130.213,108.7989111,0.2,300,0.47
W,Johnson,132.9064,109.8765826,0.2,300,0.47
W,Johnson,135.5994,110.4720309,0.2,300,0.47
W,Johnson,138.2916,111.9795223,0.2,300,0.47
W,Johnson,140.9848,113.7561317,0.2,300,0.47
W,Johnson,143.678,114.8549476,0.2,300,0.47
W,Johnson,146.3712,115.9107227,0.2,300,0.47
W,Johnson,149.0642,116.9533527,0.2,300,0.47
W,Johnson,151.7568,117.8856757,0.2,300,0.47
W,Johnson,154.45,119.2230551,0.2,300,0.47
W,Johnson,157.1422,120.4895391,0.2,300,0.47
W,Johnson,159.8342,121.5073034,0.2,300,0.47
W,Johnson,162.5266,122.9450327,0.2,300,0.47
W,Johnson,165.219,123.3220247,0.2,300,0.47
W,Johnson,167.9112,124.6785634,0.2,300,0.47
W,Johnson,170.6028,125.3645626,0.2,300,0.47
W,Johnson,173.295,127.2298387,0.2,300,0.47
W,Johnson,175.9876,128.2904533,0.2,300,0.47
W,Johnson,178.6798,128.9699897,0.2,300,0.47
W,Johnson,181.3716,130.0813023,0.2,300,0.47
W,Johnson,184.0632,131.6180839,0.2,300,0.47
W,Johnson,186.7558,132.403497,0.2,300,0.47
W,Johnson,189.4476,133.7045657,0.2,300,0.47
W,Johnson,192.1392,134.0336153,0.2,300,0.47
W,Johnson,194.8312,135.0010134,0.2,300,0.47
W,Johnson,197.5236,135.7132644,0.2,300,0.47
W,Johnson,9.5324,3.124279286,0.2,300,0.67
W,Johnson,12.9908,4.806697571,0.2,300,0.67
W,Johnson,16.8358,5.370570714,0.2,300,0.67
W,Johnson,20.2952,6.588597571,0.2,300,0.67
W,Johnson,23.3716,7.125543857,0.2,300,0.67
W,Johnson,26.4468,7.904036143,0.2,300,0.67
W,Johnson,29.5224,8.544683571,0.2,300,0.67
W,Johnson,32.5966,9.222582,0.2,300,0.67
W,Johnson,35.2876,9.481730714,0.2,300,0.67
W,Johnson,37.9794,10.06295957,0.2,300,0.67
W,Johnson,41.0546,10.21386471,0.2,300,0.67
W,Johnson,43.7454,11.17930286,0.2,300,0.67
W,Johnson,46.4366,11.72383143,0.2,300,0.67
W,Johnson,49.127,12.16356371,0.2,300,0.67
W,Johnson,51.8168,12.42030143,0.2,300,0.67
W,Johnson,54.5068,12.68218357,0.2,300,0.67
W,Johnson,57.1982,13.56130771,0.2,300,0.67
W,Johnson,60.273,14.52417286,0.2,300,0.67
W,Johnson,62.963,14.40438686,0.2,300,0.67
W,Johnson,65.6534,14.63353171,0.2,300,0.67
W,Johnson,68.3438,15.38674029,0.2,300,0.67
W,Johnson,71.4182,16.10276486,0.2,300,0.67
W,Johnson,74.1082,16.50890243,0.2,300,0.67
W,Johnson,76.7992,17.02663086,0.2,300,0.67
W,Johnson,79.4888,17.28413129,0.2,300,0.67
W,Johnson,82.179,17.45851057,0.2,300,0.67
W,Johnson,84.8692,18.015871,0.2,300,0.67
W,Johnson,87.5586,18.18709,0.2,300,0.67
W,Johnson,90.2484,18.45638971,0.2,300,0.67
W,Johnson,92.9372,19.19106514,0.2,300,0.67
W,Johnson,95.6268,19.256438,0.2,300,0.67
W,Johnson,98.317,19.57971629,0.2,300,0.67
W,Johnson,101.007,20.06629843,0.2,300,0.67
W,Johnson,103.6962,20.43236714,0.2,300,0.67
W,Johnson,106.3856,20.82477529,0.2,300,0.67
W,Johnson,109.0756,20.86500214,0.2,300,0.67
W,Johnson,111.7646,21.47311886,0.2,300,0.67
W,Johnson,114.4544,21.59009986,0.2,300,0.67
W,Johnson,117.1434,21.570866,0.2,300,0.67
W,Johnson,119.8328,21.73898343,0.2,300,0.67
W,Johnson,122.5226,21.81471986,0.2,300,0.67
W,Johnson,125.2114,22.72907529,0.2,300,0.67
W,Johnson,127.901,22.84407971,0.2,300,0.67
W,Johnson,130.5908,23.06338243,0.2,300,0.67
W,Johnson,133.2802,23.489493,0.2,300,0.67
W,Johnson,135.97,23.29196771,0.2,300,0.67
W,Johnson,138.6586,23.67402329,0.2,300,0.67
W,Johnson,141.348,23.80957414,0.2,300,0.67
W,Johnson,144.0378,24.26131771,0.2,300,0.67
W,Johnson,146.7268,24.19463686,0.2,300,0.67
W,Johnson,149.4164,24.28422686,0.2,300,0.67
W,Johnson,152.106,24.37720071,0.2,300,0.67
W,Johnson,154.7956,24.53466857,0.2,300,0.67
W,Johnson,157.4854,24.61030586,0.2,300,0.67
W,Johnson,160.1736,24.72270886,0.2,300,0.67
W,Johnson,162.8628,25.05145286,0.2,300,0.67
W,Johnson,165.5526,25.47132329,0.2,300,0.67
W,Johnson,168.2416,25.63189357,0.2,300,0.67
W,Johnson,170.931,26.01376986,0.2,300,0.67
W,Johnson,173.6204,26.36655186,0.2,300,0.67
W,Johnson,176.309,26.46324229,0.2,300,0.67
W,Johnson,178.9984,26.385172,0.2,300,0.67
W,Johnson,181.688,26.84105157,0.2,300,0.67
W,Johnson,184.3756,27.08461086,0.2,300,0.67
W,Johnson,187.0646,27.17970243,0.2,300,0.67
W,Johnson,189.7544,27.655929,0.2,300,0.67
W,Johnson,192.4434,27.77793029,0.2,300,0.67
W,Johnson,195.1324,27.66001571,0.2,300,0.67
W,Johnson,197.821,27.72863586,0.2,300,0.67
W,Johnson,6.382,3.650476667,0.5,300,0.27
W,Johnson,13.082,-2.362806,0.5,300,0.27
W,Johnson,17.8675,-6.649457667,0.5,300,0.27
W,Johnson,23.6085,-8.061938667,0.5,300,0.27
W,Johnson,28.3935,-8.602549,0.5,300,0.27
W,Johnson,33.1835,-10.08743967,0.5,300,0.27
W,Johnson,37.0125,-12.777217,0.5,300,0.27
W,Johnson,39.8815,-15.833423,0.5,300,0.27
W,Johnson,42.7565,-19.456338,0.5,300,0.27
W,Johnson,45.625,-23.981687,0.5,300,0.27
W,Johnson,48.4995,-29.686305,0.5,300,0.27
W,Johnson,51.3705,-35.52055267,0.5,300,0.27
W,Johnson,54.2435,-41.83625333,0.5,300,0.27
W,Johnson,57.1125,-48.931259,0.5,300,0.27
W,Johnson,59.985,-56.26772667,0.5,300,0.27
W,Johnson,62.859,-63.208086,0.5,300,0.27
W,Johnson,66.6855,-71.37819867,0.5,300,0.27
W,Johnson,69.557,-77.61265567,0.5,300,0.27
W,Johnson,71.4715,-84.511099,0.5,300,0.27
W,Johnson,74.3425,-92.620347,0.5,300,0.27
W,Johnson,77.2145,-99.826001,0.5,300,0.27
W,Johnson,80.0855,-107.2800487,0.5,300,0.27
W,Johnson,82.9555,-114.1799127,0.5,300,0.27
W,Johnson,85.8275,-121.0944447,0.5,300,0.27
W,Johnson,89.659,-129.52896,0.5,300,0.27
W,Johnson,94.4475,-139.949415,0.5,300,0.27
W,Johnson,100.1905,-149.8923563,0.5,300,0.27
W,Johnson,103.06,-156.8910727,0.5,300,0.27
W,Johnson,105.93,-162.7965487,0.5,300,0.27
W,Johnson,108.8,-168.1188213,0.5,300,0.27
W,Johnson,111.671,-173.448241,0.5,300,0.27
W,Johnson,114.5435,-178.927607,0.5,300,0.27
W,Johnson,117.4145,-184.1477,0.5,300,0.27
W,Johnson,120.283,-189.5008903,0.5,300,0.27
W,Johnson,123.1535,-195.0718813,0.5,300,0.27
W,Johnson,126.0275,-200.150456,0.5,300,0.27
W,Johnson,128.897,-205.023502,0.5,300,0.27
W,Johnson,131.7695,-209.848691,0.5,300,0.27
W,Johnson,134.639,-214.833019,0.5,300,0.27
W,Johnson,137.5135,-219.7173877,0.5,300,0.27
W,Johnson,140.381,-225.679546,0.5,300,0.27
W,Johnson,146.1225,-233.2600487,0.5,300,0.27
W,Johnson,148.9955,-239.1809533,0.5,300,0.27
W,Johnson,151.866,-244.1525913,0.5,300,0.27
W,Johnson,154.7375,-248.5445237,0.5,300,0.27
W,Johnson,157.606,-253.189503,0.5,300,0.27
W,Johnson,160.475,-257.646043,0.5,300,0.27
W,Johnson,163.3465,-261.78812,0.5,300,0.27
W,Johnson,166.215,-266.2950847,0.5,300,0.27
W,Johnson,169.084,-271.3190887,0.5,300,0.27
W,Johnson,171.956,-277.1655243,0.5,300,0.27
W,Johnson,173.8675,-280.6754793,0.5,300,0.27
W,Johnson,176.738,-284.420646,0.5,300,0.27
W,Johnson,179.6095,-288.649474,0.5,300,0.27
W,Johnson,182.479,-293.376718,0.5,300,0.27
W,Johnson,185.3495,-297.8930127,0.5,300,0.27
W,Johnson,188.2195,-301.8163813,0.5,300,0.27
W,Johnson,191.089,-306.1356433,0.5,300,0.27
W,Johnson,193.9575,-311.5241693,0.5,300,0.27
W,Johnson,30.3985,36.80719023,0.5,300,0.47
W,Johnson,36.152,55.02842735,0.5,300,0.47
W,Johnson,41.9045,60.8255412,0.5,300,0.47
W,Johnson,47.656,66.6510796,0.5,300,0.47
W,Johnson,50.5315,68.81244561,0.5,300,0.47
W,Johnson,53.4085,71.84773087,0.5,300,0.47
W,Johnson,57.242,74.18955856,0.5,300,0.47
W,Johnson,60.1205,76.83273193,0.5,300,0.47
W,Johnson,62.9955,79.25900404,0.5,300,0.47
W,Johnson,65.8735,80.6999482,0.5,300,0.47
W,Johnson,68.749,82.90392857,0.5,300,0.47
W,Johnson,71.624,84.6300634,0.5,300,0.47
W,Johnson,74.4995,87.27556094,0.5,300,0.47
W,Johnson,77.3775,89.09765757,0.5,300,0.47
W,Johnson,80.2505,90.93980063,0.5,300,0.47
W,Johnson,83.127,92.12630268,0.5,300,0.47
W,Johnson,86,93.49372315,0.5,300,0.47
W,Johnson,90.7945,96.54243406,0.5,300,0.47
W,Johnson,93.671,97.92962063,0.5,300,0.47
W,Johnson,96.546,100.2480415,0.5,300,0.47
W,Johnson,99.424,101.6489263,0.5,300,0.47
W,Johnson,102.297,103.5006395,0.5,300,0.47
W,Johnson,105.175,105.2227131,0.5,300,0.47
W,Johnson,108.047,106.5469109,0.5,300,0.47
W,Johnson,110.923,108.7798305,0.5,300,0.47
W,Johnson,113.7955,110.0745248,0.5,300,0.47
W,Johnson,116.677,112.0248551,0.5,300,0.47
W,Johnson,119.55,113.202771,0.5,300,0.47
W,Johnson,122.4265,114.6848807,0.5,300,0.47
W,Johnson,125.2985,116.1603367,0.5,300,0.47
W,Johnson,128.1765,118.4642157,0.5,300,0.47
W,Johnson,131.05,118.6065027,0.5,300,0.47
W,Johnson,133.9255,120.835644,0.5,300,0.47
W,Johnson,136.7985,121.5747979,0.5,300,0.47
W,Johnson,140.636,123.9097033,0.5,300,0.47
W,Johnson,143.509,125.1866427,0.5,300,0.47
W,Johnson,146.3825,126.8092411,0.5,300,0.47
W,Johnson,150.216,128.8690248,0.5,300,0.47
W,Johnson,153.0875,130.8052153,0.5,300,0.47
W,Johnson,155.965,132.0921053,0.5,300,0.47
W,Johnson,158.8395,133.3025644,0.5,300,0.47
W,Johnson,161.7145,134.4696944,0.5,300,0.47
W,Johnson,164.5875,135.9559335,0.5,300,0.47
W,Johnson,167.4635,137.3619396,0.5,300,0.47
W,Johnson,170.3375,139.0951443,0.5,300,0.47
W,Johnson,173.217,139.6563332,0.5,300,0.47
W,Johnson,176.088,142.2417833,0.5,300,0.47
W,Johnson,178.9655,143.7183792,0.5,300,0.47
W,Johnson,181.8375,144.665485,0.5,300,0.47
W,Johnson,184.7145,145.0674801,0.5,300,0.47
W,Johnson,187.5855,147.160816,0.5,300,0.47
W,Johnson,190.4635,148.7990915,0.5,300,0.47
W,Johnson,193.3345,150.1421165,0.5,300,0.47
W,Johnson,196.214,150.7654125,0.5,300,0.47
W,Johnson,3.142,5.567622422,1,300,0.47
W,Johnson,33.735,54.89305359,1,300,0.47
W,Johnson,37.56,61.17915873,1,300,0.47
W,Johnson,41.381,69.79193098,1,300,0.47
W,Johnson,45.21,77.26568316,1,300,0.47
W,Johnson,49.035,84.75389034,1,300,0.47
W,Johnson,50.943,89.52877418,1,300,0.47
W,Johnson,52.862,92.76997796,1,300,0.47
W,Johnson,54.774,95.59481728,1,300,0.47
W,Johnson,56.688,100.3820323,1,300,0.47
W,Johnson,58.6,103.4548583,1,300,0.47
W,Johnson,60.515,107.9019635,1,300,0.47
W,Johnson,62.425,111.745551,1,300,0.47
W,Johnson,64.341,116.4060026,1,300,0.47
W,Johnson,66.256,121.9338363,1,300,0.47
W,Johnson,68.166,125.9649882,1,300,0.47
W,Johnson,70.082,130.3874769,1,300,0.47
W,Johnson,71.997,133.94151,1,300,0.47
W,Johnson,73.906,137.5341951,1,300,0.47
W,Johnson,75.826,139.6998775,1,300,0.47
W,Johnson,77.737,145.6807943,1,300,0.47
W,Johnson,79.653,149.0625167,1,300,0.47
W,Johnson,81.565,153.0881533,1,300,0.47
W,Johnson,83.471,157.4235353,1,300,0.47
W,Johnson,85.385,159.6996071,1,300,0.47
W,Johnson,87.301,165.502124,1,300,0.47
W,Johnson,89.214,168.4253897,1,300,0.47
W,Johnson,91.124,173.5420069,1,300,0.47
W,Johnson,93.038,176.3446078,1,300,0.47
W,Johnson,94.947,180.4517178,1,300,0.47
W,Johnson,96.861,183.6717329,1,300,0.47
W,Johnson,98.775,186.7246733,1,300,0.47
W,Johnson,100.688,192.1782763,1,300,0.47
W,Johnson,102.596,194.9675043,1,300,0.47
W,Johnson,104.514,199.057082,1,300,0.47
W,Johnson,106.422,203.3766125,1,300,0.47
W,Johnson,108.341,206.5009511,1,300,0.47
W,Johnson,110.253,211.1514015,1,300,0.47
W,Johnson,114.082,216.0079701,1,300,0.47
W,Johnson,115.991,220.3028544,1,300,0.47
W,Johnson,117.91,223.7736717,1,300,0.47
W,Johnson,119.823,227.7873386,1,300,0.47
W,Johnson,121.738,231.2086912,1,300,0.47
W,Johnson,123.649,234.2727246,1,300,0.47
W,Johnson,125.561,236.970149,1,300,0.47
W,Johnson,127.472,239.721752,1,300,0.47
W,Johnson,129.387,244.0458366,1,300,0.47
W,Johnson,131.301,247.052144,1,300,0.47
W,Johnson,133.213,249.6293029,1,300,0.47
W,Johnson,135.13,253.2538691,1,300,0.47
W,Johnson,137.046,256.6165485,1,300,0.47
W,Johnson,138.953,257.3437909,1,300,0.47
W,Johnson,140.87,263.4013266,1,300,0.47
W,Johnson,142.78,265.7152016,1,300,0.47
W,Johnson,144.693,267.0552942,1,300,0.47
W,Johnson,146.608,269.4482069,1,300,0.47
W,Johnson,148.514,272.0122427,1,300,0.47
W,Johnson,150.434,275.3063675,1,300,0.47
W,Johnson,152.345,276.542718,1,300,0.47
W,Johnson,154.261,278.8723022,1,300,0.47
W,Johnson,156.171,281.8570848,1,300,0.47
W,Johnson,158.084,283.8082245,1,300,0.47
W,Johnson,159.995,283.6678556,1,300,0.47
W,Johnson,161.91,287.1400727,1,300,0.47
W,Johnson,163.824,287.7906032,1,300,0.47
W,Johnson,165.737,290.5786501,1,300,0.47
W,Johnson,167.649,291.7438405,1,300,0.47
W,Johnson,169.56,292.5652681,1,300,0.47
W,Johnson,171.471,290.7276565,1,300,0.47
W,Johnson,173.39,291.5525159,1,300,0.47
W,Johnson,175.3,294.2344436,1,300,0.47
W,Johnson,177.213,293.0987064,1,300,0.47
W,Johnson,179.13,292.2892015,1,300,0.47
W,Johnson,181.036,292.7329598,1,300,0.47
W,Johnson,182.956,291.4892218,1,300,0.47
W,Johnson,184.867,291.3460752,1,300,0.47
W,Johnson,186.783,291.3079406,1,300,0.47
W,Johnson,188.698,290.2165452,1,300,0.47
W,Johnson,190.609,289.8373751,1,300,0.47
W,Johnson,192.521,288.3284542,1,300,0.47
W,Johnson,194.437,287.4736107,1,300,0.47
W,Johnson,196.351,286.4862254,1,300,0.47
W,Johnson,198.264,283.8253134,1,300,0.47
W,Kaub,3.643889466,8.170515098,0.075,298,0.27
W,Kaub,6.308187867,8.170515098,0.075,298,0.27
W,Kaub,9.501560089,-0.355239787,0.075,298,0.27
W,Kaub,12.16207263,-8.880994671,0.075,298,0.27
W,Kaub,15.35449839,-19.53818828,0.075,298,0.27
W,Kaub,18.54787061,-28.06394316,0.075,298,0.27
W,Kaub,22.27504898,-34.45825933,0.075,298,0.27
W,Kaub,26.00222735,-40.85257549,0.075,298,0.27
W,Kaub,30.2622654,-47.24689165,0.075,298,0.27
W,Kaub,32.92561733,-49.37833037,0.075,298,0.27
W,Kaub,36.12088248,-53.64120782,0.075,298,0.27
W,Kaub,39.31520117,-60.03552398,0.075,298,0.27
W,Kaub,43.04237954,-66.42984014,0.075,298,0.27
W,Kaub,48.36435109,-81.34991119,0.075,298,0.27
W,Kaub,51.55583038,-94.13854352,0.075,298,0.27
W,Kaub,54.21539646,-104.7957371,0.075,298,0.27
W,Kaub,57.93973543,-117.5843694,0.075,298,0.27
W,Kaub,60.60024797,-126.1101243,0.075,298,0.27
W,Kaub,63.25792112,-141.0301954,0.075,298,0.27
W,Kaub,65.9174872,-151.687389,0.075,298,0.27
W,Kaub,69.10896649,-164.4760213,0.075,298,0.27
W,Kaub,72.30044578,-177.2646536,0.075,298,0.27
W,Kaub,75.49192508,-190.053286,0.075,298,0.27
W,Kaub,80.81011077,-213.4991119,0.075,298,0.27
W,Kaub,84.53255681,-230.5506217,0.075,298,0.27
W,Kaub,87.19117642,-243.339254,0.075,298,0.27
W,Kaub,90.9155154,-256.1278863,0.075,298,0.27
W,Kaub,93.57413501,-268.9165187,0.075,298,0.27
W,Kaub,96.76656077,-279.5737123,0.075,298,0.27
W,Kaub,100.4890068,-296.625222,0.075,298,0.27
W,Kaub,103.1495194,-305.1509769,0.075,298,0.27
W,Kaub,106.3409986,-317.9396092,0.075,298,0.27
W,Kaub,109.5324779,-330.7282416,0.075,298,0.27
W,Kaub,112.1939369,-337.1225577,0.075,298,0.27
W,Kaub,115.3854162,-349.9111901,0.075,298,0.27
W,Kaub,118.0459288,-358.4369449,0.075,298,0.27
W,Kaub,122.8369336,-369.0941385,0.075,298,0.27
W,Kaub,125.4974461,-377.6198934,0.075,298,0.27
W,Kaub,128.6889254,-390.4085258,0.075,298,0.27
W,Kaub,131.349438,-398.9342806,0.075,298,0.27
W,Kaub,135.0728305,-413.8543517,0.075,298,0.27
W,Kaub,139.8609959,-430.9058615,0.075,298,0.27
W,Kaub,143.0534216,-441.5630551,0.075,298,0.27
W,Kaub,147.3096738,-456.4831261,0.075,298,0.27
W,Kaub,151.0321199,-473.5346359,0.075,298,0.27
W,Kaub,155.8202853,-490.5861456,0.075,298,0.27
W,Kaub,159.5446242,-503.374778,0.075,298,0.27
W,Kaub,164.3337361,-518.294849,0.075,298,0.27
W,Kaub,166.9942486,-526.8206039,0.075,298,0.27
W,Kaub,171.2495544,-543.8721137,0.075,298,0.27
W,Kaub,175.506753,-556.660746,0.075,298,0.27
W,Kaub,178.168212,-563.0550622,0.075,298,0.27
W,Kaub,181.892551,-575.8436945,0.075,298,0.27
W,Kaub,185.0859232,-584.3694494,0.075,298,0.27
W,Kaub,187.7464358,-592.8952043,0.075,298,0.27
W,Kaub,190.4078948,-599.2895204,0.075,298,0.27
W,Kaub,194.1322338,-612.0781528,0.075,298,0.27
W,Kaub,196.7927463,-620.6039076,0.075,298,0.27
W,Kaub,199.4532588,-629.1296625,0.075,298,0.27
W,Kaub,203.711404,-639.7868561,0.075,298,0.27
W,Kaub,206.9038297,-650.4440497,0.075,298,0.27
W,Kaub,210.6291152,-661.1012433,0.075,298,0.27
W,Kaub,214.8853673,-676.0213144,0.075,298,0.27
W,Kaub,219.6744792,-690.9413854,0.075,298,0.27
W,Kaub,223.3997646,-701.598579,0.075,298,0.27
W,Kaub,226.5921904,-712.2557726,0.075,298,0.27
W,Kaub,229.2527029,-720.7815275,0.075,298,0.27
W,Kaub,232.4460752,-729.3072824,0.075,298,0.27
W,Kaub,235.1056412,-739.964476,0.075,298,0.27
W,Kaub,238.8299802,-752.7531083,0.075,298,0.27
W,Kaub,242.022406,-763.410302,0.075,298,0.27
W,Kaub,245.2157782,-771.9360568,0.075,298,0.27
W,Kaub,247.8753443,-782.5932504,0.075,298,0.27
W,Kaub,251.0687165,-791.1190053,0.075,298,0.27
W,Kaub,254.2620887,-799.6447602,0.075,298,0.27
W,Kaub,257.9883206,-808.1705151,0.075,298,0.27
W,Kaub,261.7145525,-816.69627,0.075,298,0.27
W,Kaub,264.3760115,-823.0905861,0.075,298,0.27
W,Kaub,267.0365241,-831.616341,0.075,298,0.27
W,Kaub,270.2280034,-844.4049734,0.075,298,0.27
W,Kaub,274.485202,-857.1936057,0.075,298,0.27
W,Kaub,279.2752604,-869.982238,0.075,298,0.27
W,Kaub,283.532459,-882.7708703,0.075,298,0.27
W,Kaub,287.7896577,-895.5595027,0.075,298,0.27
W,Kaub,290.9820834,-906.2166963,0.075,298,0.27
W,Kaub,293.642596,-914.7424512,0.075,298,0.27
W,Kaub,296.3050014,-919.0053286,0.075,298,0.27
W,Kaub,2.576277175,3.907637655,0.075,473,0.27
W,Kaub,7.910552767,16.69626998,0.075,473,0.27
W,Kaub,12.17343021,16.69626998,0.075,473,0.27
W,Kaub,14.83583568,12.43339254,0.075,473,0.27
W,Kaub,18.56396051,8.170515098,0.075,473,0.27
W,Kaub,22.29019242,-0.355239787,0.075,473,0.27
W,Kaub,25.48072524,-15.27531083,0.075,473,0.27
W,Kaub,29.20506422,-28.06394316,0.075,473,0.27
W,Kaub,32.39275765,-49.37833037,0.075,473,0.27
W,Kaub,35.58234401,-66.42984014,0.075,473,0.27
W,Kaub,39.30384359,-85.61278863,0.075,473,0.27
W,Kaub,41.96246321,-98.40142096,0.075,473,0.27
W,Kaub,45.15299603,-113.321492,0.075,473,0.27
W,Kaub,47.81256211,-123.9786856,0.075,473,0.27
W,Kaub,51.0040414,-136.7673179,0.075,473,0.27
W,Kaub,53.66550041,-143.1616341,0.075,473,0.27
W,Kaub,58.45461228,-158.0817052,0.075,473,0.27
W,Kaub,61.11512482,-166.60746,0.075,473,0.27
W,Kaub,64.30849705,-175.1332149,0.075,473,0.27
W,Kaub,67.50186927,-183.6589698,0.075,473,0.27
W,Kaub,71.75906792,-196.4476021,0.075,473,0.27
W,Kaub,76.01532011,-211.3676732,0.075,473,0.27
W,Kaub,79.74155201,-219.8934281,0.075,473,0.27
W,Kaub,83.46683745,-230.5506217,0.075,473,0.27
W,Kaub,86.12829646,-236.9449378,0.075,473,0.27
W,Kaub,89.32166868,-245.4706927,0.075,473,0.27
W,Kaub,94.11267348,-256.1278863,0.075,473,0.27
W,Kaub,97.3060457,-264.6536412,0.075,473,0.27
W,Kaub,102.0970505,-275.3108348,0.075,473,0.27
W,Kaub,105.8242289,-281.705151,0.075,473,0.27
W,Kaub,109.0157082,-294.4937833,0.075,473,0.27
W,Kaub,113.8076594,-303.0195382,0.075,473,0.27
W,Kaub,118.066751,-311.5452931,0.075,473,0.27
W,Kaub,121.7920364,-322.2024867,0.075,473,0.27
W,Kaub,124.4534955,-328.5968028,0.075,473,0.27
W,Kaub,127.1149545,-334.991119,0.075,473,0.27
W,Kaub,129.775467,-343.5168739,0.075,473,0.27
W,Kaub,133.5016989,-352.0426288,0.075,473,0.27
W,Kaub,137.7607905,-360.5683837,0.075,473,0.27
W,Kaub,140.9560556,-364.8312611,0.075,473,0.27
W,Kaub,143.6175146,-371.2255773,0.075,473,0.27
W,Kaub,146.2789737,-377.6198934,0.075,473,0.27
W,Kaub,149.4723459,-386.1456483,0.075,473,0.27
W,Kaub,152.1338049,-392.5399645,0.075,473,0.27
W,Kaub,156.3928965,-401.0657194,0.075,473,0.27
W,Kaub,160.1200748,-407.4600355,0.075,473,0.27
W,Kaub,163.8453603,-418.1172291,0.075,473,0.27
W,Kaub,166.5068193,-424.5115453,0.075,473,0.27
W,Kaub,169.701138,-430.9058615,0.075,473,0.27
W,Kaub,175.0250024,-441.5630551,0.075,473,0.27
W,Kaub,177.6874079,-445.8259325,0.075,473,0.27
W,Kaub,180.8817266,-452.2202487,0.075,473,0.27
W,Kaub,185.1398717,-462.8774423,0.075,473,0.27
W,Kaub,188.3341904,-469.2717584,0.075,473,0.27
W,Kaub,192.5923355,-479.928952,0.075,473,0.27
W,Kaub,196.3185674,-488.4547069,0.075,473,0.27
W,Kaub,198.97908,-496.9804618,0.075,473,0.27
W,Kaub,202.7062583,-503.374778,0.075,473,0.27
W,Kaub,207.4982096,-511.9005329,0.075,473,0.27
W,Kaub,212.2901609,-520.4262877,0.075,473,0.27
W,Kaub,214.9516199,-526.8206039,0.075,473,0.27
W,Kaub,217.6130789,-533.2149201,0.075,473,0.27
W,Kaub,220.8073976,-539.6092362,0.075,473,0.27
W,Kaub,225.0655427,-550.2664298,0.075,473,0.27
W,Kaub,230.3903536,-558.7921847,0.075,473,0.27
W,Kaub,234.6503917,-565.1865009,0.075,473,0.27
W,Kaub,237.3118507,-571.5808171,0.075,473,0.27
W,Kaub,240.5052229,-580.1065719,0.075,473,0.27
W,Kaub,243.1676284,-584.3694494,0.075,473,0.27
W,Kaub,246.8938603,-592.8952043,0.075,473,0.27
W,Kaub,250.6200922,-601.4209591,0.075,473,0.27
W,Kaub,253.8163038,-603.5523979,0.075,473,0.27
W,Kaub,256.4777628,-609.946714,0.075,473,0.27
W,Kaub,259.1401683,-614.2095915,0.075,473,0.27
W,Kaub,263.9311731,-624.8667851,0.075,473,0.27
W,Kaub,266.5926321,-631.2611012,0.075,473,0.27
W,Kaub,269.2550376,-635.5239787,0.075,473,0.27
W,Kaub,272.4484098,-644.0497336,0.075,473,0.27
W,Kaub,275.641782,-652.5754885,0.075,473,0.27
W,Kaub,279.8999271,-663.2326821,0.075,473,0.27
W,Kaub,284.1599652,-669.6269982,0.075,473,0.27
W,Kaub,286.8223706,-673.8898757,0.075,473,0.27
W,Kaub,290.0166893,-680.2841918,0.075,473,0.27
W,Kaub,293.7448142,-684.5470693,0.075,473,0.27
W,Kaub,296.4081661,-686.678508,0.075,473,0.27
W,Kaub,299.0677322,-697.3357016,0.075,473,0.27
W,Kaub,16.41643189,-28.06394316,0.075,573,0.27
W,Kaub,19.08451615,-19.53818828,0.075,573,0.27
W,Kaub,21.75449334,-6.74955595,0.075,573,0.27
W,Kaub,26.0249425,10.30195382,0.075,573,0.27
W,Kaub,29.22588644,18.8277087,0.075,573,0.27
W,Kaub,34.01973064,14.56483126,0.075,573,0.27
W,Kaub,37.21404932,8.170515098,0.075,573,0.27
W,Kaub,40.40647508,-2.486678508,0.075,573,0.27
W,Kaub,43.59795437,-15.27531083,0.075,573,0.27
W,Kaub,46.78754074,-32.3268206,0.075,573,0.27
W,Kaub,49.9771271,-49.37833037,0.075,573,0.27
W,Kaub,54.23243282,-66.42984014,0.075,573,0.27
W,Kaub,56.89294537,-74.95559503,0.075,573,0.27
W,Kaub,60.61633788,-89.87566607,0.075,573,0.27
W,Kaub,64.34067685,-102.6642984,0.075,573,0.27
W,Kaub,69.66170193,-119.7158082,0.075,573,0.27
W,Kaub,73.91606119,-138.8987567,0.075,573,0.27
W,Kaub,76.57562727,-149.5559503,0.075,573,0.27
W,Kaub,79.76805303,-160.2131439,0.075,573,0.27
W,Kaub,82.95953232,-173.0017762,0.075,573,0.27
W,Kaub,85.62004486,-181.5275311,0.075,573,0.27
W,Kaub,88.81341708,-190.053286,0.075,573,0.27
W,Kaub,92.00678931,-198.5790409,0.075,573,0.27
W,Kaub,97.32876086,-213.4991119,0.075,573,0.27
W,Kaub,99.99021986,-219.8934281,0.075,573,0.27
W,Kaub,103.1835921,-228.4191829,0.075,573,0.27
W,Kaub,107.4426837,-236.9449378,0.075,573,0.27
W,Kaub,111.1689156,-245.4706927,0.075,573,0.27
W,Kaub,114.8951475,-253.9964476,0.075,573,0.27
W,Kaub,117.5566065,-260.3907638,0.075,573,0.27
W,Kaub,120.217119,-268.9165187,0.075,573,0.27
W,Kaub,124.4743177,-281.705151,0.075,573,0.27
W,Kaub,127.1357767,-288.0994671,0.075,573,0.27
W,Kaub,129.7972357,-294.4937833,0.075,573,0.27
W,Kaub,132.9915544,-300.8880995,0.075,573,0.27
W,Kaub,135.6530134,-307.2824156,0.075,573,0.27
W,Kaub,138.8454391,-317.9396092,0.075,573,0.27
W,Kaub,143.1026378,-330.7282416,0.075,573,0.27
W,Kaub,145.7631503,-339.2539964,0.075,573,0.27
W,Kaub,148.4246093,-345.6483126,0.075,573,0.27
W,Kaub,151.620821,-347.7797513,0.075,573,0.27
W,Kaub,154.2813335,-356.3055062,0.075,573,0.27
W,Kaub,158.0075654,-364.8312611,0.075,573,0.27
W,Kaub,160.6690244,-371.2255773,0.075,573,0.27
W,Kaub,164.928116,-379.7513321,0.075,573,0.27
W,Kaub,167.5905215,-384.0142096,0.075,573,0.27
W,Kaub,170.7848402,-390.4085258,0.075,573,0.27
W,Kaub,173.4453527,-398.9342806,0.075,573,0.27
W,Kaub,177.7044443,-407.4600355,0.075,573,0.27
W,Kaub,182.4963955,-415.9857904,0.075,573,0.27
W,Kaub,186.2226274,-424.5115453,0.075,573,0.27
W,Kaub,188.8850329,-428.7744227,0.075,573,0.27
W,Kaub,192.0802981,-433.0373002,0.075,573,0.27
W,Kaub,196.3384432,-443.6944938,0.075,573,0.27
W,Kaub,199.5318154,-452.2202487,0.075,573,0.27
W,Kaub,204.8556799,-462.8774423,0.075,573,0.27
W,Kaub,208.0499986,-469.2717584,0.075,573,0.27
W,Kaub,212.8410034,-479.928952,0.075,573,0.27
W,Kaub,216.0362685,-484.1918295,0.075,573,0.27
W,Kaub,218.6977275,-490.5861456,0.075,573,0.27
W,Kaub,223.4896788,-499.1119005,0.075,573,0.27
W,Kaub,227.7487704,-507.6376554,0.075,573,0.27
W,Kaub,230.9421426,-516.1634103,0.075,573,0.27
W,Kaub,233.6045481,-520.4262877,0.075,573,0.27
W,Kaub,236.2650606,-528.9520426,0.075,573,0.27
W,Kaub,238.9274661,-533.2149201,0.075,573,0.27
W,Kaub,242.1217848,-539.6092362,0.075,573,0.27
W,Kaub,246.3808764,-548.1349911,0.075,573,0.27
W,Kaub,249.0423354,-554.5293073,0.075,573,0.27
W,Kaub,251.7037944,-560.9236234,0.075,573,0.27
W,Kaub,254.3661998,-565.1865009,0.075,573,0.27
W,Kaub,257.5605185,-571.5808171,0.075,573,0.27
W,Kaub,260.7557837,-575.8436945,0.075,573,0.27
W,Kaub,265.5467885,-586.5008881,0.075,573,0.27
W,Kaub,269.8068265,-592.8952043,0.075,573,0.27
W,Kaub,275.1325839,-599.2895204,0.075,573,0.27
W,Kaub,279.3897826,-612.0781528,0.075,573,0.27
W,Kaub,282.0521881,-616.3410302,0.075,573,0.27
W,Kaub,287.9089122,-626.9982238,0.075,573,0.27
W,Kaub,291.6351441,-635.5239787,0.075,573,0.27
W,Kaub,294.2975496,-639.7868561,0.075,573,0.27
W,Su,9.4316,3.108825486,0.08,295,0.27
W,Su,27.938,4.30470485,0.08,295,0.27
W,Su,46.09336,-14.32739796,0.08,295,0.27
W,Su,64.5444,-53.61801916,0.08,295,0.27
W,Su,82.8316,-99.45324972,0.08,295,0.27
W,Su,101.72224,-144.7779442,0.08,295,0.27
W,Su,119.83032,-186.844954,0.08,295,0.27
W,Su,138.24104,-225.2560062,0.08,295,0.27
W,Su,156.95192,-260.6002361,0.08,295,0.27
W,Su,175.50056,-293.0859809,0.08,295,0.27
W,Su,193.58584,-321.9116513,0.08,295,0.27
W,Su,211.66312,-349.7888932,0.08,295,0.27
W,Su,229.88936,-378.2594973,0.08,295,0.27
W,Su,248.41144,-407.0686614,0.08,295,0.27
W,Su,268.17072,-437.7287977,0.08,295,0.27
W,Su,314.92904,-502.7711372,0.08,295,0.27
W,Su,344.24184,-542.4808686,0.08,295,0.27
W,Su,362.59336,-567.6190339,0.08,295,0.27
W,Su,380.64056,-592.3352407,0.08,295,0.27
W,Su,398.68944,-616.7266664,0.08,295,0.27
W,Su,13.73328,-4.774848319,0.12,295,0.27
W,Su,32.22252,-28.72397255,0.12,295,0.27
W,Su,50.23224,-53.66332382,0.12,295,0.27
W,Su,67.75152,-82.26847694,0.12,295,0.27
W,Su,85.25892,-112.7334345,0.12,295,0.27
W,Su,103.21092,-142.1700832,0.12,295,0.27
W,Su,120.6876,-174.3632407,0.12,295,0.27
W,Su,138.17112,-204.2461435,0.12,295,0.27
W,Su,155.88648,-232.8497938,0.12,295,0.27
W,Su,176.16036,-262.6430706,0.12,295,0.27
W,Su,193.63368,-290.1572492,0.12,295,0.27
W,Su,211.10052,-317.2676488,0.12,295,0.27
W,Su,232.51728,-352.8936906,0.12,295,0.27
W,Su,263.24472,-398.5539011,0.12,295,0.27
W,Su,280.93404,-427.3121823,0.12,295,0.27
W,Su,8.0124,0.739560055,0.24,295,0.27
W,Su,25.38408,-5.626354013,0.24,295,0.27
W,Su,42.25632,-21.18665356,0.24,295,0.27
W,Su,58.64184,-54.92571058,0.24,295,0.27
W,Su,75.01152,-94.41315383,0.24,295,0.27
W,Su,91.36848,-131.9621132,0.24,295,0.27
W,Su,108.18264,-166.5479149,0.24,295,0.27
W,Su,124.99368,-198.397154,0.24,295,0.27
W,Su,141.33792,-228.5788331,0.24,295,0.27
W,Su,158.61168,-258.4187807,0.24,295,0.27
W,Su,174.94416,-286.3871699,0.24,295,0.27
W,Su,191.27448,-312.919463,0.24,295,0.27
W,Su,207.59832,-338.8810546,0.24,295,0.27
W,Su,223.9128,-364.3071514,0.24,295,0.27
W,Su,240.22416,-389.3941383,0.24,295,0.27
W,Su,256.52832,-415.3595542,0.24,295,0.27
W,Su,272.83416,-441.125059,0.24,295,0.27
W,Su,289.13568,-466.2110953,0.24,295,0.27
W,Su,305.44032,-490.5269997,0.24,295,0.27
W,Su,321.74664,-514.9525119,0.24,295,0.27
W,Su,338.04888,-539.4058819,0.24,295,0.27
W,Su,354.34872,-565.2332983,0.24,295,0.27
W,Su,370.64808,-592.7036708,0.24,295,0.27
W,Su,387.40632,-619.4521364,0.24,295,0.27
W,Su,404.62704,-642.0955296,0.24,295,0.27
W,Su,14.14584,-6.995214895,0.36,295,0.27
W,Su,31.0554,-28.33711167,0.36,295,0.27
W,Su,46.53756,-48.42707329,0.36,295,0.27
W,Su,61.31016,-70.61599142,0.36,295,0.27
W,Su,76.0698,-93.16335284,0.36,295,0.27
W,Su,111.89988,-146.9308568,0.36,295,0.27
W,Su,128.05524,-178.3377018,0.36,295,0.27
W,Su,142.79076,-205.1765225,0.36,295,0.27
W,Su,157.52268,-231.3526496,0.36,295,0.27
W,Su,172.95192,-257.5022999,0.36,295,0.27
W,Su,188.37684,-283.9630427,0.36,295,0.27
W,Su,204.4764,-311.2004205,0.36,295,0.27
W,Su,219.18024,-336.117984,0.36,295,0.27
W,Su,233.87868,-360.3702895,0.36,295,0.27
W,Su,248.5818,-384.3212478,0.36,295,0.27
W,Su,263.97252,-408.2994293,0.36,295,0.27
W,Su,279.3726,-433.0628413,0.36,295,0.27
W,Su,294.06888,-458.1602975,0.36,295,0.27
W,Su,308.74932,-481.4695491,0.36,295,0.27
W,Su,323.42832,-505.0181383,0.36,295,0.27
W,Su,338.81616,-528.5427861,0.36,295,0.27
W,Su,353.4984,-552.599592,0.36,295,0.27
W,Su,368.17272,-575.5563467,0.36,295,0.27
W,Su,382.851,-598.8401123,0.36,295,0.27
W,Su,397.53144,-622.5312005,0.36,295,0.27
W,Su,11.3118,-4.024876476,0.6,295,0.27
W,Su,31.2846,-17.13205821,0.6,295,0.27
W,Su,47.7414,-30.95854133,0.6,295,0.27
W,Su,63.0306,-64.84022781,0.6,295,0.27
W,Su,78.3018,-107.5025652,0.6,295,0.27
W,Su,95.9142,-149.1982113,0.6,295,0.27
W,Su,113.502,-185.7362675,0.6,295,0.27
W,Su,129.9306,-218.189624,0.6,295,0.27
W,Su,145.1676,-247.0172205,0.6,295,0.27
W,Su,160.4016,-274.6704318,0.6,295,0.27
W,Su,175.635,-301.5958156,0.6,295,0.27
W,Su,193.203,-331.2882472,0.6,295,0.27
W,Su,208.4208,-359.5868959,0.6,295,0.27
W,Su,223.6326,-388.7808985,0.6,295,0.27
W,Su,238.8396,-418.6879267,0.6,295,0.27
W,Su,254.0466,-448.6503882,0.6,295,0.27
W,Su,271.5744,-473.0808632,0.6,295,0.27
W,Su,286.7706,-494.7929466,0.6,295,0.27
W,Su,301.9794,-517.5852469,0.6,295,0.27
W,Su,317.1792,-541.9839638,0.6,295,0.27
W,Su,332.376,-568.4026322,0.6,295,0.27
W,Su,347.5716,-594.9973058,0.6,295,0.27
W,Su,362.7576,-621.9907915,0.6,295,0.27
W,Su,377.94,-649.2105358,0.6,295,0.27
W,Su,393.1266,-675.6404385,0.6,295,0.27
W,Zhou,3.897335325,7.569877752,0.1,298,0.27
W,Zhou,5.914920976,0.719707307,0.1,298,0.27
W,Zhou,8.72992012,3.083270505,0.1,298,0.27
W,Zhou,11.14436237,3.138774925,0.1,298,0.27
W,Zhou,13.55695447,5.493087387,0.1,298,0.27
W,Zhou,15.58009056,-8.253507186,0.1,298,0.27
W,Zhou,18.81414808,-26.56996563,0.1,298,0.27
W,Zhou,20.83173373,-33.42013608,0.1,298,0.27
W,Zhou,24.06579124,-51.73659453,0.1,298,0.27
W,Zhou,26.48948423,-63.17513032,0.1,298,0.27
W,Zhou,28.51077017,-74.62291685,0.1,298,0.27
W,Zhou,32.14538458,-90.63131652,0.1,298,0.27
W,Zhou,35.37759194,-106.6489669,0.1,298,0.27
W,Zhou,37.39702774,-115.7979454,0.1,298,0.27
W,Zhou,40.62738496,-129.5167878,0.1,298,0.27
W,Zhou,44.25829907,-140.9275714,0.1,298,0.27
W,Zhou,46.6838422,-154.6649152,0.1,298,0.27
W,Zhou,48.703278,-163.8138937,0.1,298,0.27
W,Zhou,51.12327069,-170.6548134,0.1,298,0.27
W,Zhou,53.53956309,-172.898117,0.1,298,0.27
W,Zhou,55.96140593,-182.0378448,0.1,298,0.27
W,Zhou,59.19176314,-195.7566871,0.1,298,0.27
W,Zhou,62.41656992,-202.5791054,0.1,298,0.27
W,Zhou,66.05118433,-218.587505,0.1,298,0.27
W,Zhou,68.87728435,-230.0167901,0.1,298,0.27
W,Zhou,70.89672015,-239.1657686,0.1,298,0.27
W,Zhou,73.71911988,-245.9974375,0.1,298,0.27
W,Zhou,76.13911258,-252.8383573,0.1,298,0.27
W,Zhou,78.15669823,-259.6885277,0.1,298,0.27
W,Zhou,80.98094811,-268.8190047,0.1,298,0.27
W,Zhou,84.60816192,-275.6321722,0.1,298,0.27
W,Zhou,87.43426195,-287.0614573,0.1,298,0.27
W,Zhou,89.85425465,-293.902377,0.1,298,0.27
W,Zhou,92.27794763,-305.3409128,0.1,298,0.27
W,Zhou,94.29368313,-309.8922752,0.1,298,0.27
W,Zhou,96.71367583,-316.7331949,0.1,298,0.27
W,Zhou,98.73126148,-323.5833653,0.1,298,0.27
W,Zhou,100.746997,-328.1347277,0.1,298,0.27
W,Zhou,104.3797612,-341.8443194,0.1,298,0.27
W,Zhou,106.3954967,-346.3956818,0.1,298,0.27
W,Zhou,109.6240038,-357.8157161,0.1,298,0.27
W,Zhou,112.0439965,-364.6566358,0.1,298,0.27
W,Zhou,115.2725036,-376.0766701,0.1,298,0.27
W,Zhou,118.9052678,-389.7862617,0.1,298,0.27
W,Zhou,122.1337749,-401.2062961,0.1,298,0.27
W,Zhou,124.1513606,-408.0564665,0.1,298,0.27
W,Zhou,127.7822747,-419.4672501,0.1,298,0.27
W,Zhou,129.79616,-421.7198044,0.1,298,0.27
W,Zhou,133.4270741,-433.130588,0.1,298,0.27
W,Zhou,137.4622454,-446.8309289,0.1,298,0.27
W,Zhou,139.4761308,-449.0834833,0.1,298,0.27
W,Zhou,142.2985305,-455.9151522,0.1,298,0.27
W,Zhou,145.5270376,-467.3351866,0.1,298,0.27
W,Zhou,149.5585086,-476.4379114,0.1,298,0.27
W,Zhou,153.5918297,-487.8394442,0.1,298,0.27
W,Zhou,156.0155227,-499.27798,0.1,298,0.27
W,Zhou,159.6464368,-510.6887636,0.1,298,0.27
W,Zhou,161.6640225,-517.538934,0.1,298,0.27
W,Zhou,163.6816081,-524.3891045,0.1,298,0.27
W,Zhou,166.505858,-533.5195815,0.1,298,0.27
W,Zhou,169.732515,-542.6408078,0.1,298,0.27
W,Zhou,172.1525076,-549.4817275,0.1,298,0.27
W,Zhou,174.1700933,-556.3318979,0.1,298,0.27
W,Zhou,177.3949001,-563.1543162,0.1,298,0.27
W,Zhou,179.4124857,-570.0044866,0.1,298,0.27
W,Zhou,181.4282212,-574.555849,0.1,298,0.27
W,Zhou,185.0572852,-583.6678246,0.1,298,0.27
W,Zhou,187.8796849,-590.4994935,0.1,298,0.27
W,Zhou,190.7039348,-599.6299705,0.1,298,0.27
W,Zhou,192.7233706,-608.778949,0.1,298,0.27
W,Zhou,194.7409562,-615.6291195,0.1,298,0.27
W,Zhou,196.7566918,-620.1804819,0.1,298,0.27
W,Zhou,199.9814985,-627.0029001,0.1,298,0.27
Cr-32W,Zhou,4.330708661,4.026845638,0.1,298,0.27
Cr-32W,Zhou,7.086614173,4.026845638,0.1,298,0.27
Cr-32W,Zhou,11.81102362,4.026845638,0.1,298,0.27
Cr-32W,Zhou,14.96062992,1.789709172,0.1,298,0.27
Cr-32W,Zhou,19.68503937,-7.158836689,0.1,298,0.27
Cr-32W,Zhou,24.80314961,-16.10738255,0.1,298,0.27
Cr-32W,Zhou,27.95275591,-22.81879195,0.1,298,0.27
Cr-32W,Zhou,30.31496063,-27.29306488,0.1,298,0.27
Cr-32W,Zhou,33.07086614,-31.76733781,0.1,298,0.27
Cr-32W,Zhou,35.03937008,-36.24161074,0.1,298,0.27
Cr-32W,Zhou,37.4015748,-38.4787472,0.1,298,0.27
Cr-32W,Zhou,40.15748031,-45.1901566,0.1,298,0.27
Cr-32W,Zhou,42.12598425,-49.66442953,0.1,298,0.27
Cr-32W,Zhou,44.48818898,-51.901566,0.1,298,0.27
Cr-32W,Zhou,46.8503937,-56.37583893,0.1,298,0.27
Cr-32W,Zhou,49.21259843,-60.85011186,0.1,298,0.27
Cr-32W,Zhou,52.36220472,-67.56152125,0.1,298,0.27
Cr-32W,Zhou,55.51181102,-72.03579418,0.1,298,0.27
Cr-32W,Zhou,58.66141732,-78.74720358,0.1,298,0.27
Cr-32W,Zhou,61.41732283,-83.22147651,0.1,298,0.27
Cr-32W,Zhou,64.96062992,-89.93288591,0.1,298,0.27
Cr-32W,Zhou,68.8976378,-94.40715884,0.1,298,0.27
Cr-32W,Zhou,72.44094488,-98.88143177,0.1,298,0.27
Cr-32W,Zhou,74.80314961,-101.1185682,0.1,298,0.27
Cr-32W,Zhou,79.13385827,-105.5928412,0.1,298,0.27
Cr-32W,Zhou,81.88976378,-112.3042506,0.1,298,0.27
Cr-32W,Zhou,85.43307087,-116.7785235,0.1,298,0.27
Cr-32W,Zhou,88.18897638,-123.4899329,0.1,298,0.27
Cr-32W,Zhou,90.5511811,-127.9642058,0.1,298,0.27
Cr-32W,Zhou,93.7007874,-132.4384787,0.1,298,0.27
Cr-32W,Zhou,95.66929134,-136.9127517,0.1,298,0.27
Cr-32W,Zhou,97.63779528,-141.3870246,0.1,298,0.27
Cr-32W,Zhou,101.1811024,-148.098434,0.1,298,0.27
Cr-32W,Zhou,104.3307087,-152.5727069,0.1,298,0.27
Cr-32W,Zhou,106.2992126,-154.8098434,0.1,298,0.27
Cr-32W,Zhou,108.6614173,-159.2841163,0.1,298,0.27
Cr-32W,Zhou,111.4173228,-163.7583893,0.1,298,0.27
Cr-32W,Zhou,113.3858268,-168.2326622,0.1,298,0.27
Cr-32W,Zhou,114.9606299,-170.4697987,0.1,298,0.27
Cr-32W,Zhou,117.7165354,-177.1812081,0.1,298,0.27
Cr-32W,Zhou,120.8661417,-181.655481,0.1,298,0.27
Cr-32W,Zhou,122.8346457,-183.8926174,0.1,298,0.27
Cr-32W,Zhou,125.1968504,-188.3668904,0.1,298,0.27
Cr-32W,Zhou,127.5590551,-195.0782998,0.1,298,0.27
Cr-32W,Zhou,130.7086614,-199.5525727,0.1,298,0.27
Cr-32W,Zhou,131.8897638,-201.7897092,0.1,298,0.27
Cr-32W,Zhou,135.0393701,-206.2639821,0.1,298,0.27
Cr-32W,Zhou,137.007874,-210.738255,0.1,298,0.27
Cr-32W,Zhou,138.5826772,-212.9753915,0.1,298,0.27
Cr-32W,Zhou,140.5511811,-217.4496644,0.1,298,0.27
Cr-32W,Zhou,142.9133858,-219.6868009,0.1,298,0.27
Cr-32W,Zhou,145.6692913,-226.3982103,0.1,298,0.27
Cr-32W,Zhou,147.2440945,-230.8724832,0.1,298,0.27
Cr-32W,Zhou,148.4251969,-233.1096197,0.1,298,0.27
Cr-32W,Zhou,150,-237.5838926,0.1,298,0.27
Cr-32W,Zhou,153.1496063,-239.8210291,0.1,298,0.27
Cr-32W,Zhou,155.511811,-244.295302,0.1,298,0.27
Cr-32W,Zhou,157.8740157,-248.7695749,0.1,298,0.27
Cr-32W,Zhou,160.2362205,-253.2438479,0.1,298,0.27
Cr-32W,Zhou,162.2047244,-259.9552573,0.1,298,0.27
Cr-32W,Zhou,163.7795276,-264.4295302,0.1,298,0.27
Cr-32W,Zhou,166.1417323,-264.4295302,0.1,298,0.27
Cr-32W,Zhou,168.8976378,-273.3780761,0.1,298,0.27
Cr-32W,Zhou,172.4409449,-277.852349,0.1,298,0.27
Cr-32W,Zhou,174.8031496,-284.5637584,0.1,298,0.27
Cr-32W,Zhou,177.9527559,-293.5123043,0.1,298,0.27
Cr-32W,Zhou,180.7086614,-295.7494407,0.1,298,0.27
Cr-32W,Zhou,183.8582677,-302.4608501,0.1,298,0.27
Cr-32W,Zhou,186.6141732,-306.935123,0.1,298,0.27
Cr-32W,Zhou,188.976378,-315.8836689,0.1,298,0.27
Cr-32W,Zhou,191.3385827,-318.1208054,0.1,298,0.27
Cr-32W,Zhou,193.3070866,-322.5950783,0.1,298,0.27
Cr-32W,Zhou,195.6692913,-324.8322148,0.1,298,0.27
Cr-32W,Zhou,198.8188976,-333.7807606,0.1,298,0.27
,,,,,,
,,,,,,
,,,,,,
,,,,,,
,,,,,,
,,,,,,
,,,,,,
,,,,,,
,,,,,,
