Repository: tongsu-brown/KMORFS

# KMORFS-db

**Kinetic Modeling Of Residual Film Stress** — Database-driven version.

A physics-informed machine learning framework for modeling residual stress evolution in thin film materials deposited by magnetron sputtering, thermal evaporation, and e-beam evaporation. Uses a CSV database backend with 258 experiments across 54 materials from 24 published data sources.

## Quick Start

### Step 1 — Get the code

**Option A: Download ZIP (no Git required)**

1. Go to **https://github.com/tongsu-brown/KMORFS**
2. Click the green **`<> Code`** button → **Download ZIP**
3. Extract the ZIP to any folder (e.g. `C:\Users\you\KMORFS`)

**Option B: Clone with Git**

If you have Git installed, open a terminal and run:

```bash
git clone https://github.com/tongsu-brown/KMORFS.git
cd KMORFS
```

> Don't have Git? Download it from https://git-scm.com/downloads, or just use Option A above.

---

### Step 3 — Launch the GUI (recommended)

```bash
python kmorfs_gui.py
```

The GUI provides a four-panel launcher (one button per mode) with a live output log.
See [GUI Launcher](#gui-launcher) for details.

---

### Step 4 — Or run a fitting script directly

```bash

# General mode: fit Cr, V, W stress-thickness curves
cd general_stress_thickness
python fit_general_stress.py

# Alloy mode: fit Cr-W binary alloys with rule of mixtures
cd alloy_extension_stress_thickness
python fit_alloy_stress.py

# Incremental mode: fit all examples (Ti-Zr-N, Mo, Ni) in one go
cd incremental_stress
python fit_incremental_stress.py --all
```

### Step 5 — Try a ready-made example

The `example/` folder inside each mode contains **ready-to-run example mainfiles** you
can copy-paste to get started immediately — no Python knowledge needed.

**How to use an example mainfile:**

1. Browse to the example folder for your mode (see table below).
2. Copy the example file you want (e.g. `mainfile_example_CrVW.xlsx`).
3. Paste it into the **mode's main folder** (next to `fit_*.py`) and rename it
   **`mainfile.xlsx`**, replacing the existing one.
4. Press **Run** in the GUI (or run `python fit_general_stress.py` from the terminal).

> **Tip:** Keep a backup of the original `mainfile.xlsx` before overwriting it.

#### General Stress-Thickness examples (`general_stress_thickness/example/`)

| File | Materials | Datasets |
|------|-----------|----------|
| `mainfile_example_Cr.xlsx` | Cr only | 6 |
| `mainfile_example_CrVW.xlsx` | Cr + V + W | 20 |
| `mainfile_example_Mo.xlsx` | Mo only | 5 |

Data files for these examples are already included in
`general_stress_thickness/mainfile_data/` — no extra download needed.

#### Alloy Extension examples (`alloy_extension_stress_thickness/example/`)

| File | Materials (pure → alloy) | Datasets |
|------|--------------------------|----------|
| `mainfile_example_CrW_alloy.xlsx` | Cr, W, Cr3W (25%W), CrW (50%W) | 23 |
| `mainfile_example_WV_alloy.xlsx` | W, V, WV3 (75%V), WV (50%V), WV2 (67%V) | 31 |

> **Pure elements must always appear before alloys** in the mainfile rows — the
> example files are already ordered correctly.

Data files are already included in
`alloy_extension_stress_thickness/mainfile_data/` — no extra download needed.

## GUI Launcher

`kmorfs_gui.py` provides a clean desktop interface for launching all four fitting modes without using the command line.

```bash
python kmorfs_gui.py
```

[View screenshot](kmorfs_gui_screenshot.png)

**Layout:**

```
┌─────────────────────────────────────────────────────────┐
│  KMORFS — Kinetic Model of Residual Film Stress         │

## Tutorial: Fitting Your Own Data

### Step 1: Add your data to the database

Add rows to `data/source.csv` with your experiment metadata:

| material | Tm_K | data_source | R | T | P | Alloy_type |
|---|---|---|---|---|---|---|
| MyMetal | 1800 | MyLab | 0.1 | 295 | 0.3 | Single element |

Add your thickness/stress-thickness data points to `data/all_experiments.csv`:

| material | data_source | R | T | P | thickness | stressthickness |
|---|---|---|---|---|---|---|
| MyMetal | MyLab | 0.1 | 295 | 0.3 | 10.0 | -0.5 |
| MyMetal | MyLab | 0.1 | 295 | 0.3 | 20.0 | -1.2 |
| ... | ... | ... | ... | ... | ... | ... |

Each experiment should have 4-10 thickness/stress-thickness data points.

### Step 3: Check results

Results are saved to the `output/` directory:
- `optimized_parameters.csv` — Fitted model parameters per dataset
- `fitting_result.jpg` — Comparison plots at 300 DPI

## Database Coverage

The experiment database contains **258 experiments** across:

- **54 materials**: Pure metals (Ag, Co, Cr, Cu, Fe, Mo, Ni, Pt, Ti, V, W) and binary alloys (Cr-W, V-W, V-Mo, Cu-Ni, Cu-V, Fe-Cr, Fe-Pt, Fe-W, Ag-Cu, Ti-W)
- **24 data sources**: Abermann, Chason, Chocyk, Fillon, Floro, Flototto, Friesen, Fu, Hoffman, Johnson, Kaub, Klokholm, Koch, Koenig, Lumbeeck, Pletea, Scheeweis, Seel, Shull, Su, Thurner, Winau, Yu, Zhou
- **3 deposition methods**: Magnetron sputtering (196 experiments), thermal evaporation (51), e-beam evaporation (11)

File: general_stress_thickness/mainfile_data/Cr_2mTorr_0.36nm_s.txt
thickness	StressThickness	R	T	P	Melting_T
64.09188	180.15182	0.36	295	0.27	2180
75.34044	206.4290704	0.36	295	0.27	2180
85.89564	230.4772756	0.36	295	0.27	2180
96.43608	254.0327697	0.36	295	0.27	2180
106.96968	277.1531865	0.36	295	0.27	2180
117.50724	299.1641484	0.36	295	0.27	2180
128.034	322.0437836	0.36	295	0.27	2180
138.56472	343.853396	0.36	295	0.27	2180
149.09724	365.2788101	0.36	295	0.27	2180
159.6222	385.7653775	0.36	295	0.27	2180
170.136	404.6871959	0.36	295	0.27	2180
181.35252	423.0052175	0.36	295	0.27	2180
206.604	456.5901706	0.36	295	0.27	2180
217.12644	477.8703622	0.36	295	0.27	2180
227.63736	493.0492474	0.36	295	0.27	2180

File: general_stress_thickness/mainfile_data/Cr_2mTorr_0.48nm_s.txt
thickness	StressThickness	R	T	P	Melting_T
62.9664	167.4144418	0.48	295	0.27	2180
73.27632	192.091314	0.48	295	0.27	2180
83.5872	215.8684543	0.48	295	0.27	2180
93.92016	240.4613891	0.48	295	0.27	2180
104.25168	264.7927153	0.48	295	0.27	2180
114.58608	289.364121	0.48	295	0.27	2180
126.77856	313.7984759	0.48	295	0.27	2180
137.07648	334.7726486	0.48	295	0.27	2180
148.3128	354.5527718	0.48	295	0.27	2180
158.60688	374.8704884	0.48	295	0.27	2180
168.9384	394.7213339	0.48	295	0.27	2180
179.24592	413.7174248	0.48	295	0.27	2180
189.5376	433.0779566	0.48	295	0.27	2180
199.8456	452.4831635	0.48	295	0.27	2180
210.156	471.1574063	0.48	295	0.27	2180
220.45968	487.625934	0.48	295	0.27	2180

File: general_stress_thickness/mainfile_data/Mo_0.20nm.s_0.27Pa.txt
thickness	StressThickness	R	T	P	Melting_T
60.3292	-12.08465484	0.2	295	0.27	2896
66.9194	-14.80281813	0.2	295	0.27	2896
73.509	-16.5291616	0.2	295	0.27	2896
80.097	-18.25581421	0.2	295	0.27	2896
86.685	-19.55716963	0.2	295	0.27	2896
93.2746	-21.41748104	0.2	295	0.27	2896
99.864	-22.49832327	0.2	295	0.27	2896
106.451	-23.64152989	0.2	295	0.27	2896
113.0386	-24.97308416	0.2	295	0.27	2896
119.623	-25.36951919	0.2	295	0.27	2896
126.2102	-25.61839323	0.2	295	0.27	2896
132.7948	-25.95939653	0.2	295	0.27	2896
139.3796	-25.99214881	0.2	295	0.27	2896
145.9638	-25.76194527	0.2	295	0.27	2896
152.5482	-25.37550669	0.2	295	0.27	2896
159.1288	-24.66992188	0.2	295	0.27	2896
165.711	-24.12276867	0.2	295	0.27	2896
172.2926	-23.39564171	0.2	295	0.27	2896
178.8756	-22.28005422	0.2	295	0.27	2896
185.458	-21.37757292	0.2	295	0.27	2896
192.0402	-20.69635575	0.2	295	0.27	2896
198.6226	-19.33958071	0.2	295	0.27	2896
205.2062	-18.31343814	0.2	295	0.27	2896
211.789	-17.39544438	0.2	295	0.27	2896
218.3712	-15.7841296	0.2	295	0.27	2896
224.9518	-13.98098744	0.2	295	0.27	2896
231.5336	-12.48423257	0.2	295	0.27	2896
238.1142	-10.65058329	0.2	295	0.27	2896
244.6934	-9.072555712	0.2	295	0.27	2896
251.2756	-7.573865915	0.2	295	0.27	2896
257.8644	-5.353474475	0.2	295	0.27	2896
264.451	-3.413354707	0.2	295	0.27	2896
271.035	-1.424676369	0.2	295	0.27	2896
277.6204	0.905222596	0.2	295	0.27	2896
284.1966	2.78089364	0.2	295	0.27	2896
290.7786	5.389039801	0.2	295	0.27	2896
297.3674	7.44162188	0.2	295	0.27	2896
303.9524	9.665954678	0.2	295	0.27	2896
310.539	12.38215259	0.2	295	0.27	2896
317.1246	14.88224169	0.2	295	0.27	2896
323.7124	16.951472	0.2	295	0.27	2896
330.295	19.71174525	0.2	295	0.27	2896
336.878	22.42622917	0.2	295	0.27	2896
343.4628	24.85328555	0.2	295	0.27	2896
350.05	27.82319319	0.2	295	0.27	2896
356.6356	29.96663268	0.2	295	0.27	2896
363.2218	32.75075571	0.2	295	0.27	2896
369.8028	35.83505863	0.2	295	0.27	2896
376.3882	38.38220039	0.2	295	0.27	2896
382.977	41.19832842	0.2	295	0.27	2896
389.5606	44.09041559	0.2	295	0.27	2896
396.143	46.73979732	0.2	295	0.27	2896

File: general_stress_thickness/mainfile_data/V_0.12nm.s_0.27Pa.txt
thickness,StressThickness,R,T,P,Melting_T
63.03456,84.27996358,0.12,295,0.27,2183
69.75684,92.91175991,0.12,295,0.27,2183
76.70616,99.78740964,0.12,295,0.27,2183
83.42664,106.6839286,0.12,295,0.27,2183
90.15264,113.3428592,0.12,295,0.27,2183
96.87288,119.8154989,0.12,295,0.27,2183
103.59048,126.2855433,0.12,295,0.27,2183
110.30436,132.2951355,0.12,295,0.27,2183
117.01656,138.1916784,0.12,295,0.27,2183
123.73032,144.233301,0.12,295,0.27,2183
130.4436,149.8763466,0.12,295,0.27,2183
137.15628,155.6590284,0.12,295,0.27,2183
143.86608,161.7480759,0.12,295,0.27,2183
150.57624,167.1716103,0.12,295,0.27,2183
157.28796,173.0638774,0.12,295,0.27,2183
163.99944,178.8843552,0.12,295,0.27,2183
170.70576,184.5538644,0.12,295,0.27,2183
177.41112,190.2257884,0.12,295,0.27,2183
184.11408,195.6074551,0.12,295,0.27,2183
190.81824,201.1127668,0.12,295,0.27,2183
197.52084,206.923008,0.12,295,0.27,2183
204.22356,212.5497066,0.12,295,0.27,2183
210.9264,217.9001868,0.12,295,0.27,2183
217.85832,223.9881268,0.12,295,0.27,2183
224.55816,229.6687377,0.12,295,0.27,2183
231.26004,235.2508315,0.12,295,0.27,2183
237.963,240.6036526,0.12,295,0.27,2183
244.665,246.3703405,0.12,295,0.27,2183
251.82672,252.2751912,0.12,295,0.27,2183
258.5256,257.8769272,0.12,295,0.27,2183
265.22184,263.8404158,0.12,295,0.27,2183
271.91736,269.1196142,0.12,295,0.27,2183
278.61192,274.9005937,0.12,295,0.27,2183
285.30888,279.986512,0.12,295,0.27,2183
292.00596,285.5073874,0.12,295,0.27,2183
298.70064,291.0607225,0.12,295,0.27,2183
305.39316,295.9468323,0.12,295,0.27,2183
312.09084,301.5550369,0.12,295,0.27,2183
318.78852,307.0779106,0.12,295,0.27,2183
325.48104,311.952146,0.12,295,0.27,2183
332.17392,316.7275133,0.12,295,0.27,2183
338.86896,321.90479,0.12,295,0.27,2183
345.5616,326.5902224,0.12,295,0.27,2183
352.25424,331.3371103,0.12,295,0.27,2183
358.94796,336.1592807,0.12,295,0.27,2183
365.64108,340.7932616,0.12,295,0.27,2183
372.3324,345.5152352,0.12,295,0.27,2183
379.02528,349.7252463,0.12,295,0.27,2183
385.7178,354.6639699,0.12,295,0.27,2183
392.40984,359.0252337,0.12,295,0.27,2183
399.09996,363.3030674,0.12,295,0.27,2183

File: general_stress_thickness/mainfile_data/W_2mTorr0.24nm_s.txt
thickness,StressThickness,R,T,P,Melting_T
108.18264,-166.5479149,0.24,295,0.27,3695
124.99368,-198.397154,0.24,295,0.27,3695
141.33792,-228.5788331,0.24,295,0.27,3695
158.61168,-258.4187807,0.24,295,0.27,3695
174.94416,-286.3871699,0.24,295,0.27,3695
191.27448,-312.919463,0.24,295,0.27,3695
207.59832,-338.8810546,0.24,295,0.27,3695
223.9128,-364.3071514,0.24,295,0.27,3695
240.22416,-389.3941383,0.24,295,0.27,3695
256.52832,-415.3595542,0.24,295,0.27,3695
272.83416,-441.125059,0.24,295,0.27,3695
289.13568,-466.2110953,0.24,295,0.27,3695
305.44032,-490.5269997,0.24,295,0.27,3695
321.74664,-514.9525119,0.24,295,0.27,3695
338.04888,-539.4058819,0.24,295,0.27,3695
354.34872,-565.2332983,0.24,295,0.27,3695
370.64808,-592.7036708,0.24,295,0.27,3695
387.40632,-619.4521364,0.24,295,0.27,3695
404.62704,-642.0955296,0.24,295,0.27,3695

File: general_stress_thickness/mainfile_data/W_2mTorr0.36nm_s.txt
thickness,StressThickness,R,T,P,Melting_T
128.05524,-178.3377018,0.36,295,0.27,3695
142.79076,-205.1765225,0.36,295,0.27,3695
157.52268,-231.3526496,0.36,295,0.27,3695
172.95192,-257.5022999,0.36,295,0.27,3695
188.37684,-283.9630427,0.36,295,0.27,3695
204.4764,-311.2004205,0.36,295,0.27,3695
219.18024,-336.117984,0.36,295,0.27,3695
233.87868,-360.3702895,0.36,295,0.27,3695
248.5818,-384.3212478,0.36,295,0.27,3695
263.97252,-408.2994293,0.36,295,0.27,3695
279.3726,-433.0628413,0.36,295,0.27,3695
294.06888,-458.1602975,0.36,295,0.27,3695
308.74932,-481.4695491,0.36,295,0.27,3695
323.42832,-505.0181383,0.36,295,0.27,3695
338.81616,-528.5427861,0.36,295,0.27,3695
353.4984,-552.599592,0.36,295,0.27,3695
368.17272,-575.5563467,0.36,295,0.27,3695
382.851,-598.8401123,0.36,295,0.27,3695
397.53144,-622.5312005,0.36,295,0.27,3695
