Repository: tongsu-brown/KMORFS

# KMORFS-db

**Kinetic Modeling Of Residual Film Stress** — Database-driven version.

A physics-informed machine learning framework for modeling residual stress evolution in thin film materials deposited by magnetron sputtering, thermal evaporation, and e-beam evaporation. Uses a CSV database backend with 258 experiments across 54 materials from 24 published data sources.

## Quick Start

### Step 1 — Get the code

**Option A: Download ZIP (no Git required)**

1. Go to **https://github.com/tongsu-brown/KMORFS**
2. Click the green **`<> Code`** button → **Download ZIP**
3. Extract the ZIP to any folder (e.g. `C:\Users\you\KMORFS`)

**Option B: Clone with Git**

If you have Git installed, open a terminal and run:

```bash
git clone https://github.com/tongsu-brown/KMORFS.git
cd KMORFS
```

> Don't have Git? Download it from https://git-scm.com/downloads, or just use Option A above.

---

### Step 3 — Launch the GUI (recommended)

```bash
python kmorfs_gui.py
```

The GUI provides a four-panel launcher (one button per mode) with a live output log.
See [GUI Launcher](#gui-launcher) for details.

---

### Step 4 — Or run a fitting script directly

```bash

# General mode: fit Cr, V, W stress-thickness curves
cd general_stress_thickness
python fit_general_stress.py

# Alloy mode: fit Cr-W binary alloys with rule of mixtures
cd alloy_extension_stress_thickness
python fit_alloy_stress.py

# Incremental mode: fit all examples (Ti-Zr-N, Mo, Ni) in one go
cd incremental_stress
python fit_incremental_stress.py --all
```

### Step 5 — Try a ready-made example

The `example/` folder inside each mode contains **ready-to-run example mainfiles** you
can copy-paste to get started immediately — no Python knowledge needed.

**How to use an example mainfile:**

1. Browse to the example folder for your mode (see table below).
2. Copy the example file you want (e.g. `mainfile_example_CrVW.xlsx`).
3. Paste it into the **mode's main folder** (next to `fit_*.py`) and rename it
   **`mainfile.xlsx`**, replacing the existing one.
4. Press **Run** in the GUI (or run `python fit_general_stress.py` from the terminal).

> **Tip:** Keep a backup of the original `mainfile.xlsx` before overwriting it.

#### General Stress-Thickness examples (`general_stress_thickness/example/`)

| File | Materials | Datasets |
|------|-----------|----------|
| `mainfile_example_Cr.xlsx` | Cr only | 6 |
| `mainfile_example_CrVW.xlsx` | Cr + V + W | 20 |
| `mainfile_example_Mo.xlsx` | Mo only | 5 |

Data files for these examples are already included in
`general_stress_thickness/mainfile_data/` — no extra download needed.

#### Alloy Extension examples (`alloy_extension_stress_thickness/example/`)

| File | Materials (pure → alloy) | Datasets |
|------|--------------------------|----------|
| `mainfile_example_CrW_alloy.xlsx` | Cr, W, Cr3W (25%W), CrW (50%W) | 23 |
| `mainfile_example_WV_alloy.xlsx` | W, V, WV3 (75%V), WV (50%V), WV2 (67%V) | 31 |

> **Pure elements must always appear before alloys** in the mainfile rows — the
> example files are already ordered correctly.

Data files are already included in
`alloy_extension_stress_thickness/mainfile_data/` — no extra download needed.

## GUI Launcher

`kmorfs_gui.py` provides a clean desktop interface for launching all four fitting modes without using the command line.

```bash
python kmorfs_gui.py
```

[View screenshot](kmorfs_gui_screenshot.png)

**Layout:**

```
┌─────────────────────────────────────────────────────────┐
│  KMORFS — Kinetic Model of Residual Film Stress         │

## Tutorial: Fitting Your Own Data

### Step 1: Add your data to the database

Add rows to `data/source.csv` with your experiment metadata:

| material | Tm_K | data_source | R | T | P | Alloy_type |
|---|---|---|---|---|---|---|
| MyMetal | 1800 | MyLab | 0.1 | 295 | 0.3 | Single element |

Add your thickness/stress-thickness data points to `data/all_experiments.csv`:

| material | data_source | R | T | P | thickness | stressthickness |
|---|---|---|---|---|---|---|
| MyMetal | MyLab | 0.1 | 295 | 0.3 | 10.0 | -0.5 |
| MyMetal | MyLab | 0.1 | 295 | 0.3 | 20.0 | -1.2 |
| ... | ... | ... | ... | ... | ... | ... |

Each experiment should have 4-10 thickness/stress-thickness data points.

### Step 3: Check results

Results are saved to the `output/` directory:
- `optimized_parameters.csv` — Fitted model parameters per dataset
- `fitting_result.jpg` — Comparison plots at 300 DPI

## Database Coverage

The experiment database contains **258 experiments** across:

- **54 materials**: Pure metals (Ag, Co, Cr, Cu, Fe, Mo, Ni, Pt, Ti, V, W) and binary alloys (Cr-W, V-W, V-Mo, Cu-Ni, Cu-V, Fe-Cr, Fe-Pt, Fe-W, Ag-Cu, Ti-W)
- **24 data sources**: Abermann, Chason, Chocyk, Fillon, Floro, Flototto, Friesen, Fu, Hoffman, Johnson, Kaub, Klokholm, Koch, Koenig, Lumbeeck, Pletea, Scheeweis, Seel, Shull, Su, Thurner, Winau, Yu, Zhou
- **3 deposition methods**: Magnetron sputtering (196 experiments), thermal evaporation (51), e-beam evaporation (11)

File: incremental_stress/Mo.csv
material,R,stress (Gpa),grain size (nm),P,T
Mo,0.0567,-1.1,50,0.11,300
Mo,0.0986,-1.3,50,0.11,300
Mo,0.18,-1.6,50,0.11,300
Mo,0.21,-2.4,50,0.11,300
Mo,0.289,-1.04,50,0.17,300
Mo,0.059,-0.51,50,0.17,300
Mo,0.105,-0.73,50,0.17,300
Mo,0.205,-0.88,50,0.17,300
Mo,0.0552,1,50,0.24,300
Mo,0.0938,0.85,50,0.24,300
Mo,0.18,-0.6,50,0.24,300
Mo,0.2279,-0.7,50,0.24,300
Mo,0.034,1.46,50,0.43,300
Mo,0.0569,3.33,50,0.43,300
Mo,0.06,1.47,50,0.43,300
Mo,0.111,3.03,50,0.43,300
Mo,0.216,2.84,50,0.43,300
Mo,0.311,1.44,50,0.43,300

File: incremental_stress/Ni.csv
material,R,stress (Gpa),grain size (nm),P,T
Ni,0.250,0.127519,21.0,0.27,293.15
Ni,0.076,1.057178,8.438658,0.27,293.15
Ni,0.076,0.029886,295.0,0.67,293.15
Ni,0.250,-0.008068,140.0,0.67,293.15
Ni,0.250,0.061766,302.0,1.33,293.15
Ni,0.076,0.032256,309.0,1.33,293.15
Ni,0.250,0.221758,73.0,0.67,373.15
Ni,0.250,0.257935,64.0,0.67,473.15
Ni,0.076,-0.088847,358.0,0.67,373.15
Ni,0.076,-0.054211,87.0,0.67,473.15

File: incremental_stress/Ti-Zr-N.csv
material,R,stress (Gpa), grain size (nm),P,T
TiN,0.017778,-0.091873852,14,0.13,293.15
TiN,0.053334,-0.056249522,14,0.13,293.15
TiN,0.08889,-0.079311509,14,0.13,293.15
TiN,0.124446,-0.122141973,14,0.13,293.15
TiN,0.008889,0.093705141,14,0.4,293.15
TiN,0.035556,0.104061199,14,0.4,293.15
TiN,0.053334,0.153748116,14,0.4,293.15
TiN,0.08889,0.080436495,14,0.4,293.15
ZrN,0.04242,-0.27974226,11,0.13,293.15
ZrN,0.055146,-0.993725746,11,0.13,293.15
ZrN,0.08484,-1.307755776,11,0.13,293.15
ZrN,0.12726,-1.504007544,11,0.13,293.15
ZrN,0.16968,-1.274163131,11,0.13,293.15
ZrN,0.25452,-1.722261512,11,0.13,293.15
ZrN,0.284214,-2.036845476,11,0.13,293.15
ZrN,0.305424,-1.677340353,11,0.13,293.15
ZrN,0.33936,-1.243615433,11,0.13,293.15
ZrN,0.04242,0.032138378,11,0.27,293.15
ZrN,0.08484,-0.193599717,11,0.27,293.15
ZrN,0.16968,-0.131423857,11,0.27,293.15
ZrN,0.25452,-0.263895437,11,0.27,293.15
ZrN,0.2910012,-0.4429535,11,0.27,293.15
ZrN,0.04242,0.087223008,11,0.4,293.15
ZrN,0.08484,0.106671381,11,0.4,293.15
ZrN,0.12726,0.075436115,11,0.4,293.15
ZrN,0.16968,0.165016502,11,0.4,293.15
ZrN,0.25452,0.11452931,11,0.4,293.15
ZrN,0.04242,0.103724658,11,0.67,293.15
ZrN,0.08484,0.131423857,11,0.67,293.15
ZrN,0.12726,0.106082037,11,0.67,293.15
ZrN,0.16968,0.166489863,11,0.67,293.15
ZrN,0.25452,0.171499293,11,0.67,293.15
TiZrN2,0.009999,-1.428726873,14,0.13,293.15
TiZrN2,0.03333,-0.667720372,14,0.13,293.15
TiZrN2,0.049995,-0.249970597,14,0.13,293.15
TiZrN2,0.06666,-0.502318632,14,0.13,293.15
TiZrN2,0.089991,-1.013438995,14,0.13,293.15
TiZrN2,0.009999,0.470047005,14,0.27,293.15
TiZrN2,0.016665,-0.001358536,14,0.27,293.15
TiZrN2,0.03333,0.350589859,14,0.27,293.15
TiZrN2,0.049995,0.311978398,14,0.27,293.15
TiZrN2,0.06666,0.362931893,14,0.27,293.15
TiZrN2,0.083325,0.833968012,14,0.27,293.15
TiZrN2,0.09999,0.858585859,14,0.27,293.15
TiZrN2,0.0056661,0.53142726,14,0.4,293.15
TiZrN2,0.016665,0.251329133,14,0.4,293.15
TiZrN2,0.03333,0.317218122,14,0.4,293.15
TiZrN2,0.049995,0.391031903,14,0.4,293.15
TiZrN2,0.06666,0.561414941,14,0.4,293.15
TiZrN2,0.083325,1.644371797,14,0.4,293.15
TiZrN2,0.096657,1.051694135,14,0.4,293.15
